Repository: yuyouyu32/106Lab_Project

# 106Lab_ML
106Lab's machine learning programs.

File: fatigue_data_tidy/抗拉强度/伸长率10.csv (part 2 of 5)
,¸ÖºÅ,ÊÔÑéµ¥Î»,È±¿ÚÐÎ×´,ÊÔÑù³ß´ç,È¡Ñù·½Ïò,ÊÔÑé·½·¨,Â¯ºÅ,ÈÈ´¦ÀíºÅ,ÎÂ¶È,ÑùÆ·Êý,Éì³¤ÂÊ10,ÐòºÅ,ÊÔÑéµ¥Î»-»¯Ñ§³É·Ö,îæ,ïç,¸Æ,îÜ,ÂÁ(²»¿ÉÈÜ),ÂÁ(¿ÉÈÜ),îê,îÑ,Åð,Í­,ÎÙ,·°,îâ,Äø,¸õ,Áò,Á×,ÃÌ,¹è,Ì¼,ïÈ,Îø,ÄÆ,¹¯,ïÓ,Òø,Éé,îé,Ð¿,Ìà,Îý,Ç¦,Ìú,Ï¡ÍÁ,µªÆø,ÑõÆø,ÇâÆø,µª,Ñõ,Çâ,Ã¾,ÈÈ´¦Àí¹¤ÒÕ,¼ÐÔÓÎï,¾§Á£¶È,×î´ó¾§Á£¶È,Éøµª,ÉøÌ¼,ÊÔÑéµ¥Î»-½ðÏà×éÖ¯,½ðÏà×éÖ¯,ÂíÊÏÌå×ª±ä¿ª
94,10CrMo910,ÉÏº£³ÉÌ×Ëù,¹â»¬,¦µ10,×ÝÏò,GB4338-84,2222,1.0,450.0,3.0,17.0,23.0,ÉÏº£³ÉÌ×Ëù,0.0,0.0,0.0,0.0,0.0,0.0,0.0,0.0,0.0,0.0,0.0,0.0,1.05,0.0,2.26,0.015,0.015,0.49,0.26,0.07,0.0,0.0,0.0,0.0,0.0,0.0,0.0,0.0,0.0,0.0,0.0,0.0,0.0,0.0,0.0,0.0,0.0,0.0,0.0,0.0,0.0,ÈÈ´¦Àí4:NaN;ÈÈ´¦Àí3:NaN;ÈÈ´¦Àí2:NaN;ÈÈ´¦Àí1:NaN;Éøµª:NaN;ÉøÌ¼:NaN;»Ø»ð:700-750¡æ;´ã»ð:NaN;Õý»ð:900-960¡æ;ÍË»ð:NaN,,,,,,,,
95,10CrMo910,ÉÏº£³ÉÌ×Ëù,¹â»¬,¦µ10,×ÝÏò,GB4338-84,2222,1.0,500.0,3.0,18.43,24.0,ÉÏº£³ÉÌ×Ëù,0.0,0.0,0.0,0.0,0.0,0.0,0.0,0.0,0.0,0.0,0.0,0.0,1.05,0.0,2.26,0.015,0.015,0.49,0.26,0.07,0.0,0.0,0.0,0.0,0.0,0.0,0.0,0.0,0.0,0.0,0.0,0.0,0.0,0.0,0.0,0.0,0.0,0.0,0.0,0.0,0.0,ÈÈ´¦Àí4:NaN;ÈÈ´¦Àí3:NaN;ÈÈ´¦Àí2:NaN;ÈÈ´¦Àí1:NaN;Éøµª:NaN;ÉøÌ¼:NaN;»Ø»ð:700-750¡æ;´ã»ð:NaN;Õý»ð:900-960¡æ;ÍË»ð:NaN,,,,,,,,
96,10CrMo910,ÉÏº£³ÉÌ×Ëù,¹â»¬,¦µ10,×ÝÏò,GB4338-84,2223,1.0,20.0,3.0,33.33,25.0,ÉÏº£³ÉÌ×Ëù,0.0,0.0,0.0,0.0,0.0,0.0,0.0,0.0,0.0,0.0,0.0,0.0,1.09,0.0,2.34,0.019,0.019,0.51,0.25,0.08,0.0,0.0,0.0,0.0,0.0,0.0,0.0,0.0,0.0,0.0,0.0,0.0,0.0,0.0,0.0,0.0,0.0,0.0,0.0,0.0,0.0,ÈÈ´¦Àí4:NaN;ÈÈ´¦Àí3:NaN;ÈÈ´¦Àí2:NaN;ÈÈ´¦Àí1:NaN;Éøµª:NaN;ÉøÌ¼:NaN;»Ø»ð:700-750¡æ;´ã»ð:NaN;Õý»ð:900-960¡æ;ÍË»ð:NaN,,,,,,,,
97,10CrMo910,ÉÏº£³ÉÌ×Ëù,¹â»¬,¦µ10,×ÝÏò,GB4338-84,2223,1.0,100.0,3.0,23.67,26.0,ÉÏº£³ÉÌ×Ëù,0.0,0.0,0.0,0.0,0.0,0.0,0.0,0.0,0.0,0.0,0.0,0.0,1.09,0.0,2.34,0.019,0.019,0.51,0.25,0.08,0.0,0.0,0.0,0.0,0.0,0.0,0.0,0.0,0.0,0.0,0.0,0.0,0.0,0.0,0.0,0.0,0.0,0.0,0.0,0.0,0.0,ÈÈ´¦Àí4:NaN;ÈÈ´¦Àí3:NaN;ÈÈ´¦Àí2:NaN;ÈÈ´¦Àí1:NaN;Éøµª:NaN;ÉøÌ¼:NaN;»Ø»ð:700-750¡æ;´ã»ð:NaN;Õý»ð:900-960¡æ;ÍË»ð:NaN,,,,,,,,
98,10CrMo910,ÉÏº£³ÉÌ×Ëù,¹â»¬,¦µ10,×ÝÏò,GB4338-84,2223,1.0,200.0,3.0,20.0,27.0,ÉÏº£³ÉÌ×Ëù,0.0,0.0,0.0,0.0,0.0,0.0,0.0,0.0,0.0,0.0,0.0,0.0,1.09,0.0,2.34,0.019,0.019,0.51,0.25,0.08,0.0,0.0,0.0,0.0,0.0,0.0,0.0,0.0,0.0,0.0,0.0,0.0,0.0,0.0,0.0,0.0,0.0,0.0,0.0,0.0,0.0,ÈÈ´¦Àí4:NaN;ÈÈ´¦Àí3:NaN;ÈÈ´¦Àí2:NaN;ÈÈ´¦Àí1:NaN;Éøµª:NaN;ÉøÌ¼:NaN;»Ø»ð:700-750¡æ;´ã»ð:NaN;Õý»ð:900-960¡æ;ÍË»ð:NaN,,,,,,,,
99,10CrMo910,ÉÏº£³ÉÌ×Ëù,¹â»¬,¦µ10,×ÝÏò,GB4338-84,2223,1.0,250.0,3.0,17.67,28.0,ÉÏº£³ÉÌ×Ëù,0.0,0.0,0.0,0.0,0.0,0.0,0.0,0.0,0.0,0.0,0.0,0.0,1.09,0.0,2.34,0.019,0.019,0.51,0.25,0.08,0.0,0.0,0.0,0.0,0.0,0.0,0.0,0.0,0.0,0.0,0.0,0.0,0.0,0.0,0.0,0.0,0.0,0.0,0.0,0.0,0.0,ÈÈ´¦Àí4:NaN;ÈÈ´¦Àí3:NaN;ÈÈ´¦Àí2:NaN;ÈÈ´¦Àí1:NaN;Éøµª:NaN;ÉøÌ¼:NaN;»Ø»ð:700-750¡æ;´ã»ð:NaN;Õý»ð:900-960¡æ;ÍË»ð:NaN,,,,,,,,
100,10CrMo910,ÉÏº£³ÉÌ×Ëù,¹â»¬,¦µ10,×ÝÏò,GB4338-84,2223,1.0,300.0,3.0,15.83,29.0,ÉÏº£³ÉÌ×Ëù,0.0,0.0,0.0,0.0,0.0,0.0,0.0,0.0,0.0,0.0,0.0,0.0,1.09,0.0,2.34,0.019,0.019,0.51,0.25,0.08,0.0,0.0,0.0,0.0,0.0,0.0,0.0,0.0,0.0,0.0,0.0,0.0,0.0,0.0,0.0,0.0,0.0,0.0,0.0,0.0,0.0,ÈÈ´¦Àí4:NaN;ÈÈ´¦Àí3:NaN;ÈÈ´¦Àí2:NaN;ÈÈ´¦Àí1:NaN;Éøµª:NaN;ÉøÌ¼:NaN;»Ø»ð:700-750¡æ;´ã»ð:NaN;Õý»ð:900-960¡æ;ÍË»ð:NaN,,,,,,,,
101,10CrMo910,ÉÏº£³ÉÌ×Ëù,¹â»¬,¦µ10,×ÝÏò,GB4338-84,2223,1.0,350.0,3.0,16.83,30.0,ÉÏº£³ÉÌ×Ëù,0.0,0.0,0.0,0.0,0.0,0.0,0.0,0.0,0.0,0.0,0.0,0.0,1.09,0.0,2.34,0.019,0.019,0.51,0.25,0.08,0.0,0.0,0.0,0.0,0.0,0.0,0.0,0.0,0.0,0.0,0.0,0.0,0.0,0.0,0.0,0.0,0.0,0.0,0.0,0.0,0.0,ÈÈ´¦Àí4:NaN;ÈÈ´¦Àí3:NaN;ÈÈ´¦Àí2:NaN;ÈÈ´¦Àí1:NaN;Éøµª:NaN;ÉøÌ¼:NaN;»Ø»ð:700-750¡æ;´ã»ð:NaN;Õý»ð:900-960¡æ;ÍË»ð:NaN,,,,,,,,
102,10CrMo910,ÉÏº£³ÉÌ×Ëù,¹â»¬,¦µ10,×ÝÏò,GB4338-84,2223,1.0,400.0,3.0,17.5,31.0,ÉÏº£³ÉÌ×Ëù,0.0,0.0,0.0,0.0,0.0,0.0,0.0,0.0,0.0,0.0,0.0,0.0,1.09,0.0,2.34,0.019,0.019,0.51,0.25,0.08,0.0,0.0,0.0,0.0,0.0,0.0,0.0,0.0,0.0,0.0,0.0,0.0,0.0,0.0,0.0,0.0,0.0,0.0,0.0,0.0,0.0,ÈÈ´¦Àí4:NaN;ÈÈ´¦Àí3:NaN;ÈÈ´¦Àí2:NaN;ÈÈ´¦Àí1:NaN;Éøµª:NaN;ÉøÌ¼:NaN;»Ø»ð:700-750¡æ;´ã»ð:NaN;Õý»ð:900-960¡æ;ÍË»ð:NaN,,,,,,,,
103,10CrMo910,ÉÏº£³ÉÌ×Ëù,¹â»¬,¦µ10,×ÝÏò,GB4338-84,2223,1.0,450.0,3.0,17.2,32.0,ÉÏº£³ÉÌ×Ëù,0.0,0.0,0.0,0.0,0.0,0.0,0.0,0.0,0.0,0.0,0.0,0.0,1.09,0.0,2.34,0.019,0.019,0.51,0.25,0.08,0.0,0.0,0.0,0.0,0.0,0.0,0.0,0.0,0.0,0.0,0.0,0.0,0.0,0.0,0.0,0.0,0.0,0.0,0.0,0.0,0.0,ÈÈ´¦Àí4:NaN;ÈÈ´¦Àí3:NaN;ÈÈ´¦Àí2:NaN;ÈÈ´¦Àí1:NaN;Éøµª:NaN;ÉøÌ¼:NaN;»Ø»ð:700-750¡æ;´ã»ð:NaN;Õý»ð:900-960¡æ;ÍË»ð:NaN,,,,,,,,
104,10CrMo910,ÉÏº£³ÉÌ×Ëù,¹â»¬,¦µ10,×ÝÏò,GB4338-84,2223,1.0,500.0,3.0,17.17,33.0,ÉÏº£³ÉÌ×Ëù,0.0,0.0,0.0,0.0,0.0,0.0,0.0,0.0,0.0,0.0,0.0,0.0,1.09,0.0,2.34,0.019,0.019,0.51,0.25,0.08,0.0,0.0,0.0,0.0,0.0,0.0,0.0,0.0,0.0,0.0,0.0,0.0,0.0,0.0,0.0,0.0,0.0,0.0,0.0,0.0,0.0,ÈÈ´¦Àí4:NaN;ÈÈ´¦Àí3:NaN;ÈÈ´¦Àí2:NaN;ÈÈ´¦Àí1:NaN;Éøµª:NaN;ÉøÌ¼:NaN;»Ø»ð:700-750¡æ;´ã»ð:NaN;Õý»ð:900-960¡æ;ÍË»ð:NaN,,,,,,,,
105,10CrMo910,ÉÏº£³ÉÌ×Ëù,¹â»¬,¦µ10,×ÝÏò,GB4338-84,2224,1.0,20.0,3.0,31.07,34.0,ÉÏº£³ÉÌ×Ëù,0.0,0.0,0.0,0.0,0.0,0.0,0.0,0.0,0.0,0.0,0.0,0.0,1.03,0.0,2.38,0.012,0.012,0.5,0.265,0.09,0.0,0.0,0.0,0.0,0.0,0.0,0.0,0.0,0.0,0.0,0.0,0.0,0.0,0.0,0.0,0.0,0.0,0.0,0.0,0.0,0.0,ÈÈ´¦Àí4:NaN;ÈÈ´¦Àí3:NaN;ÈÈ´¦Àí2:NaN;ÈÈ´¦Àí1:NaN;Éøµª:NaN;ÉøÌ¼:NaN;»Ø»ð:700-750¡æ;´ã»ð:NaN;Õý»ð:900-960¡æ;ÍË»ð:NaN,,,,,,,,
106,10CrMo910,ÉÏº£³ÉÌ×Ëù,¹â»¬,¦µ10,×ÝÏò,GB4338-84,2224,1.0,100.0,3.0,23.57,35.0,ÉÏº£³ÉÌ×Ëù,0.0,0.0,0.0,0.0,0.0,0.0,0.0,0.0,0.0,0.0,0.0,0.0,1.03,0.0,2.38,0.012,0.012,0.5,0.265,0.09,0.0,0.0,0.0,0.0,0.0,0.0,0.0,0.0,0.0,0.0,0.0,0.0,0.0,0.0,0.0,0.0,0.0,0.0,0.0,0.0,0.0,ÈÈ´¦Àí4:NaN;ÈÈ´¦Àí3:NaN;ÈÈ´¦Àí2:NaN;ÈÈ´¦Àí1:NaN;Éøµª:NaN;ÉøÌ¼:NaN;»Ø»ð:700-750¡æ;´ã»ð:NaN;Õý»ð:900-960¡æ;ÍË»ð:NaN,,,,,,,,
107,10CrMo910,ÉÏº£³ÉÌ×Ëù,¹â»¬,¦µ10,×ÝÏò,GB4338-84,2224,1.0,200.0,3.0,20.33,36.0,ÉÏº£³ÉÌ×Ëù,0.0,0.0,0.0,0.0,0.0,0.0,0.0,0.0,0.0,0.0,0.0,0.0,1.03,0.0,2.38,0.012,0.012,0.5,0.265,0.09,0.0,0.0,0.0,0.0,0.0,0.0,0.0,0.0,0.0,0.0,0.0,0.0,0.0,0.0,0.0,0.0,0.0,0.0,0.0,0.0,0.0,ÈÈ´¦Àí4:NaN;ÈÈ´¦Àí3:NaN;ÈÈ´¦Àí2:NaN;ÈÈ´¦Àí1:NaN;Éøµª:NaN;ÉøÌ¼:NaN;»Ø»ð:700-750¡æ;´ã»ð:NaN;Õý»ð:900-960¡æ;ÍË»ð:NaN,,,,,,,,
108,10CrMo910,ÉÏº£³ÉÌ×Ëù,¹â»¬,¦µ10,×ÝÏò,GB4338-84,2224,1.0,250.0,3.0,17.33,37.0,ÉÏº£³ÉÌ×Ëù,0.0,0.0,0.0,0.0,0.0,0.0,0.0,0.0,0.0,0.0,0.0,0.0,1.03,0.0,2.38,0.012,0.012,0.5,0.265,0.09,0.0,0.0,0.0,0.0,0.0,0.0,0.0,0.0,0.0,0.0,0.0,0.0,0.0,0.0,0.0,0.0,0.0,0.0,0.0,0.0,0.0,ÈÈ´¦Àí4:NaN;ÈÈ´¦Àí3:NaN;ÈÈ´¦Àí2:NaN;ÈÈ´¦Àí1:NaN;Éøµª:NaN;ÉøÌ¼:NaN;»Ø»ð:700-750¡æ;´ã»ð:NaN;Õý»ð:900-960¡æ;ÍË»ð:NaN,,,,,,,,
109,10CrMo910,ÉÏº£³ÉÌ×Ëù,¹â»¬,¦µ10,×ÝÏò,GB4338-84,2224,1.0,300.0,3.0,16.66,38.0,ÉÏº£³ÉÌ×Ëù,0.0,0.0,0.0,0.0,0.0,0.0,0.0,0.0,0.0,0.0,0.0,0.0,1.03,0.0,2.38,0.012,0.012,0.5,0.265,0.09,0.0,0.0,0.0,0.0,0.0,0.0,0.0,0.0,0.0,0.0,0.0,0.0,0.0,0.0,0.0,0.0,0.0,0.0,0.0,0.0,0.0,ÈÈ´¦Àí4:NaN;ÈÈ´¦Àí3:NaN;ÈÈ´¦Àí2:NaN;ÈÈ´¦Àí1:NaN;Éøµª:NaN;ÉøÌ¼:NaN;»Ø»ð:700-750¡æ;´ã»ð:NaN;Õý»ð:900-960¡æ;ÍË»ð:NaN,,,,,,,,
110,10CrMo910,ÉÏº£³ÉÌ×Ëù,¹â»¬,¦µ10,×ÝÏò,GB4338-84,2224,1.0,350.0,3.0,16.17,39.0,ÉÏº£³ÉÌ×Ëù,0.0,0.0,0.0,0.0,0.0,0.0,0.0,0.0,0.0,0.0,0.0,0.0,1.03,0.0,2.38,0.012,0.012,0.5,0.265,0.09,0.0,0.0,0.0,0.0,0.0,0.0,0.0,0.0,0.0,0.0,0.0,0.0,0.0,0.0,0.0,0.0,0.0,0.0,0.0,0.0,0.0,ÈÈ´¦Àí4:NaN;ÈÈ´¦Àí3:NaN;ÈÈ´¦Àí2:NaN;ÈÈ´¦Àí1:NaN;Éøµª:NaN;ÉøÌ¼:NaN;»Ø»ð:700-750¡æ;´ã»ð:NaN;Õý»ð:900-960¡æ;ÍË»ð:NaN,,,,,,,,
111,10CrMo910,ÉÏº£³ÉÌ×Ëù,¹â»¬,¦µ10,×ÝÏò,GB4338-84,2224,1.0,400.0,3.0,16.17,40.0,ÉÏº£³ÉÌ×Ëù,0.0,0.0,0.0,0.0,0.0,0.0,0.0,0.0,0.0,0.0,0.0,0.0,1.03,0.0,2.38,0.012,0.012,0.5,0.265,0.09,0.0,0.0,0.0,0.0,0.0,0.0,0.0,0.0,0.0,0.0,0.0,0.0,0.0,0.0,0.0,0.0,0.0,0.0,0.0,0.0,0.0,ÈÈ´¦Àí4:NaN;ÈÈ´¦Àí3:NaN;ÈÈ´¦Àí2:NaN;ÈÈ´¦Àí1:NaN;Éøµª:NaN;ÉøÌ¼:NaN;»Ø»ð:700-750¡æ;´ã»ð:NaN;Õý»ð:900-960¡æ;ÍË»ð:NaN,,,,,,,,
112,10CrMo910,ÉÏº£³ÉÌ×Ëù,¹â»¬,¦µ10,×ÝÏò,GB4338-84,2224,1.0,450.0,3.0,17.0,41.0,ÉÏº£³ÉÌ×Ëù,0.0,0.0,0.0,0.0,0.0,0.0,0.0,0.0,0.0,0.0,0.0,0.0,1.03,0.0,2.38,0.012,0.012,0.5,0.265,0.09,0.0,0.0,0.0,0.0,0.0,0.0,0.0,0.0,0.0,0.0,0.0,0.0,0.0,0.0,0.0,0.0,0.0,0.0,0.0,0.0,0.0,ÈÈ´¦Àí4:NaN;ÈÈ´¦Àí3:NaN;ÈÈ´¦Àí2:NaN;ÈÈ´¦Àí1:NaN;Éøµª:NaN;ÉøÌ¼:NaN;»Ø»ð:700-750¡æ;´ã»ð:NaN;Õý»ð:900-960¡æ;ÍË»ð:NaN,,,,,,,,
113,10CrMo910,ÉÏº£³ÉÌ×Ëù,¹â»¬,¦µ10,×ÝÏò,GB4338-84,2224,1.0,500.0,3.0,17.83,42.0,ÉÏº£³ÉÌ×Ëù,0.0,0.0,0.0,0.0,0.0,0.0,0.0,0.0,0.0,0.0,0.0,0.0,1.03,0.0,2.38,0.012,0.012,0.5,0.265,0.09,0.0,0.0,0.0,0.0,0.0,0.0,0.0,0.0,0.0,0.0,0.0,0.0,0.0,0.0,0.0,0.0,0.0,0.0,0.0,0.0,0.0,ÈÈ´¦Àí4:NaN;ÈÈ´¦Àí3:NaN;ÈÈ´¦Àí2:NaN;ÈÈ´¦Àí1:NaN;Éøµª:NaN;ÉøÌ¼:NaN;»Ø»ð:700-750¡æ;´ã»ð:NaN;Õý»ð:900-960¡æ;ÍË»ð:NaN,,,,,,,,
114,12Cr1MoV,ÉÏº£³ÉÌ×Ëù,¹â»¬,¦µ10,×ÝÏò,GB228-76,790001,1.0,25.0,29.0,24.9,1.0,ÉÏº£³ÉÌ×Ëù,0.0,0.0,0.0,0.0,0.0,0.0,0.0,0.0,0.0,0.0,0.1,0.25,0.33,0.07,1.11,0.008,0.029,0.56,0.29,0.1,0.0,0.0,0.0,0.0,0.0,0.0,0.0,0.0,0.0,0.0,0.0,0.0,0.0,0.0,0.0,0.0,0.0,0.0,0.0,0.0,0.0,ÈÈ´¦Àí4:NaN;ÈÈ´¦Àí3:NaN;ÈÈ´¦Àí2:NaN;ÈÈ´¦Àí1:NaN;Éøµª:NaN;ÉøÌ¼:NaN;»Ø»ð:720¡æ 3h;´ã»ð:NaN;Õý»ð:1000¡æ 1h;ÍË»ð:NaN,Ñõ»¯ÎïºÍÁò»¯Îï<3¼¶,7,8,NaN,NaN,ÉÏº£·¢µçÉè±¸³ÉÌ×Ëù,±´ÊÏÌå,0
115,12Cr1MoV,ÉÏº£³ÉÌ×Ëù,¹â»¬,¦µ10,×ÝÏò,GB228-76,790002,1.0,25.0,29.0,24.9,2.0,ÉÏº£³ÉÌ×Ëù,0.0,0.0,0.0,0.0,0.0,0.0,0.0,0.0,0.0,0.0,0.12,0.2,0.27,0.05,0.99,0.01,0.016,0.54,0.3,0.13,0.0,0.0,0.0,0.0,0.0,0.0,0.0,0.0,0.0,0.0,0.0,0.0,0.0,0.0,0.0,0.0,0.0,0.0,0.0,0.0,0.0,ÈÈ´¦Àí4:NaN;ÈÈ´¦Àí3:NaN;ÈÈ´¦Àí2:NaN;ÈÈ´¦Àí1:NaN;Éøµª:NaN;ÉøÌ¼:NaN;»Ø»ð:720¡æ 3h;´ã»ð:NaN;Õý»ð:1000¡æ 1h;ÍË»ð:NaN,Ñõ»¯ÎïºÍÁò»¯Îï<3¼¶,7,8,NaN,NaN,ÉÏº£·¢µçÉè±¸³ÉÌ×Ëù,±´ÊÏÌå,0
116,12Cr1MoV,ÉÏº£³ÉÌ×Ëù,¹â»¬,¦µ10,×ÝÏò,GB228-76,790003,1.0,25.0,29.0,24.9,3.0,ÉÏº£³ÉÌ×Ëù,0.0,0.0,0.0,0.0,0.0,0.0,0.0,0.0,0.0,0.0,0.06,0.21,0.3,0.06,1.08,0.015,0.017,0.61,0.27,0.1,0.0,0.0,0.0,0.0,0.0,0.0,0.0,0.0,0.0,0.0,0.0,0.0,0.0,0.0,0.0,0.0,0.0,0.0,0.0,0.0,0.0,ÈÈ´¦Àí4:NaN;ÈÈ´¦Àí3:NaN;ÈÈ´¦Àí2:NaN;ÈÈ´¦Àí1:NaN;Éøµª:NaN;ÉøÌ¼:NaN;»Ø»ð:720¡æ 3h;´ã»ð:NaN;Õý»ð:1000¡æ 1h;ÍË»ð:NaN,Ñõ»¯ÎïºÍÁò»¯Îï<3¼¶,7,8,NaN,NaN,ÉÏº£·¢µçÉè±¸³ÉÌ×Ëù,±´ÊÏÌå,0
117,12Cr1MoV,ÉÏº£³ÉÌ×Ëù,¹â»¬,¦µ10,×ÝÏò,GB228-76,790004,2.0,25.0,29.0,24.9,4.0,ÉÏº£³ÉÌ×Ëù,0.0,0.0,0.0,0.0,0.0,0.0,0.0,0.0,0.0,0.12,0.0,0.25,0.3,0.12,1.15,0.019,0.019,0.51,0.33,0.105,0.0,0.0,0.0,0.0,0.0,0.0,0.0,0.0,0.0,0.0,0.0,0.0,0.0,0.0,0.0,0.0,0.0,0.0,0.0,0.0,0.0,ÈÈ´¦Àí4:NaN;ÈÈ´¦Àí3:NaN;ÈÈ´¦Àí2:NaN;ÈÈ´¦Àí1:NaN;Éøµª:NaN;ÉøÌ¼:NaN;»Ø»ð:740¡æ 3h;´ã»ð:NaN;Õý»ð:985¡æ 45';ÍË»ð:NaN,Ñõ»¯ÎïºÍÁò»¯Îï<3¼¶,7,8,NaN,NaN,ÉÏº£·¢µçÉè±¸³ÉÌ×Ëù,±´ÊÏÌå,0
118,12Cr1MoV,ÉÏº£³ÉÌ×Ëù,¹â»¬,¦µ10,×ÝÏò,GB228-76,790005,2.0,25.0,29.0,24.9,5.0,ÉÏº£³ÉÌ×Ëù,0.0,0.0,0.0,0.0,0.0,0.0,0.0,0.0,0.0,0.1,0.0,0.19,0.27,0.12,1.05,0.01,0.019,0.57,0.25,0.13,0.0,0.0,0.0,0.0,0.0,0.0,0.0,0.0,0.0,0.0,0.0,0.0,0.0,0.0,0.0,0.0,0.0,0.0,0.0,0.0,0.0,ÈÈ´¦Àí4:NaN;ÈÈ´¦Àí3:NaN;ÈÈ´¦Àí2:NaN;ÈÈ´¦Àí1:NaN;Éøµª:NaN;ÉøÌ¼:NaN;»Ø»ð:740¡æ 3h;´ã»ð:NaN;Õý»ð:985¡æ 45';ÍË»ð:NaN,Ñõ»¯ÎïºÍÁò»¯Îï<3¼¶,7,8,NaN,NaN,ÉÏº£·¢µçÉè±¸³ÉÌ×Ëù,±´ÊÏÌå,0
119,12Cr3MoVSiTiB,ÉÏº£³ÉÌ×Ëù,¹â»¬,_,×ÝÏò,GB228-76,812189,1.0,25.0,2.0,19.7,4.0,ÉÏº£³ÉÌ×Ëù,0.0,0.0,0.0,0.0,0.0,0.0,0.0,0.31,0.0074,0.1,0.0,0.33,1.15,0.16,2.71,0.009,0.014,0.72,0.64,0.12,0.0,0.0,0.0,0.0,0.0,0.0,0.0,0.0,0.0,0.0,0.0,0.0,0.0,0.0,0.0,0.0,0.0,0.0,0.0,0.0,0.0,"ÈÈ´¦Àí4:NaN;ÈÈ´¦Àí3:NaN;ÈÈ´¦Àí2:NaN;ÈÈ´¦Àí1:NaN;Éøµª:NaN;ÉøÌ¼:NaN;»Ø»ð:760¡æ,5h;´ã»ð:NaN;Õý»ð:1070¡æ,45';ÍË»ð:NaN",ÉÙÁ¿Ñõ»¯ÎïºÍÁò»¯Îï,7,8,NaN,NaN,ÉÏº£·¢µçÉè±¸³ÉÌ×Ëù,±´ÊÏÌå,374
120,12Cr3MoVSiTiB,ÉÏº£³ÉÌ×Ëù,¹â»¬,_,×ÝÏò,GB228-76,812192,1.0,25.0,4.0,19.8,6.0,ÉÏº£³ÉÌ×Ëù,0.0,0.0,0.0,0.0,0.0,0.0,0.0,0.33,0.0068,0.12,0.0,0.33,1.0,0.12,2.72,0.009,0.018,0.64,0.66,0.12,0.0,0.0,0.0,0.0,0.0,0.0,0.0,0.0,0.0,0.0,0.0,0.0,0.0,0.0,0.0,0.0,0.0,0.0,0.0,0.0,0.0,"ÈÈ´¦Àí4:NaN;ÈÈ´¦Àí3:NaN;ÈÈ´¦Àí2:NaN;ÈÈ´¦Àí1:NaN;Éøµª:NaN;ÉøÌ¼:NaN;»Ø»ð:760¡æ,5h;´ã»ð:NaN;Õý»ð:1070¡æ,45';ÍË»ð:NaN",ÉÙÁ¿Ñõ»¯ÎïºÍÁò»¯Îï,5,7,NaN,NaN,ÉÏº£·¢µçÉè±¸³ÉÌ×Ëù,±´ÊÏÌå,374
121,12Cr3MoVSiTiB,ÉÏº£³ÉÌ×Ëù,¹â»¬,_,×ÝÏò,GB4338-84,812189,1.0,300.0,3.0,17.47,8.0,ÉÏº£³ÉÌ×Ëù,0.0,0.0,0.0,0.0,0.0,0.0,0.0,0.31,0.0074,0.1,0.0,0.33,1.15,0.16,2.71,0.009,0.014,0.72,0.64,0.12,0.0,0.0,0.0,0.0,0.0,0.0,0.0,0.0,0.0,0.0,0.0,0.0,0.0,0.0,0.0,0.0,0.0,0.0,0.0,0.0,0.0,"ÈÈ´¦Àí4:NaN;ÈÈ´¦Àí3:NaN;ÈÈ´¦Àí2:NaN;ÈÈ´¦Àí1:NaN;Éøµª:NaN;ÉøÌ¼:NaN;»Ø»ð:760¡æ,5h;´ã»ð:NaN;Õý»ð:1070¡æ,45';ÍË»ð:NaN",ÉÙÁ¿Ñõ»¯ÎïºÍÁò»¯Îï,7,8,NaN,NaN,ÉÏº£·¢µçÉè±¸³ÉÌ×Ëù,±´ÊÏÌå,374
122,12Cr3MoVSiTiB,ÉÏº£³ÉÌ×Ëù,¹â»¬,_,×ÝÏò,GB4338-84,812189,1.0,400.0,3.0,18.53,10.0,ÉÏº£³ÉÌ×Ëù,0.0,0.0,0.0,0.0,0.0,0.0,0.0,0.31,0.0074,0.1,0.0,0.33,1.15,0.16,2.71,0.009,0.014,0.72,0.64,0.12,0.0,0.0,0.0,0.0,0.0,0.0,0.0,0.0,0.0,0.0,0.0,0.0,0.0,0.0,0.0,0.0,0.0,0.0,0.0,0.0,0.0,"ÈÈ´¦Àí4:NaN;ÈÈ´¦Àí3:NaN;ÈÈ´¦Àí2:NaN;ÈÈ´¦Àí1:NaN;Éøµª:NaN;ÉøÌ¼:NaN;»Ø»ð:760¡æ,5h;´ã»ð:NaN;Õý»ð:1070¡æ,45';ÍË»ð:NaN",ÉÙÁ¿Ñõ»¯ÎïºÍÁò»¯Îï,7,8,NaN,NaN,ÉÏº£·¢µçÉè±¸³ÉÌ×Ëù,±´ÊÏÌå,374
123,12Cr3MoVSiTiB,ÉÏº£³ÉÌ×Ëù,¹â»¬,_,×ÝÏò,GB4338-84,812189,1.0,450.0,3.0,18.03,12.0,ÉÏº£³ÉÌ×Ëù,0.0,0.0,0.0,0.0,0.0,0.0,0.0,0.31,0.0074,0.1,0.0,0.33,1.15,0.16,2.71,0.009,0.014,0.72,0.64,0.12,0.0,0.0,0.0,0.0,0.0,0.0,0.0,0.0,0.0,0.0,0.0,0.0,0.0,0.0,0.0,0.0,0.0,0.0,0.0,0.0,0.0,"ÈÈ´¦Àí4:NaN;ÈÈ´¦Àí3:NaN;ÈÈ´¦Àí2:NaN;ÈÈ´¦Àí1:NaN;Éøµª:NaN;ÉøÌ¼:NaN;»Ø»ð:760¡æ,5h;´ã»ð:NaN;Õý»ð:1070¡æ,45';ÍË»ð:NaN",ÉÙÁ¿Ñõ»¯ÎïºÍÁò»¯Îï,7,8,NaN,NaN,ÉÏº£·¢µçÉè±¸³ÉÌ×Ëù,±´ÊÏÌå,374
124,12Cr3MoVSiTiB,ÉÏº£³ÉÌ×Ëù,¹â»¬,_,×ÝÏò,GB4338-84,812189,1.0,500.0,3.0,17.33,14.0,ÉÏº£³ÉÌ×Ëù,0.0,0.0,0.0,0.0,0.0,0.0,0.0,0.31,0.0074,0.1,0.0,0.33,1.15,0.16,2.71,0.009,0.014,0.72,0.64,0.12,0.0,0.0,0.0,0.0,0.0,0.0,0.0,0.0,0.0,0.0,0.0,0.0,0.0,0.0,0.0,0.0,0.0,0.0,0.0,0.0,0.0,"ÈÈ´¦Àí4:NaN;ÈÈ´¦Àí3:NaN;ÈÈ´¦Àí2:NaN;ÈÈ´¦Àí1:NaN;Éøµª:NaN;ÉøÌ¼:NaN;»Ø»ð:760¡æ,5h;´ã»ð:NaN;Õý»ð:1070¡æ,45';ÍË»ð:NaN",ÉÙÁ¿Ñõ»¯ÎïºÍÁò»¯Îï,7,8,NaN,NaN,ÉÏº£·¢µçÉè±¸³ÉÌ×Ëù,±´ÊÏÌå,374
125,12Cr3MoVSiTiB,ÉÏº£³ÉÌ×Ëù,¹â»¬,_,×ÝÏò,GB4338-84,812189,1.0,550.0,3.0,18.97,16.0,ÉÏº£³ÉÌ×Ëù,0.0,0.0,0.0,0.0,0.0,0.0,0.0,0.31,0.0074,0.1,0.0,0.33,1.15,0.16,2.71,0.009,0.014,0.72,0.64,0.12,0.0,0.0,0.0,0.0,0.0,0.0,0.0,0.0,0.0,0.0,0.0,0.0,0.0,0.0,0.0,0.0,0.0,0.0,0.0,0.0,0.0,"ÈÈ´¦Àí4:NaN;ÈÈ´¦Àí3:NaN;ÈÈ´¦Àí2:NaN;ÈÈ´¦Àí1:NaN;Éøµª:NaN;ÉøÌ¼:NaN;»Ø»ð:760¡æ,5h;´ã»ð:NaN;Õý»ð:1070¡æ,45';ÍË»ð:NaN",ÉÙÁ¿Ñõ»¯ÎïºÍÁò»¯Îï,7,8,NaN,NaN,ÉÏº£·¢µçÉè±¸³ÉÌ×Ëù,±´ÊÏÌå,374
126,12Cr3MoVSiTiB,ÉÏº£³ÉÌ×Ëù,¹â»¬,_,×ÝÏò,GB4338-84,812192,1.0,300.0,3.0,17.43,20.0,ÉÏº£³ÉÌ×Ëù,0.0,0.0,0.0,0.0,0.0,0.0,0.0,0.33,0.0068,0.12,0.0,0.33,1.0,0.12,2.72,0.009,0.018,0.64,0.66,0.12,0.0,0.0,0.0,0.0,0.0,0.0,0.0,0.0,0.0,0.0,0.0,0.0,0.0,0.0,0.0,0.0,0.0,0.0,0.0,0.0,0.0,"ÈÈ´¦Àí4:NaN;ÈÈ´¦Àí3:NaN;ÈÈ´¦Àí2:NaN;ÈÈ´¦Àí1:NaN;Éøµª:NaN;ÉøÌ¼:NaN;»Ø»ð:760¡æ,5h;´ã»ð:NaN;Õý»ð:1070¡æ,45';ÍË»ð:NaN",ÉÙÁ¿Ñõ»¯ÎïºÍÁò»¯Îï,5,7,NaN,NaN,ÉÏº£·¢µçÉè±¸³ÉÌ×Ëù,±´ÊÏÌå,374
127,12Cr3MoVSiTiB,ÉÏº£³ÉÌ×Ëù,¹â»¬,_,×ÝÏò,GB4338-84,812192,1.0,400.0,3.0,16.87,22.0,ÉÏº£³ÉÌ×Ëù,0.0,0.0,0.0,0.0,0.0,0.0,0.0,0.33,0.0068,0.12,0.0,0.33,1.0,0.12,2.72,0.009,0.018,0.64,0.66,0.12,0.0,0.0,0.0,0.0,0.0,0.0,0.0,0.0,0.0,0.0,0.0,0.0,0.0,0.0,0.0,0.0,0.0,0.0,0.0,0.0,0.0,"ÈÈ´¦Àí4:NaN;ÈÈ´¦Àí3:NaN;ÈÈ´¦Àí2:NaN;ÈÈ´¦Àí1:NaN;Éøµª:NaN;ÉøÌ¼:NaN;»Ø»ð:760¡æ,5h;´ã»ð:NaN;Õý»ð:1070¡æ,45';ÍË»ð:NaN",ÉÙÁ¿Ñõ»¯ÎïºÍÁò»¯Îï,5,7,NaN,NaN,ÉÏº£·¢µçÉè±¸³ÉÌ×Ëù,±´ÊÏÌå,374
128,12Cr3MoVSiTiB,ÉÏº£³ÉÌ×Ëù,¹â»¬,_,×ÝÏò,GB4338-84,812192,1.0,450.0,3.0,19.13,24.0,ÉÏº£³ÉÌ×Ëù,0.0,0.0,0.0,0.0,0.0,0.0,0.0,0.33,0.0068,0.12,0.0,0.33,1.0,0.12,2.72,0.009,0.018,0.64,0.66,0.12,0.0,0.0,0.0,0.0,0.0,0.0,0.0,0.0,0.0,0.0,0.0,0.0,0.0,0.0,0.0,0.0,0.0,0.0,0.0,0.0,0.0,"ÈÈ´¦Àí4:NaN;ÈÈ´¦Àí3:NaN;ÈÈ´¦Àí2:NaN;ÈÈ´¦Àí1:NaN;Éøµª:NaN;ÉøÌ¼:NaN;»Ø»ð:760¡æ,5h;´ã»ð:NaN;Õý»ð:1070¡æ,45';ÍË»ð:NaN",ÉÙÁ¿Ñõ»¯ÎïºÍÁò»¯Îï,5,7,NaN,NaN,ÉÏº£·¢µçÉè±¸³ÉÌ×Ëù,±´ÊÏÌå,374
129,12Cr3MoVSiTiB,ÉÏº£³ÉÌ×Ëù,¹â»¬,_,×ÝÏò,GB4338-84,812192,1.0,500.0,3.0,18.23,26.0,ÉÏº£³ÉÌ×Ëù,0.0,0.0,0.0,0.0,0.0,0.0,0.0,0.33,0.0068,0.12,0.0,0.33,1.0,0.12,2.72,0.009,0.018,0.64,0.66,0.12,0.0,0.0,0.0,0.0,0.0,0.0,0.0,0.0,0.0,0.0,0.0,0.0,0.0,0.0,0.0,0.0,0.0,0.0,0.0,0.0,0.0,"ÈÈ´¦Àí4:NaN;ÈÈ´¦Àí3:NaN;ÈÈ´¦Àí2:NaN;ÈÈ´¦Àí1:NaN;Éøµª:NaN;ÉøÌ¼:NaN;»Ø»ð:760¡æ,5h;´ã»ð:NaN;Õý»ð:1070¡æ,45';ÍË»ð:NaN",ÉÙÁ¿Ñõ»¯ÎïºÍÁò»¯Îï,5,7,NaN,NaN,ÉÏº£·¢µçÉè±¸³ÉÌ×Ëù,±´ÊÏÌå,374
130,12Cr3MoVSiTiB,ÉÏº£³ÉÌ×Ëù,¹â»¬,_,×ÝÏò,GB4338-84,812192,1.0,550.0,3.0,17.57,28.0,ÉÏº£³ÉÌ×Ëù,0.0,0.0,0.0,0.0,0.0,0.0,0.0,0.33,0.0068,0.12,0.0,0.33,1.0,0.12,2.72,0.009,0.018,0.64,0.66,0.12,0.0,0.0,0.0,0.0,0.0,0.0,0.0,0.0,0.0,0.0,0.0,0.0,0.0,0.0,0.0,0.0,0.0,0.0,0.0,0.0,0.0,"ÈÈ´¦Àí4:NaN;ÈÈ´¦Àí3:NaN;ÈÈ´¦Àí2:NaN;ÈÈ´¦Àí1:NaN;Éøµª:NaN;ÉøÌ¼:NaN;»Ø»ð:760¡æ,5h;´ã»ð:NaN;Õý»ð:1070¡æ,45';ÍË»ð:NaN",ÉÙÁ¿Ñõ»¯ÎïºÍÁò»¯Îï,5,7,NaN,NaN,ÉÏº£·¢µçÉè±¸³ÉÌ×Ëù,±´ÊÏÌå,374
131,12Cr3MoVSiTiB,ÉÏº£³ÉÌ×Ëù,¹â»¬,_,×ÝÏò,GB4338-84,7129441,1.0,300.0,3.0,17.13,32.0,ÉÏº£³ÉÌ×Ëù,0.0,0.0,0.0,0.0,0.0,0.0,0.0,0.25,0.007,0.12,0.0,0.33,1.1,0.12,2.71,0.011,0.019,0.7,0.72,0.11,0.0,0.0,0.0,0.0,0.0,0.0,0.0,0.0,0.0,0.0,0.0,0.0,0.0,0.0,0.0,0.0,0.0,0.0,0.0,0.0,0.0,"ÈÈ´¦Àí4:NaN;ÈÈ´¦Àí3:NaN;ÈÈ´¦Àí2:NaN;ÈÈ´¦Àí1:NaN;Éøµª:NaN;ÉøÌ¼:NaN;»Ø»ð:760¡æ,5h;´ã»ð:NaN;Õý»ð:1070¡æ,45';ÍË»ð:NaN",ÉÙÁ¿Ñõ»¯ÎïºÍÁò»¯Îï,5,7,NaN,NaN,ÉÏº£·¢µçÉè±¸³ÉÌ×Ëù,±´ÊÏÌå,374
132,12Cr3MoVSiTiB,ÉÏº£³ÉÌ×Ëù,¹â»¬,_,×ÝÏò,GB4338-84,7129441,1.0,400.0,3.0,16.53,34.0,ÉÏº£³ÉÌ×Ëù,0.0,0.0,0.0,0.0,0.0,0.0,0.0,0.25,0.007,0.12,0.0,0.33,1.1,0.12,2.71,0.011,0.019,0.7,0.72,0.11,0.0,0.0,0.0,0.0,0.0,0.0,0.0,0.0,0.0,0.0,0.0,0.0,0.0,0.0,0.0,0.0,0.0,0.0,0.0,0.0,0.0,"ÈÈ´¦Àí4:NaN;ÈÈ´¦Àí3:NaN;ÈÈ´¦Àí2:NaN;ÈÈ´¦Àí1:NaN;Éøµª:NaN;ÉøÌ¼:NaN;»Ø»ð:760¡æ,5h;´ã»ð:NaN;Õý»ð:1070¡æ,45';ÍË»ð:NaN",ÉÙÁ¿Ñõ»¯ÎïºÍÁò»¯Îï,5,7,NaN,NaN,ÉÏº£·¢µçÉè±¸³ÉÌ×Ëù,±´ÊÏÌå,374
133,12Cr3MoVSiTiB,ÉÏº£³ÉÌ×Ëù,¹â»¬,_,×ÝÏò,GB4338-84,7129441,1.0,450.0,3.0,17.77,36.0,ÉÏº£³ÉÌ×Ëù,0.0,0.0,0.0,0.0,0.0,0.0,0.0,0.25,0.007,0.12,0.0,0.33,1.1,0.12,2.71,0.011,0.019,0.7,0.72,0.11,0.0,0.0,0.0,0.0,0.0,0.0,0.0,0.0,0.0,0.0,0.0,0.0,0.0,0.0,0.0,0.0,0.0,0.0,0.0,0.0,0.0,"ÈÈ´¦Àí4:NaN;ÈÈ´¦Àí3:NaN;ÈÈ´¦Àí2:NaN;ÈÈ´¦Àí1:NaN;Éøµª:NaN;ÉøÌ¼:NaN;»Ø»ð:760¡æ,5h;´ã»ð:NaN;Õý»ð:1070¡æ,45';ÍË»ð:NaN",ÉÙÁ¿Ñõ»¯ÎïºÍÁò»¯Îï,5,7,NaN,NaN,ÉÏº£·¢µçÉè±¸³ÉÌ×Ëù,±´ÊÏÌå,374
134,12Cr3MoVSiTiB,ÉÏº£³ÉÌ×Ëù,¹â»¬,_,×ÝÏò,GB4338-84,7129441,1.0,500.0,3.0,17.8,38.0,ÉÏº£³ÉÌ×Ëù,0.0,0.0,0.0,0.0,0.0,0.0,0.0,0.25,0.007,0.12,0.0,0.33,1.1,0.12,2.71,0.011,0.019,0.7,0.72,0.11,0.0,0.0,0.0,0.0,0.0,0.0,0.0,0.0,0.0,0.0,0.0,0.0,0.0,0.0,0.0,0.0,0.0,0.0,0.0,0.0,0.0,"ÈÈ´¦Àí4:NaN;ÈÈ´¦Àí3:NaN;ÈÈ´¦Àí2:NaN;ÈÈ´¦Àí1:NaN;Éøµª:NaN;ÉøÌ¼:NaN;»Ø»ð:760¡æ,5h;´ã»ð:NaN;Õý»ð:1070¡æ,45';ÍË»ð:NaN",ÉÙÁ¿Ñõ»¯ÎïºÍÁò»¯Îï,5,7,NaN,NaN,ÉÏº£·¢µçÉè±¸³ÉÌ×Ëù,±´ÊÏÌå,374
135,12Cr3MoVSiTiB,ÉÏº£³ÉÌ×Ëù,¹â»¬,_,×ÝÏò,GB4338-84,7129441,1.0,550.0,3.0,18.3,40.0,ÉÏº£³ÉÌ×Ëù,0.0,0.0,0.0,0.0,0.0,0.0,0.0,0.25,0.007,0.12,0.0,0.33,1.1,0.12,2.71,0.011,0.019,0.7,0.72,0.11,0.0,0.0,0.0,0.0,0.0,0.0,0.0,0.0,0.0,0.0,0.0,0.0,0.0,0.0,0.0,0.0,0.0,0.0,0.0,0.0,0.0,"ÈÈ´¦Àí4:NaN;ÈÈ´¦Àí3:NaN;ÈÈ´¦Àí2:NaN;ÈÈ´¦Àí1:NaN;Éøµª:NaN;ÉøÌ¼:NaN;»Ø»ð:760¡æ,5h;´ã»ð:NaN;Õý»ð:1070¡æ,45';ÍË»ð:NaN",ÉÙÁ¿Ñõ»¯ÎïºÍÁò»¯Îï,5,7,NaN,NaN,ÉÏº£·¢µçÉè±¸³ÉÌ×Ëù,±´ÊÏÌå,374
136,12MoVWBSiRE,_,¹â»¬,_,_,,070295,3.0,100.0,2.0,15.0,10.0,_,0.0,0.0,0.0,0.0,0.0,0.0,0.0,0.07,0.006,0.0,0.26,0.35,0.54,0.0,0.0,0.012,0.02,0.6,0.71,0.11,0.0,0.0,0.0,0.0,0.0,0.0,0.0,0.0,0.0,0.0,0.0,0.0,0.0,0.011,0.0,0.0,0.0,0.0,0.0,0.0,0.0,ÈÈ´¦Àí4:NaN;ÈÈ´¦Àí3:NaN;ÈÈ´¦Àí2:NaN;ÈÈ´¦Àí1:NaN;Éøµª:NaN;ÉøÌ¼:NaN;»Ø»ð:770¡æ * 3h;´ã»ð:NaN;Õý»ð:1000¡æ *45·Ö;ÍË»ð:NaN,,,,,,,,
137,12MoVWBSiRE,_,¹â»¬,_,_,,070295,3.0,200.0,2.0,13.5,11.0,_,0.0,0.0,0.0,0.0,0.0,0.0,0.0,0.07,0.006,0.0,0.26,0.35,0.54,0.0,0.0,0.012,0.02,0.6,0.71,0.11,0.0,0.0,0.0,0.0,0.0,0.0,0.0,0.0,0.0,0.0,0.0,0.0,0.0,0.011,0.0,0.0,0.0,0.0,0.0,0.0,0.0,ÈÈ´¦Àí4:NaN;ÈÈ´¦Àí3:NaN;ÈÈ´¦Àí2:NaN;ÈÈ´¦Àí1:NaN;Éøµª:NaN;ÉøÌ¼:NaN;»Ø»ð:770¡æ * 3h;´ã»ð:NaN;Õý»ð:1000¡æ *45·Ö;ÍË»ð:NaN,,,,,,,,
138,12MoVWBSiRE,_,¹â»¬,_,_,,070295,3.0,300.0,2.0,18.5,12.0,_,0.0,0.0,0.0,0.0,0.0,0.0,0.0,0.07,0.006,0.0,0.26,0.35,0.54,0.0,0.0,0.012,0.02,0.6,0.71,0.11,0.0,0.0,0.0,0.0,0.0,0.0,0.0,0.0,0.0,0.0,0.0,0.0,0.0,0.011,0.0,0.0,0.0,0.0,0.0,0.0,0.0,ÈÈ´¦Àí4:NaN;ÈÈ´¦Àí3:NaN;ÈÈ´¦Àí2:NaN;ÈÈ´¦Àí1:NaN;Éøµª:NaN;ÉøÌ¼:NaN;»Ø»ð:770¡æ * 3h;´ã»ð:NaN;Õý»ð:1000¡æ *45·Ö;ÍË»ð:NaN,,,,,,,,
139,12MoVWBSiRE,_,¹â»¬,_,_,,070295,3.0,400.0,2.0,16.0,13.0,_,0.0,0.0,0.0,0.0,0.0,0.0,0.0,0.07,0.006,0.0,0.26,0.35,0.54,0.0,0.0,0.012,0.02,0.6,0.71,0.11,0.0,0.0,0.0,0.0,0.0,0.0,0.0,0.0,0.0,0.0,0.0,0.0,0.0,0.011,0.0,0.0,0.0,0.0,0.0,0.0,0.0,ÈÈ´¦Àí4:NaN;ÈÈ´¦Àí3:NaN;ÈÈ´¦Àí2:NaN;ÈÈ´¦Àí1:NaN;Éøµª:NaN;ÉøÌ¼:NaN;»Ø»ð:770¡æ * 3h;´ã»ð:NaN;Õý»ð:1000¡æ *45·Ö;ÍË»ð:NaN,,,,,,,,
140,12MoVWBSiRE,_,¹â»¬,_,_,,070295,3.0,500.0,2.0,13.5,14.0,_,0.0,0.0,0.0,0.0,0.0,0.0,0.0,0.07,0.006,0.0,0.26,0.35,0.54,0.0,0.0,0.012,0.02,0.6,0.71,0.11,0.0,0.0,0.0,0.0,0.0,0.0,0.0,0.0,0.0,0.0,0.0,0.0,0.0,0.011,0.0,0.0,0.0,0.0,0.0,0.0,0.0,ÈÈ´¦Àí4:NaN;ÈÈ´¦Àí3:NaN;ÈÈ´¦Àí2:NaN;ÈÈ´¦Àí1:NaN;Éøµª:NaN;ÉøÌ¼:NaN;»Ø»ð:770¡æ * 3h;´ã»ð:NaN;Õý»ð:1000¡æ *45·Ö;ÍË»ð:NaN,,,,,,,,
141,12MoVWBSiRE,_,¹â»¬,_,_,,070295,3.0,550.0,2.0,13.0,15.0,_,0.0,0.0,0.0,0.0,0.0,0.0,0.0,0.07,0.006,0.0,0.26,0.35,0.54,0.0,0.0,0.012,0.02,0.6,0.71,0.11,0.0,0.0,0.0,0.0,0.0,0.0,0.0,0.0,0.0,0.0,0.0,0.0,0.0,0.011,0.0,0.0,0.0,0.0,0.0,0.0,0.0,ÈÈ´¦Àí4:NaN;ÈÈ´¦Àí3:NaN;ÈÈ´¦Àí2:NaN;ÈÈ´¦Àí1:NaN;Éøµª:NaN;ÉøÌ¼:NaN;»Ø»ð:770¡æ * 3h;´ã»ð:NaN;Õý»ð:1000¡æ *45·Ö;ÍË»ð:NaN,,,,,,,,
142,12MoVWBSiRE,_,¹â»¬,_,_,,070295,3.0,580.0,2.0,12.5,16.0,_,0.0,0.0,0.0,0.0,0.0,0.0,0.0,0.07,0.006,0.0,0.26,0.35,0.54,0.0,0.0,0.012,0.02,0.6,0.71,0.11,0.0,0.0,0.0,0.0,0.0,0.0,0.0,0.0,0.0,0.0,0.0,0.0,0.0,0.011,0.0,0.0,0.0,0.0,0.0,0.0,0.0,ÈÈ´¦Àí4:NaN;ÈÈ´¦Àí3:NaN;ÈÈ´¦Àí2:NaN;ÈÈ´¦Àí1:NaN;Éøµª:NaN;ÉøÌ¼:NaN;»Ø»ð:770¡æ * 3h;´ã»ð:NaN;Õý»ð:1000¡æ *45·Ö;ÍË»ð:NaN,,,,,,,,
143,12MoVWBSiRE,_,¹â»¬,_,_,,070295,3.0,600.0,2.0,16.5,17.0,_,0.0,0.0,0.0,0.0,0.0,0.0,0.0,0.07,0.006,0.0,0.26,0.35,0.54,0.0,0.0,0.012,0.02,0.6,0.71,0.11,0.0,0.0,0.0,0.0,0.0,0.0,0.0,0.0,0.0,0.0,0.0,0.0,0.0,0.011,0.0,0.0,0.0,0.0,0.0,0.0,0.0,ÈÈ´¦Àí4:NaN;ÈÈ´¦Àí3:NaN;ÈÈ´¦Àí2:NaN;ÈÈ´¦Àí1:NaN;Éøµª:NaN;ÉøÌ¼:NaN;»Ø»ð:770¡æ * 3h;´ã»ð:NaN;Õý»ð:1000¡æ *45·Ö;ÍË»ð:NaN,,,,,,,,
144,12MoVWBSiRE,_,¹â»¬,_,_,,070295,3.0,620.0,2.0,12.5,18.0,_,0.0,0.0,0.0,0.0,0.0,0.0,0.0,0.07,0.006,0.0,0.26,0.35,0.54,0.0,0.0,0.012,0.02,0.6,0.71,0.11,0.0,0.0,0.0,0.0,0.0,0.0,0.0,0.0,0.0,0.0,0.0,0.0,0.0,0.011,0.0,0.0,0.0,0.0,0.0,0.0,0.0,ÈÈ´¦Àí4:NaN;ÈÈ´¦Àí3:NaN;ÈÈ´¦Àí2:NaN;ÈÈ´¦Àí1:NaN;Éøµª:NaN;ÉøÌ¼:NaN;»Ø»ð:770¡æ * 3h;´ã»ð:NaN;Õý»ð:1000¡æ *45·Ö;ÍË»ð:NaN,,,,,,,,
145,12MoVWBSiRE,_,¹â»¬,_,_,,070295,3.0,650.0,2.0,11.5,19.0,_,0.0,0.0,0.0,0.0,0.0,0.0,0.0,0.07,0.006,0.0,0.26,0.35,0.54,0.0,0.0,0.012,0.02,0.6,0.71,0.11,0.0,0.0,0.0,0.0,0.0,0.0,0.0,0.0,0.0,0.0,0.0,0.0,0.0,0.011,0.0,0.0,0.0,0.0,0.0,0.0,0.0,ÈÈ´¦Àí4:NaN;ÈÈ´¦Àí3:NaN;ÈÈ´¦Àí2:NaN;ÈÈ´¦Àí1:NaN;Éøµª:NaN;ÉøÌ¼:NaN;»Ø»ð:770¡æ * 3h;´ã»ð:NaN;Õý»ð:1000¡æ *45·Ö;ÍË»ð:NaN,,,,,,,,
146,12MoVWBSiRE,_,¹â»¬,_,_,,070295,3.0,700.0,2.0,18.5,20.0,_,0.0,0.0,0.0,0.0,0.0,0.0,0.0,0.07,0.006,0.0,0.26,0.35,0.54,0.0,0.0,0.012,0.02,0.6,0.71,0.11,0.0,0.0,0.0,0.0,0.0,0.0,0.0,0.0,0.0,0.0,0.0,0.0,0.0,0.011,0.0,0.0,0.0,0.0,0.0,0.0,0.0,ÈÈ´¦Àí4:NaN;ÈÈ´¦Àí3:NaN;ÈÈ´¦Àí2:NaN;ÈÈ´¦Àí1:NaN;Éøµª:NaN;ÉøÌ¼:NaN;»Ø»ð:770¡æ * 3h;´ã»ð:NaN;Õý»ð:1000¡æ *45·Ö;ÍË»ð:NaN,,,,,,,,
147,14CrMnMoVB,ÉÏº£²ÄÁÏËù,¹â»¬,¦µ10,×ÝÏò,GB228-87,1-314,1.0,25.0,0.0,11.5,1.0,ÉÏ¸ÖÈý³§,0.0,0.0,0.0,0.0,0.0,0.098,0.0,0.0,0.0014,0.0,0.0,0.08,0.36,0.0,1.13,0.01,0.017,1.1,0.37,0.15,0.0,0.0,0.0,0.0,0.0,0.0,0.0,0.0,0.0,0.0,0.0,0.0,0.0,0.0,0.0,0.0,0.0,0.0,0.0,0.0,0.0,ÈÈ´¦Àí4:NaN;ÈÈ´¦Àí3:NaN;ÈÈ´¦Àí2:NaN;ÈÈ´¦Àí1:NaN;Éøµª:NaN;ÉøÌ¼:NaN;»Ø»ð:600¡æ;´ã»ð:NaN;Õý»ð:850¡æ;ÍË»ð:NaN,,,,,,,,
148,14CrMnMoVB,ÉÏº£²ÄÁÏËù,¹â»¬,¦µ10,×ÝÏò,GB228-87,1-314,2.0,25.0,0.0,12.5,2.0,ÉÏ¸ÖÈý³§,0.0,0.0,0.0,0.0,0.0,0.098,0.0,0.0,0.0014,0.0,0.0,0.08,0.36,0.0,1.13,0.01,0.017,1.1,0.37,0.15,0.0,0.0,0.0,0.0,0.0,0.0,0.0,0.0,0.0,0.0,0.0,0.0,0.0,0.0,0.0,0.0,0.0,0.0,0.0,0.0,0.0,ÈÈ´¦Àí4:NaN;ÈÈ´¦Àí3:NaN;ÈÈ´¦Àí2:NaN;ÈÈ´¦Àí1:NaN;Éøµª:NaN;ÉøÌ¼:NaN;»Ø»ð:600¡æ;´ã»ð:NaN;Õý»ð:875¡æ;ÍË»ð:NaN,,,,,,,,
149,14CrMnMoVB,ÉÏº£²ÄÁÏËù,¹â»¬,¦µ10,×ÝÏò,GB228-87,1-314,3.0,25.0,0.0,10.5,3.0,ÉÏ¸ÖÈý³§,0.0,0.0,0.0,0.0,0.0,0.098,0.0,0.0,0.0014,0.0,0.0,0.08,0.36,0.0,1.13,0.01,0.017,1.1,0.37,0.15,0.0,0.0,0.0,0.0,0.0,0.0,0.0,0.0,0.0,0.0,0.0,0.0,0.0,0.0,0.0,0.0,0.0,0.0,0.0,0.0,0.0,ÈÈ´¦Àí4:NaN;ÈÈ´¦Àí3:NaN;ÈÈ´¦Àí2:NaN;ÈÈ´¦Àí1:NaN;Éøµª:NaN;ÉøÌ¼:NaN;»Ø»ð:600¡æ;´ã»ð:NaN;Õý»ð:900¡æ;ÍË»ð:NaN,NaN,6,6,NaN,NaN,ÉÏ¸ÖÈý³§,»Ø»ð±´ÊÏÌå+ÉÙÁ¿»Ø»ðË÷ÊÏÌå,0
150,14CrMnMoVB,ÉÏº£²ÄÁÏËù,¹â»¬,¦µ10,×ÝÏò,GB228-87,1-314,4.0,25.0,0.0,11.5,4.0,ÉÏ¸ÖÈý³§,0.0,0.0,0.0,0.0,0.0,0.098,0.0,0.0,0.0014,0.0,0.0,0.08,0.36,0.0,1.13,0.01,0.017,1.1,0.37,0.15,0.0,0.0,0.0,0.0,0.0,0.0,0.0,0.0,0.0,0.0,0.0,0.0,0.0,0.0,0.0,0.0,0.0,0.0,0.0,0.0,0.0,ÈÈ´¦Àí4:NaN;ÈÈ´¦Àí3:NaN;ÈÈ´¦Àí2:NaN;ÈÈ´¦Àí1:NaN;Éøµª:NaN;ÉøÌ¼:NaN;»Ø»ð:600¡æ;´ã»ð:NaN;Õý»ð:925¡æ;ÍË»ð:NaN,,,,,,,,
151,14CrMnMoVB,ÉÏº£²ÄÁÏËù,¹â»¬,¦µ10,×ÝÏò,GB228-87,1-314,5.0,25.0,0.0,12.0,5.0,ÉÏ¸ÖÈý³§,0.0,0.0,0.0,0.0,0.0,0.098,0.0,0.0,0.0014,0.0,0.0,0.08,0.36,0.0,1.13,0.01,0.017,1.1,0.37,0.15,0.0,0.0,0.0,0.0,0.0,0.0,0.0,0.0,0.0,0.0,0.0,0.0,0.0,0.0,0.0,0.0,0.0,0.0,0.0,0.0,0.0,ÈÈ´¦Àí4:NaN;ÈÈ´¦Àí3:NaN;ÈÈ´¦Àí2:NaN;ÈÈ´¦Àí1:NaN;Éøµª:NaN;ÉøÌ¼:NaN;»Ø»ð:600¡æ;´ã»ð:NaN;Õý»ð:950¡æ;ÍË»ð:NaN,,,,,,,,
152,14CrMnMoVB,ÉÏº£²ÄÁÏËù,¹â»¬,¦µ10,×ÝÏò,GB228-87,64-470,1.0,25.0,0.0,11.0,6.0,ÉÏ¸ÖÈý³§,0.0,0.0,0.0,0.0,0.0,0.079,0.0,0.0,0.002,0.0,0.0,0.06,0.4,0.0,1.23,0.009,0.014,1.43,0.3,0.12,0.0,0.0,0.0,0.0,0.0,0.0,0.0,0.0,0.0,0.0,0.0,0.0,0.0,0.0,0.0,0.0,0.0,0.0,0.0,0.0,0.0,ÈÈ´¦Àí4:NaN;ÈÈ´¦Àí3:NaN;ÈÈ´¦Àí2:NaN;ÈÈ´¦Àí1:NaN;Éøµª:NaN;ÉøÌ¼:NaN;»Ø»ð:600¡æ;´ã»ð:NaN;Õý»ð:850¡æ;ÍË»ð:NaN,NaN,4,4,NaN,NaN,ÉÏ¸ÖÈý³§,»Ø»ð±´ÊÏÌå+ ÉÙÁ¿»Ø»ðË÷ÊÏÌå,0
153,14CrMnMoVB,ÉÏº£²ÄÁÏËù,¹â»¬,¦µ10,×ÝÏò,GB228-87,64-470,6.0,25.0,0.0,11.0,7.0,ÉÏ¸ÖÈý³§,0.0,0.0,0.0,0.0,0.0,0.079,0.0,0.0,0.002,0.0,0.0,0.06,0.4,0.0,1.23,0.009,0.014,1.43,0.3,0.12,0.0,0.0,0.0,0.0,0.0,0.0,0.0,0.0,0.0,0.0,0.0,0.0,0.0,0.0,0.0,0.0,0.0,0.0,0.0,0.0,0.0,ÈÈ´¦Àí4:NaN;ÈÈ´¦Àí3:NaN;ÈÈ´¦Àí2:NaN;ÈÈ´¦Àí1:NaN;Éøµª:NaN;ÉøÌ¼:NaN;»Ø»ð:600¡æ;´ã»ð:NaN;Õý»ð:880¡æ;ÍË»ð:NaN,,,,,,,,
154,14CrMnMoVB,ÉÏº£²ÄÁÏËù,¹â»¬,¦µ10,×ÝÏò,GB228-87,64-470,3.0,25.0,0.0,10.5,8.0,ÉÏ¸ÖÈý³§,0.0,0.0,0.0,0.0,0.0,0.079,0.0,0.0,0.002,0.0,0.0,0.06,0.4,0.0,1.23,0.009,0.014,1.43,0.3,0.12,0.0,0.0,0.0,0.0,0.0,0.0,0.0,0.0,0.0,0.0,0.0,0.0,0.0,0.0,0.0,0.0,0.0,0.0,0.0,0.0,0.0,ÈÈ´¦Àí4:NaN;ÈÈ´¦Àí3:NaN;ÈÈ´¦Àí2:NaN;ÈÈ´¦Àí1:NaN;Éøµª:NaN;ÉøÌ¼:NaN;»Ø»ð:600¡æ;´ã»ð:NaN;Õý»ð:900¡æ;ÍË»ð:NaN,,,,,,,,
155,14CrMnMoVB,ÉÏº£²ÄÁÏËù,¹â»¬,¦µ10,×ÝÏò,GB228-87,64-470,7.0,25.0,0.0,9.0,9.0,ÉÏ¸ÖÈý³§,0.0,0.0,0.0,0.0,0.0,0.079,0.0,0.0,0.002,0.0,0.0,0.06,0.4,0.0,1.23,0.009,0.014,1.43,0.3,0.12,0.0,0.0,0.0,0.0,0.0,0.0,0.0,0.0,0.0,0.0,0.0,0.0,0.0,0.0,0.0,0.0,0.0,0.0,0.0,0.0,0.0,ÈÈ´¦Àí4:NaN;ÈÈ´¦Àí3:NaN;ÈÈ´¦Àí2:NaN;ÈÈ´¦Àí1:NaN;Éøµª:NaN;ÉøÌ¼:NaN;»Ø»ð:600¡æ;´ã»ð:NaN;Õý»ð:930¡æ;ÍË»ð:NaN,,,,,,,,
156,14CrMnMoVB,ÉÏº£²ÄÁÏËù,¹â»¬,¦µ10,×ÝÏò,GB228-87,64-470,8.0,25.0,0.0,12.0,10.0,ÉÏ¸ÖÈý³§,0.0,0.0,0.0,0.0,0.0,0.079,0.0,0.0,0.002,0.0,0.0,0.06,0.4,0.0,1.23,0.009,0.014,1.43,0.3,0.12,0.0,0.0,0.0,0.0,0.0,0.0,0.0,0.0,0.0,0.0,0.0,0.0,0.0,0.0,0.0,0.0,0.0,0.0,0.0,0.0,0.0,ÈÈ´¦Àí4:NaN;ÈÈ´¦Àí3:NaN;ÈÈ´¦Àí2:NaN;ÈÈ´¦Àí1:NaN;Éøµª:NaN;ÉøÌ¼:NaN;»Ø»ð:600¡æ;´ã»ð:NaN;Õý»ð:1000¡æ;ÍË»ð:NaN,,,,,,,,
157,14CrMnMoVB,ÉÏº£²ÄÁÏËù,¹â»¬,¦µ10,×ÝÏò,GB228-87,1-314,9.0,25.0,0.0,12.0,11.0,ÉÏ¸ÖÈý³§,0.0,0.0,0.0,0.0,0.0,0.098,0.0,0.0,0.0014,0.0,0.0,0.08,0.36,0.0,1.13,0.01,0.017,1.1,0.37,0.15,0.0,0.0,0.0,0.0,0.0,0.0,0.0,0.0,0.0,0.0,0.0,0.0,0.0,0.0,0.0,0.0,0.0,0.0,0.0,0.0,0.0,ÈÈ´¦Àí4:NaN;ÈÈ´¦Àí3:NaN;ÈÈ´¦Àí2:NaN;ÈÈ´¦Àí1:NaN;Éøµª:NaN;ÉøÌ¼:NaN;»Ø»ð:NaN;´ã»ð:NaN;Õý»ð:880¡æ;ÍË»ð:NaN,,,,,,,,
158,14CrMnMoVB,ÉÏº£²ÄÁÏËù,¹â»¬,¦µ10,×ÝÏò,GB228-87,1-314,10.0,25.0,0.0,8.5,12.0,ÉÏ¸ÖÈý³§,0.0,0.0,0.0,0.0,0.0,0.098,0.0,0.0,0.0014,0.0,0.0,0.08,0.36,0.0,1.13,0.01,0.017,1.1,0.37,0.15,0.0,0.0,0.0,0.0,0.0,0.0,0.0,0.0,0.0,0.0,0.0,0.0,0.0,0.0,0.0,0.0,0.0,0.0,0.0,0.0,0.0,ÈÈ´¦Àí4:NaN;ÈÈ´¦Àí3:NaN;ÈÈ´¦Àí2:NaN;ÈÈ´¦Àí1:NaN;Éøµª:NaN;ÉøÌ¼:NaN;»Ø»ð:300¡æ;´ã»ð:NaN;Õý»ð:880¡æ;ÍË»ð:NaN,,,,,,,,
159,14CrMnMoVB,ÉÏº£²ÄÁÏËù,¹â»¬,¦µ10,×ÝÏò,GB228-87,1-314,11.0,25.0,0.0,10.0,13.0,ÉÏ¸ÖÈý³§,0.0,0.0,0.0,0.0,0.0,0.098,0.0,0.0,0.0014,0.0,0.0,0.08,0.36,0.0,1.13,0.01,0.017,1.1,0.37,0.15,0.0,0.0,0.0,0.0,0.0,0.0,0.0,0.0,0.0,0.0,0.0,0.0,0.0,0.0,0.0,0.0,0.0,0.0,0.0,0.0,0.0,ÈÈ´¦Àí4:NaN;ÈÈ´¦Àí3:NaN;ÈÈ´¦Àí2:NaN;ÈÈ´¦Àí1:NaN;Éøµª:NaN;ÉøÌ¼:NaN;»Ø»ð:350¡æ;´ã»ð:NaN;Õý»ð:880¡æ;ÍË»ð:NaN,,,,,,,,
160,14CrMnMoVB,ÉÏº£²ÄÁÏËù,¹â»¬,¦µ10,×ÝÏò,GB228-87,1-314,12.0,25.0,0.0,8.0,14.0,ÉÏ¸ÖÈý³§,0.0,0.0,0.0,0.0,0.0,0.098,0.0,0.0,0.0014,0.0,0.0,0.08,0.36,0.0,1.13,0.01,0.017,1.1,0.37,0.15,0.0,0.0,0.0,0.0,0.0,0.0,0.0,0.0,0.0,0.0,0.0,0.0,0.0,0.0,0.0,0.0,0.0,0.0,0.0,0.0,0.0,ÈÈ´¦Àí4:NaN;ÈÈ´¦Àí3:NaN;ÈÈ´¦Àí2:NaN;ÈÈ´¦Àí1:NaN;Éøµª:NaN;ÉøÌ¼:NaN;»Ø»ð:400¡æ;´ã»ð:NaN;Õý»ð:880¡æ;ÍË»ð:NaN,,,,,,,,
161,14CrMnMoVB,ÉÏº£²ÄÁÏËù,¹â»¬,¦µ10,×ÝÏò,GB228-87,1-314,13.0,25.0,0.0,10.5,15.0,ÉÏ¸ÖÈý³§,0.0,0.0,0.0,0.0,0.0,0.098,0.0,0.0,0.0014,0.0,0.0,0.08,0.36,0.0,1.13,0.01,0.017,1.1,0.37,0.15,0.0,0.0,0.0,0.0,0.0,0.0,0.0,0.0,0.0,0.0,0.0,0.0,0.0,0.0,0.0,0.0,0.0,0.0,0.0,0.0,0.0,ÈÈ´¦Àí4:NaN;ÈÈ´¦Àí3:NaN;ÈÈ´¦Àí2:NaN;ÈÈ´¦Àí1:NaN;Éøµª:NaN;ÉøÌ¼:NaN;»Ø»ð:450¡æ;´ã»ð:NaN;Õý»ð:880¡æ;ÍË»ð:NaN,,,,,,,,
162,14CrMnMoVB,ÉÏº£²ÄÁÏËù,¹â»¬,¦µ10,×ÝÏò,GB228-87,1-314,14.0,25.0,0.0,8.0,16.0,ÉÏ¸ÖÈý³§,0.0,0.0,0.0,0.0,0.0,0.098,0.0,0.0,0.0014,0.0,0.0,0.08,0.36,0.0,1.13,0.01,0.017,1.1,0.37,0.15,0.0,0.0,0.0,0.0,0.0,0.0,0.0,0.0,0.0,0.0,0.0,0.0,0.0,0.0,0.0,0.0,0.0,0.0,0.0,0.0,0.0,ÈÈ´¦Àí4:NaN;ÈÈ´¦Àí3:NaN;ÈÈ´¦Àí2:NaN;ÈÈ´¦Àí1:NaN;Éøµª:NaN;ÉøÌ¼:NaN;»Ø»ð:500¡æ;´ã»ð:NaN;Õý»ð:880¡æ;ÍË»ð:NaN,,,,,,,,
163,14CrMnMoVB,ÉÏº£²ÄÁÏËù,¹â»¬,¦µ10,×ÝÏò,GB228-87,1-314,15.0,25.0,0.0,12.5,17.0,ÉÏ¸ÖÈý³§,0.0,0.0,0.0,0.0,0.0,0.098,0.0,0.0,0.0014,0.0,0.0,0.08,0.36,0.0,1.13,0.01,0.017,1.1,0.37,0.15,0.0,0.0,0.0,0.0,0.0,0.0,0.0,0.0,0.0,0.0,0.0,0.0,0.0,0.0,0.0,0.0,0.0,0.0,0.0,0.0,0.0,ÈÈ´¦Àí4:NaN;ÈÈ´¦Àí3:NaN;ÈÈ´¦Àí2:NaN;ÈÈ´¦Àí1:NaN;Éøµª:NaN;ÉøÌ¼:NaN;»Ø»ð:550¡æ;´ã»ð:NaN;Õý»ð:880¡æ;ÍË»ð:NaN,,,,,,,,
164,14CrMnMoVB,ÉÏº£²ÄÁÏËù,¹â»¬,¦µ10,×ÝÏò,GB228-87,1-314,6.0,25.0,0.0,12.5,18.0,ÉÏ¸ÖÈý³§,0.0,0.0,0.0,0.0,0.0,0.098,0.0,0.0,0.0014,0.0,0.0,0.08,0.36,0.0,1.13,0.01,0.017,1.1,0.37,0.15,0.0,0.0,0.0,0.0,0.0,0.0,0.0,0.0,0.0,0.0,0.0,0.0,0.0,0.0,0.0,0.0,0.0,0.0,0.0,0.0,0.0,ÈÈ´¦Àí4:NaN;ÈÈ´¦Àí3:NaN;ÈÈ´¦Àí2:NaN;ÈÈ´¦Àí1:NaN;Éøµª:NaN;ÉøÌ¼:NaN;»Ø»ð:600¡æ;´ã»ð:NaN;Õý»ð:880¡æ;ÍË»ð:NaN,,,,,,,,
165,14CrMnMoVB,ÉÏº£²ÄÁÏËù,¹â»¬,¦µ10,×ÝÏò,GB228-87,1-314,16.0,25.0,0.0,10.0,19.0,ÉÏ¸ÖÈý³§,0.0,0.0,0.0,0.0,0.0,0.098,0.0,0.0,0.0014,0.0,0.0,0.08,0.36,0.0,1.13,0.01,0.017,1.1,0.37,0.15,0.0,0.0,0.0,0.0,0.0,0.0,0.0,0.0,0.0,0.0,0.0,0.0,0.0,0.0,0.0,0.0,0.0,0.0,0.0,0.0,0.0,ÈÈ´¦Àí4:NaN;ÈÈ´¦Àí3:NaN;ÈÈ´¦Àí2:NaN;ÈÈ´¦Àí1:NaN;Éøµª:NaN;ÉøÌ¼:NaN;»Ø»ð:650¡æ;´ã»ð:NaN;Õý»ð:880¡æ;ÍË»ð:NaN,,,,,,,,
166,14CrMnMoVB,ÉÏº£²ÄÁÏËù,¹â»¬,¦µ10,×ÝÏò,GB228-87,1-314,17.0,25.0,0.0,12.0,20.0,ÉÏ¸ÖÈý³§,0.0,0.0,0.0,0.0,0.0,0.098,0.0,0.0,0.0014,0.0,0.0,0.08,0.36,0.0,1.13,0.01,0.017,1.1,0.37,0.15,0.0,0.0,0.0,0.0,0.0,0.0,0.0,0.0,0.0,0.0,0.0,0.0,0.0,0.0,0.0,0.0,0.0,0.0,0.0,0.0,0.0,ÈÈ´¦Àí4:NaN;ÈÈ´¦Àí3:NaN;ÈÈ´¦Àí2:NaN;ÈÈ´¦Àí1:NaN;Éøµª:NaN;ÉøÌ¼:NaN;»Ø»ð:680¡æ;´ã»ð:NaN;Õý»ð:880¡æ;ÍË»ð:NaN,,,,,,,,
167,14CrMnMoVB,ÉÏº£²ÄÁÏËù,¹â»¬,¦µ10,×ÝÏò,GB228-87,64-470,18.0,25.0,0.0,10.5,21.0,ÉÏ¸ÖÈý³§,0.0,0.0,0.0,0.0,0.0,0.079,0.0,0.0,0.002,0.0,0.0,0.06,0.4,0.0,1.23,0.009,0.014,1.43,0.3,0.12,0.0,0.0,0.0,0.0,0.0,0.0,0.0,0.0,0.0,0.0,0.0,0.0,0.0,0.0,0.0,0.0,0.0,0.0,0.0,0.0,0.0,ÈÈ´¦Àí4:NaN;ÈÈ´¦Àí3:NaN;ÈÈ´¦Àí2:NaN;ÈÈ´¦Àí1:NaN;Éøµª:NaN;ÉøÌ¼:NaN;»Ø»ð:550¡æ;´ã»ð:NaN;Õý»ð:900¡æ;ÍË»ð:NaN,,,,,,,,
168,14CrMnMoVB,ÉÏº£²ÄÁÏËù,¹â»¬,¦µ10,×ÝÏò,GB228-87,64-470,3.0,25.0,0.0,10.5,22.0,ÉÏ¸ÖÈý³§,0.0,0.0,0.0,0.0,0.0,0.079,0.0,0.0,0.002,0.0,0.0,0.06,0.4,0.0,1.23,0.009,0.014,1.43,0.3,0.12,0.0,0.0,0.0,0.0,0.0,0.0,0.0,0.0,0.0,0.0,0.0,0.0,0.0,0.0,0.0,0.0,0.0,0.0,0.0,0.0,0.0,ÈÈ´¦Àí4:NaN;ÈÈ´¦Àí3:NaN;ÈÈ´¦Àí2:NaN;ÈÈ´¦Àí1:NaN;Éøµª:NaN;ÉøÌ¼:NaN;»Ø»ð:600¡æ;´ã»ð:NaN;Õý»ð:900¡æ;ÍË»ð:NaN,,,,,,,,
169,14CrMnMoVB,ÉÏº£²ÄÁÏËù,¹â»¬,¦µ10,×ÝÏò,GB228-87,64-470,19.0,25.0,0.0,12.5,23.0,ÉÏ¸ÖÈý³§,0.0,0.0,0.0,0.0,0.0,0.079,0.0,0.0,0.002,0.0,0.0,0.06,0.4,0.0,1.23,0.009,0.014,1.43,0.3,0.12,0.0,0.0,0.0,0.0,0.0,0.0,0.0,0.0,0.0,0.0,0.0,0.0,0.0,0.0,0.0,0.0,0.0,0.0,0.0,0.0,0.0,ÈÈ´¦Àí4:NaN;ÈÈ´¦Àí3:NaN;ÈÈ´¦Àí2:NaN;ÈÈ´¦Àí1:NaN;Éøµª:NaN;ÉøÌ¼:NaN;»Ø»ð:650¡æ;´ã»ð:NaN;Õý»ð:900¡æ;ÍË»ð:NaN,,,,,,,,
170,14CrMnMoVB,ÉÏº£²ÄÁÏËù,¹â»¬,¦µ10,×ÝÏò,GB228-87,64-470,20.0,25.0,0.0,12.0,24.0,ÉÏ¸ÖÈý³§,0.0,0.0,0.0,0.0,0.0,0.079,0.0,0.0,0.002,0.0,0.0,0.06,0.4,0.0,1.23,0.009,0.014,1.43,0.3,0.12,0.0,0.0,0.0,0.0,0.0,0.0,0.0,0.0,0.0,0.0,0.0,0.0,0.0,0.0,0.0,0.0,0.0,0.0,0.0,0.0,0.0,ÈÈ´¦Àí4:NaN;ÈÈ´¦Àí3:NaN;ÈÈ´¦Àí2:NaN;ÈÈ´¦Àí1:NaN;Éøµª:NaN;ÉøÌ¼:NaN;»Ø»ð:680¡æ;´ã»ð:NaN;Õý»ð:900¡æ;ÍË»ð:NaN,,,,,,,,
171,14CrMnMoVB,ÉÏº£²ÄÁÏËù,¹â»¬,¦µ10,ºáÏò,GB228-87,1-314,21.0,25.0,0.0,13.5,25.0,ÉÏ¸ÖÈý³§,0.0,0.0,0.0,0.0,0.0,0.098,0.0,0.0,0.0014,0.0,0.0,0.08,0.36,0.0,1.13,0.01,0.017,1.1,0.37,0.15,0.0,0.0,0.0,0.0,0.0,0.0,0.0,0.0,0.0,0.0,0.0,0.0,0.0,0.0,0.0,0.0,0.0,0.0,0.0,0.0,0.0,ÈÈ´¦Àí4:NaN;ÈÈ´¦Àí3:NaN;ÈÈ´¦Àí2:NaN;ÈÈ´¦Àí1:ÈÈÔþ;Éøµª:NaN;ÉøÌ¼:NaN;»Ø»ð:NaN;´ã»ð:NaN;Õý»ð:NaN;ÍË»ð:NaN,,,,,,,,
172,14CrMnMoVB,ÉÏº£²ÄÁÏËù,¹â»¬,¦µ10,ºáÏò,GB228-87,1-314,22.0,25.0,0.0,14.0,26.0,ÉÏ¸ÖÈý³§,0.0,0.0,0.0,0.0,0.0,0.098,0.0,0.0,0.0014,0.0,0.0,0.08,0.36,0.0,1.13,0.01,0.017,1.1,0.37,0.15,0.0,0.0,0.0,0.0,0.0,0.0,0.0,0.0,0.0,0.0,0.0,0.0,0.0,0.0,0.0,0.0,0.0,0.0,0.0,0.0,0.0,ÈÈ´¦Àí4:NaN;ÈÈ´¦Àí3:NaN;ÈÈ´¦Àí2:NaN;ÈÈ´¦Àí1:ÈÈÔþ »Ø»ð 600¡æ;Éøµª:NaN;ÉøÌ¼:NaN;»Ø»ð:NaN;´ã»ð:NaN;Õý»ð:NaN;ÍË»ð:NaN,,,,,,,,
173,14CrMnMoVB,ÉÏº£²ÄÁÏËù,¹â»¬,¦µ10,ºáÏò,GB228-87,1-314,9.0,25.0,0.0,12.0,27.0,ÉÏ¸ÖÈý³§,0.0,0.0,0.0,0.0,0.0,0.098,0.0,0.0,0.0014,0.0,0.0,0.08,0.36,0.0,1.13,0.01,0.017,1.1,0.37,0.15,0.0,0.0,0.0,0.0,0.0,0.0,0.0,0.0,0.0,0.0,0.0,0.0,0.0,0.0,0.0,0.0,0.0,0.0,0.0,0.0,0.0,ÈÈ´¦Àí4:NaN;ÈÈ´¦Àí3:NaN;ÈÈ´¦Àí2:NaN;ÈÈ´¦Àí1:NaN;Éøµª:NaN;ÉøÌ¼:NaN;»Ø»ð:NaN;´ã»ð:NaN;Õý»ð:880¡æ;ÍË»ð:NaN,,,,,,,,
174,14CrMnMoVB,ÉÏº£²ÄÁÏËù,¹â»¬,¦µ10,ºáÏò,GB228-87,1-314,16.0,25.0,0.0,13.0,28.0,ÉÏ¸ÖÈý³§,0.0,0.0,0.0,0.0,0.0,0.098,0.0,0.0,0.0014,0.0,0.0,0.08,0.36,0.0,1.13,0.01,0.017,1.1,0.37,0.15,0.0,0.0,0.0,0.0,0.0,0.0,0.0,0.0,0.0,0.0,0.0,0.0,0.0,0.0,0.0,0.0,0.0,0.0,0.0,0.0,0.0,ÈÈ´¦Àí4:NaN;ÈÈ´¦Àí3:NaN;ÈÈ´¦Àí2:NaN;ÈÈ´¦Àí1:NaN;Éøµª:NaN;ÉøÌ¼:NaN;»Ø»ð:650¡æ;´ã»ð:NaN;Õý»ð:880¡æ;ÍË»ð:NaN,,,,,,,,
175,14CrMnMoVB,ÉÏº£²ÄÁÏËù,¹â»¬,¦µ10,×ÝÏò,GB228-87,1-314,21.0,25.0,0.0,15.0,29.0,ÉÏ¸ÖÈý³§,0.0,0.0,0.0,0.0,0.0,0.098,0.0,0.0,0.0014,0.0,0.0,0.08,0.36,0.0,1.13,0.01,0.017,1.1,0.37,0.15,0.0,0.0,0.0,0.0,0.0,0.0,0.0,0.0,0.0,0.0,0.0,0.0,0.0,0.0,0.0,0.0,0.0,0.0,0.0,0.0,0.0,ÈÈ´¦Àí4:NaN;ÈÈ´¦Àí3:NaN;ÈÈ´¦Àí2:NaN;ÈÈ´¦Àí1:ÈÈÔþ;Éøµª:NaN;ÉøÌ¼:NaN;»Ø»ð:NaN;´ã»ð:NaN;Õý»ð:NaN;ÍË»ð:NaN,,,,,,,,
176,14CrMnMoVB,ÉÏº£²ÄÁÏËù,¹â»¬,¦µ10,×ÝÏò,GB228-87,1-314,22.0,25.0,0.0,12.5,30.0,ÉÏ¸ÖÈý³§,0.0,0.0,0.0,0.0,0.0,0.098,0.0,0.0,0.0014,0.0,0.0,0.08,0.36,0.0,1.13,0.01,0.017,1.1,0.37,0.15,0.0,0.0,0.0,0.0,0.0,0.0,0.0,0.0,0.0,0.0,0.0,0.0,0.0,0.0,0.0,0.0,0.0,0.0,0.0,0.0,0.0,ÈÈ´¦Àí4:NaN;ÈÈ´¦Àí3:NaN;ÈÈ´¦Àí2:NaN;ÈÈ´¦Àí1:ÈÈÔþ »Ø»ð 600¡æ;Éøµª:NaN;ÉøÌ¼:NaN;»Ø»ð:NaN;´ã»ð:NaN;Õý»ð:NaN;ÍË»ð:NaN,,,,,,,,
177,14CrMnMoVB,ÉÏº£²ÄÁÏËù,¹â»¬,¦µ10,×ÝÏò,GB228-87,1-314,9.0,25.0,0.0,13.5,31.0,ÉÏ¸ÖÈý³§,0.0,0.0,0.0,0.0,0.0,0.098,0.0,0.0,0.0014,0.0,0.0,0.08,0.36,0.0,1.13,0.01,0.017,1.1,0.37,0.15,0.0,0.0,0.0,0.0,0.0,0.0,0.0,0.0,0.0,0.0,0.0,0.0,0.0,0.0,0.0,0.0,0.0,0.0,0.0,0.0,0.0,ÈÈ´¦Àí4:NaN;ÈÈ´¦Àí3:NaN;ÈÈ´¦Àí2:NaN;ÈÈ´¦Àí1:NaN;Éøµª:NaN;ÉøÌ¼:NaN;»Ø»ð:NaN;´ã»ð:NaN;Õý»ð:880¡æ;ÍË»ð:NaN,,,,,,,,
178,14CrMnMoVB,ÉÏº£²ÄÁÏËù,¹â»¬,¦µ10,×ÝÏò,GB228-87,1-314,16.0,25.0,0.0,11.5,32.0,ÉÏ¸ÖÈý³§,0.0,0.0,0.0,0.0,0.0,0.098,0.0,0.0,0.0014,0.0,0.0,0.08,0.36,0.0,1.13,0.01,0.017,1.1,0.37,0.15,0.0,0.0,0.0,0.0,0.0,0.0,0.0,0.0,0.0,0.0,0.0,0.0,0.0,0.0,0.0,0.0,0.0,0.0,0.0,0.0,0.0,ÈÈ´¦Àí4:NaN;ÈÈ´¦Àí3:NaN;ÈÈ´¦Àí2:NaN;ÈÈ´¦Àí1:NaN;Éøµª:NaN;ÉøÌ¼:NaN;»Ø»ð:650¡æ;´ã»ð:NaN;Õý»ð:880¡æ;ÍË»ð:NaN,,,,,,,,
179,14CrMnMoVB,ÉÏº£²ÄÁÏËù,¹â»¬,¦µ10,ºáÏò,GB228-87,64-470,23.0,25.0,0.0,10.0,33.0,ÉÏ¸ÖÈý³§,0.0,0.0,0.0,0.0,0.0,0.079,0.0,0.0,0.002,0.0,0.0,0.06,0.4,0.0,1.23,0.009,0.014,1.43,0.3,0.12,0.0,0.0,0.0,0.0,0.0,0.0,0.0,0.0,0.0,0.0,0.0,0.0,0.0,0.0,0.0,0.0,0.0,0.0,0.0,0.0,0.0,ÈÈ´¦Àí4:NaN;ÈÈ´¦Àí3:NaN;ÈÈ´¦Àí2:NaN;ÈÈ´¦Àí1:¶ÍÔì;Éøµª:NaN;ÉøÌ¼:NaN;»Ø»ð:NaN;´ã»ð:NaN;Õý»ð:NaN;ÍË»ð:NaN,,,,,,,,
180,14CrMnMoVB,ÉÏº£²ÄÁÏËù,¹â»¬,¦µ10,×ÝÏò,GB228-87,1-314,25.0,25.0,0.0,6.5,50.0,ÉÏ¸ÖÈý³§,0.0,0.0,0.0,0.0,0.0,0.098,0.0,0.0,0.0014,0.0,0.0,0.08,0.36,0.0,1.13,0.01,0.017,1.1,0.37,0.15,0.0,0.0,0.0,0.0,0.0,0.0,0.0,0.0,0.0,0.0,0.0,0.0,0.0,0.0,0.0,0.0,0.0,0.0,0.0,0.0,0.0,ÈÈ´¦Àí4:NaN;ÈÈ´¦Àí3:NaN;ÈÈ´¦Àí2:NaN;ÈÈ´¦Àí1:NaN;Éøµª:NaN;ÉøÌ¼:NaN;»Ø»ð:300¡æ;´ã»ð:880¡æ;Õý»ð:NaN;ÍË»ð:NaN,,,,,,,,
181,14CrMnMoVB,ÉÏº£²ÄÁÏËù,¹â»¬,¦µ10,×ÝÏò,GB228-87,1-314,26.0,25.0,0.0,5.0,51.0,ÉÏ¸ÖÈý³§,0.0,0.0,0.0,0.0,0.0,0.098,0.0,0.0,0.0014,0.0,0.0,0.08,0.36,0.0,1.13,0.01,0.017,1.1,0.37,0.15,0.0,0.0,0.0,0.0,0.0,0.0,0.0,0.0,0.0,0.0,0.0,0.0,0.0,0.0,0.0,0.0,0.0,0.0,0.0,0.0,0.0,ÈÈ´¦Àí4:NaN;ÈÈ´¦Àí3:NaN;ÈÈ´¦Àí2:NaN;ÈÈ´¦Àí1:NaN;Éøµª:NaN;ÉøÌ¼:NaN;»Ø»ð:350¡æ;´ã»ð:880¡æ;Õý»ð:NaN;ÍË»ð:NaN,,,,,,,,
182,14CrMnMoVB,ÉÏº£²ÄÁÏËù,¹â»¬,¦µ10,×ÝÏò,GB228-87,1-314,27.0,25.0,0.0,7.0,52.0,ÉÏ¸ÖÈý³§,0.0,0.0,0.0,0.0,0.0,0.098,0.0,0.0,0.0014,0.0,0.0,0.08,0.36,0.0,1.13,0.01,0.017,1.1,0.37,0.15,0.0,0.0,0.0,0.0,0.0,0.0,0.0,0.0,0.0,0.0,0.0,0.0,0.0,0.0,0.0,0.0,0.0,0.0,0.0,0.0,0.0,ÈÈ´¦Àí4:NaN;ÈÈ´¦Àí3:NaN;ÈÈ´¦Àí2:NaN;ÈÈ´¦Àí1:NaN;Éøµª:NaN;ÉøÌ¼:NaN;»Ø»ð:400¡æ;´ã»ð:880¡æ;Õý»ð:NaN;ÍË»ð:NaN,,,,,,,,
183,14CrMnMoVB,ÉÏº£²ÄÁÏËù,¹â»¬,¦µ10,×ÝÏò,GB228-87,1-314,28.0,25.0,0.0,8.0,53.0,ÉÏ¸ÖÈý³§,0.0,0.0,0.0,0.0,0.0,0.098,0.0,0.0,0.0014,0.0,0.0,0.08,0.36,0.0,1.13,0.01,0.017,1.1,0.37,0.15,0.0,0.0,0.0,0.0,0.0,0.0,0.0,0.0,0.0,0.0,0.0,0.0,0.0,0.0,0.0,0.0,0.0,0.0,0.0,0.0,0.0,ÈÈ´¦Àí4:NaN;ÈÈ´¦Àí3:NaN;ÈÈ´¦Àí2:NaN;ÈÈ´¦Àí1:NaN;Éøµª:NaN;ÉøÌ¼:NaN;»Ø»ð:450¡æ;´ã»ð:880¡æ;Õý»ð:NaN;ÍË»ð:NaN,,,,,,,,
184,14CrMnMoVB,ÉÏº£²ÄÁÏËù,¹â»¬,¦µ10,×ÝÏò,GB228-87,1-314,29.0,25.0,0.0,8.0,54.0,ÉÏ¸ÖÈý³§,0.0,0.0,0.0,0.0,0.0,0.098,0.0,0.0,0.0014,0.0,0.0,0.08,0.36,0.0,1.13,0.01,0.017,1.1,0.37,0.15,0.0,0.0,0.0,0.0,0.0,0.0,0.0,0.0,0.0,0.0,0.0,0.0,0.0,0.0,0.0,0.0,0.0,0.0,0.0,0.0,0.0,ÈÈ´¦Àí4:NaN;ÈÈ´¦Àí3:NaN;ÈÈ´¦Àí2:NaN;ÈÈ´¦Àí1:NaN;Éøµª:NaN;ÉøÌ¼:NaN;»Ø»ð:500¡æ;´ã»ð:880¡æ;Õý»ð:NaN;ÍË»ð:NaN,,,,,,,,
185,14CrMnMoVB,ÉÏº£²ÄÁÏËù,¹â»¬,¦µ10,×ÝÏò,GB228-87,1-314,30.0,25.0,0.0,9.0,55.0,ÉÏ¸ÖÈý³§,0.0,0.0,0.0,0.0,0.0,0.098,0.0,0.0,0.0014,0.0,0.0,0.08,0.36,0.0,1.13,0.01,0.017,1.1,0.37,0.15,0.0,0.0,0.0,0.0,0.0,0.0,0.0,0.0,0.0,0.0,0.0,0.0,0.0,0.0,0.0,0.0,0.0,0.0,0.0,0.0,0.0,ÈÈ´¦Àí4:NaN;ÈÈ´¦Àí3:NaN;ÈÈ´¦Àí2:NaN;ÈÈ´¦Àí1:NaN;Éøµª:NaN;ÉøÌ¼:NaN;»Ø»ð:550¡æ;´ã»ð:880¡æ;Õý»ð:NaN;ÍË»ð:NaN,,,,,,,,
186,14CrMnMoVB,ÉÏº£²ÄÁÏËù,¹â»¬,¦µ10,×ÝÏò,GB228-87,1-314,31.0,25.0,0.0,9.0,56.0,ÉÏ¸ÖÈý³§,0.0,0.0,0.0,0.0,0.0,0.098,0.0,0.0,0.0014,0.0,0.0,0.08,0.36,0.0,1.13,0.01,0.017,1.1,0.37,0.15,0.0,0.0,0.0,0.0,0.0,0.0,0.0,0.0,0.0,0.0,0.0,0.0,0.0,0.0,0.0,0.0,0.0,0.0,0.0,0.0,0.0,ÈÈ´¦Àí4:NaN;ÈÈ´¦Àí3:NaN;ÈÈ´¦Àí2:NaN;ÈÈ´¦Àí1:NaN;Éøµª:NaN;ÉøÌ¼:NaN;»Ø»ð:600¡æ;´ã»ð:880¡æ;Õý»ð:NaN;ÍË»ð:NaN,,,,,,,,
187,14CrMnMoVB,ÉÏº£²ÄÁÏËù,¹â»¬,¦µ10,×ÝÏò,GB228-87,1-314,32.0,25.0,0.0,10.0,57.0,ÉÏ¸ÖÈý³§,0.0,0.0,0.0,0.0,0.0,0.098,0.0,0.0,0.0014,0.0,0.0,0.08,0.36,0.0,1.13,0.01,0.017,1.1,0.37,0.15,0.0,0.0,0.0,0.0,0.0,0.0,0.0,0.0,0.0,0.0,0.0,0.0,0.0,0.0,0.0,0.0,0.0,0.0,0.0,0.0,0.0,ÈÈ´¦Àí4:NaN;ÈÈ´¦Àí3:NaN;ÈÈ´¦Àí2:NaN;ÈÈ´¦Àí1:NaN;Éøµª:NaN;ÉøÌ¼:NaN;»Ø»ð:650¡æ;´ã»ð:880¡æ;Õý»ð:NaN;ÍË»ð:NaN,,,,,,,,
188,14CrMnMoVB,ÉÏº£²ÄÁÏËù,¹â»¬,¦µ10,×ÝÏò,GB228-87,1-314,33.0,25.0,0.0,13.0,58.0,ÉÏ¸ÖÈý³§,0.0,0.0,0.0,0.0,0.0,0.098,0.0,0.0,0.0014,0.0,0.0,0.08,0.36,0.0,1.13,0.01,0.017,1.1,0.37,0.15,0.0,0.0,0.0,0.0,0.0,0.0,0.0,0.0,0.0,0.0,0.0,0.0,0.0,0.0,0.0,0.0,0.0,0.0,0.0,0.0,0.0,ÈÈ´¦Àí4:NaN;ÈÈ´¦Àí3:NaN;ÈÈ´¦Àí2:NaN;ÈÈ´¦Àí1:NaN;Éøµª:NaN;ÉøÌ¼:NaN;»Ø»ð:680¡æ;´ã»ð:880¡æ;Õý»ð:NaN;ÍË»ð:NaN,,,,,,,,
189,15CrMo,ÉÏº£³ÉÌ×Ëù,¹â»¬,¦µ10,×ÝÏò,GB228-76,90000001,1.0,25.0,54.0,24.8,1.0,ÉÏº£³ÉÌ×Ëù,0.0,0.0,0.0,0.0,0.0,0.0,0.0,0.0,0.0,0.0,0.0,0.0,0.48,0.0,0.98,0.008,0.03,0.56,0.3,0.17,0.0,0.0,0.0,0.0,0.0,0.0,0.0,0.0,0.0,0.0,0.0,0.0,0.0,0.0,0.0,0.0,0.0,0.0,0.0,0.0,0.0,ÈÈ´¦Àí4:NaN;ÈÈ´¦Àí3:NaN;ÈÈ´¦Àí2:NaN;ÈÈ´¦Àí1:NaN;Éøµª:NaN;ÉøÌ¼:NaN;»Ø»ð:680¡æ 3h;´ã»ð:NaN;Õý»ð:950¡æ 45';ÍË»ð:880¡æ,NaN,7,8,NaN,NaN,ÉÏº£·¢µçÉè±¸³ÉÌ×Ëù,ÌúËØÌå+Öé¹âÌå,0
190,15CrMo,ÉÏº£³ÉÌ×Ëù,¹â»¬,¦µ10,×ÝÏò,GB228-76,90000002,1.0,25.0,54.0,24.8,2.0,ÉÏº£³ÉÌ×Ëù,0.0,0.0,0.0,0.0,0.0,0.0,0.0,0.0,0.0,0.0,0.0,0.0,0.47,0.0,0.91,0.014,0.01,0.56,0.28,0.15,0.0,0.0,0.0,0.0,0.0,0.0,0.0,0.0,0.0,0.0,0.0,0.0,0.0,0.0,0.0,0.0,0.0,0.0,0.0,0.0,0.0,ÈÈ´¦Àí4:NaN;ÈÈ´¦Àí3:NaN;ÈÈ´¦Àí2:NaN;ÈÈ´¦Àí1:NaN;Éøµª:NaN;ÉøÌ¼:NaN;»Ø»ð:680¡æ 3h;´ã»ð:NaN;Õý»ð:950¡æ 45';ÍË»ð:880¡æ,NaN,7,8,NaN,NaN,ÉÏº£·¢µçÉè±¸³ÉÌ×Ëù,ÌúËØÌå+Öé¹âÌå,0
191,15CrMo,ÉÏº£³ÉÌ×Ëù,¹â»¬,¦µ10,×ÝÏò,GB228-76,90000003,1.0,25.0,54.0,24.8,3.0,ÉÏº£³ÉÌ×Ëù,0.0,0.0,0.0,0.0,0.0,0.0,0.0,0.0,0.0,0.0,0.0,0.0,0.43,0.0,0.9,0.01,0.01,0.57,0.32,0.16,0.0,0.0,0.0,0.0,0.0,0.0,0.0,0.0,0.0,0.0,0.0,0.0,0.0,0.0,0.0,0.0,0.0,0.0,0.0,0.0,0.0,ÈÈ´¦Àí4:NaN;ÈÈ´¦Àí3:NaN;ÈÈ´¦Àí2:NaN;ÈÈ´¦Àí1:NaN;Éøµª:NaN;ÉøÌ¼:NaN;»Ø»ð:680¡æ 3h;´ã»ð:NaN;Õý»ð:950¡æ 45';ÍË»ð:880¡æ,NaN,7,8,NaN,NaN,ÉÏº£·¢µçÉè±¸³ÉÌ×Ëù,ÌúËØÌå+Öé¹âÌå,0
192,15CrMo,ÉÏº£³ÉÌ×Ëù,¹â»¬,¦µ10,×ÝÏò,GB228-76,90000004,2.0,25.0,54.0,24.8,4.0,ÉÏº£³ÉÌ×Ëù,0.0,0.0,0.0,0.0,0.0,0.0,0.0,0.0,0.0,0.08,0.0,0.0,0.43,0.1,0.965,0.012,0.023,0.55,0.25,0.16,0.0,0.0,0.0,0.0,0.0,0.0,0.0,0.0,0.0,0.0,0.0,0.0,0.0,0.0,0.0,0.0,0.0,0.0,0.0,0.0,0.0,ÈÈ´¦Àí4:NaN;ÈÈ´¦Àí3:NaN;ÈÈ´¦Àí2:NaN;ÈÈ´¦Àí1:NaN;Éøµª:NaN;ÉøÌ¼:NaN;»Ø»ð:680¡æ 3h;´ã»ð:NaN;Õý»ð:950¡æ 45';ÍË»ð:NaN,NaN,6,7,NaN,NaN,ÉÏº£·¢µçÉè±¸³ÉÌ×Ëù,ÌúËØÌå+Öé¹âÌå,0
193,15CrMo,ÉÏº£³ÉÌ×Ëù,¹â»¬,¦µ10,×ÝÏò,GB228-76,90000005,2.0,25.0,54.0,24.8,5.0,ÉÏº£³ÉÌ×Ëù,0.0,0.0,0.0,0.0,0.0,0.0,0.0,0.0,0.0,0.1,0.0,0.0,0.45,0.12,0.83,0.014,0.018,0.55,0.28,0.14,0.0,0.0,0.0,0.0,0.0,0.0,0.0,0.0,0.0,0.0,0.0,0.0,0.0,0.0,0.0,0.0,0.0,0.0,0.0,0.0,0.0,ÈÈ´¦Àí4:NaN;ÈÈ´¦Àí3:NaN;ÈÈ´¦Àí2:NaN;ÈÈ´¦Àí1:NaN;Éøµª:NaN;ÉøÌ¼:NaN;»Ø»ð:680¡æ 3h;´ã»ð:NaN;Õý»ð:950¡æ 45';ÍË»ð:NaN,NaN,5,8,NaN,NaN,ÉÏº£·¢µçÉè±¸³ÉÌ×Ëù,ÌúËØÌå+Öé¹âÌå,0
