Repository: yuyouyu32/106Lab_Project

# 106Lab_ML
106Lab's machine learning programs.

File: fatigue_data_tidy/抗拉强度/伸长率5.csv (part 6 of 26)
,¸ÖºÅ,ÊÔÑéµ¥Î»,È±¿ÚÐÎ×´,ÊÔÑù³ß´ç,È¡Ñù·½Ïò,ÊÔÑé·½·¨,Â¯ºÅ,ÈÈ´¦ÀíºÅ,ÎÂ¶È,ÑùÆ·Êý,Éì³¤ÂÊ5,ÐòºÅ,ÊÔÑéµ¥Î»-»¯Ñ§³É·Ö,îæ,ïç,¸Æ,îÜ,ÂÁ(²»¿ÉÈÜ),ÂÁ(¿ÉÈÜ),îê,îÑ,Åð,Í­,ÎÙ,·°,îâ,Äø,¸õ,Áò,Á×,ÃÌ,¹è,Ì¼,ïÈ,Îø,ÄÆ,¹¯,ïÓ,Òø,Éé,îé,Ð¿,Ìà,Îý,Ç¦,Ìú,Ï¡ÍÁ,µªÆø,ÑõÆø,ÇâÆø,µª,Ñõ,Çâ,Ã¾,ÈÈ´¦Àí¹¤ÒÕ,¼ÐÔÓÎï,¾§Á£¶È,×î´ó¾§Á£¶È,Éøµª,ÉøÌ¼,ÊÔÑéµ¥Î»-½ðÏà×éÖ¯,½ðÏà×éÖ¯,ÂíÊÏÌå×ª±ä¿ª
503,18MnMoNb,ÉÏº£³ÉÌ×Ëù,¹â»¬,_,×ÝÏò,GB228-76,899101,1.0,25.0,2.0,21.1,1.0,ÉÏº£³ÉÌ×Ëù,0.0,0.0,0.0,0.0,0.0,0.0,0.046,0.0,0.0,0.0,0.0,0.0,0.48,0.0,0.0,0.011,0.023,1.59,0.305,0.2,0.0,0.0,0.0,0.0,0.0,0.0,0.0,0.0,0.0,0.0,0.0,0.0,0.0,0.0,0.0,0.0,0.0,0.0,0.0,0.0,0.0,ÈÈ´¦Àí4:NaN;ÈÈ´¦Àí3:NaN;ÈÈ´¦Àí2:NaN;ÈÈ´¦Àí1:NaN;Éøµª:NaN;ÉøÌ¼:NaN;»Ø»ð:630¡æ;´ã»ð:NaN;Õý»ð:980¡æ;ÍË»ð:NaN,,,,,,,,
504,18MnMoNb,ÉÏº£³ÉÌ×Ëù,¹â»¬,_,×ÝÏò,GB228-76,899102,2.0,25.0,6.0,21.25,2.0,ÉÏº£³ÉÌ×Ëù,0.0,0.0,0.0,0.0,0.0,0.0,0.0,0.0,0.0,0.0,0.0,0.0,0.64,1.04,0.0,0.019,0.028,1.58,0.17,0.17,0.0,0.0,0.0,0.0,0.0,0.0,0.0,0.0,0.0,0.0,0.0,0.0,0.0,0.0,0.0,0.0,0.0,0.0,0.0,0.0,0.0,ÈÈ´¦Àí4:NaN;ÈÈ´¦Àí3:NaN;ÈÈ´¦Àí2:NaN;ÈÈ´¦Àí1:ÈÈÔþ+¸ßÎÂ »Ø»ð;Éøµª:NaN;ÉøÌ¼:NaN;»Ø»ð:NaN;´ã»ð:NaN;Õý»ð:NaN;ÍË»ð:NaN,,,,,,,,
505,18MnMoNb,ÉÏº£³ÉÌ×Ëù,¹â»¬,_,×ÝÏò,GB228-76,899103,3.0,25.0,2.0,20.0,3.0,ÉÏº£³ÉÌ×Ëù,0.0,0.0,0.0,0.0,0.0,0.0,0.037,0.0,0.0,0.0,0.0,0.0,0.52,0.0,0.0,0.016,0.012,1.64,0.31,0.2,0.0,0.0,0.0,0.0,0.0,0.0,0.0,0.0,0.0,0.0,0.0,0.0,0.0,0.0,0.0,0.0,0.0,0.0,0.0,0.0,0.0,ÈÈ´¦Àí4:NaN;ÈÈ´¦Àí3:NaN;ÈÈ´¦Àí2:NaN;ÈÈ´¦Àí1:Õý»ð+»Ø»ð;Éøµª:NaN;ÉøÌ¼:NaN;»Ø»ð:NaN;´ã»ð:NaN;Õý»ð:NaN;ÍË»ð:NaN,,,,,,,,
506,18MnMoNb,ÉÏº£³ÉÌ×Ëù,¹â»¬,_,×ÝÏò,GB228-76,899104,4.0,25.0,1.0,28.5,4.0,ÉÏº£³ÉÌ×Ëù,0.0,0.0,0.0,0.0,0.0,0.0,0.034,0.0,0.0,0.0,0.0,0.0,0.55,0.0,0.0,0.016,0.016,1.42,0.3,0.19,0.0,0.0,0.0,0.0,0.0,0.0,0.0,0.0,0.0,0.0,0.0,0.0,0.0,0.0,0.0,0.0,0.0,0.0,0.0,0.0,0.0,ÈÈ´¦Àí4:NaN;ÈÈ´¦Àí3:NaN;ÈÈ´¦Àí2:NaN;ÈÈ´¦Àí1:NaN;Éøµª:NaN;ÉøÌ¼:NaN;»Ø»ð:650¡æ 3.5h;´ã»ð:NaN;Õý»ð:NaN;ÍË»ð:NaN,,,,,,,,
507,19CN5,ÉÏº£²ÄÁÏÑÐ¾¿Ëù,¹â»¬,¦µ10,×ÝÏò,GB228-76,19001,1.0,25.0,5.0,12.4,1.0,ÉÏº£²ÄÁÏÑÐ¾¿Ëù,0.0,0.0,0.0,0.0,0.0,0.0,0.0,0.0,0.0,0.06,0.0,0.0,0.02,1.01,0.91,0.007,0.02,0.84,0.25,0.2,0.0,0.0,0.0,0.0,0.0,0.0,0.0,0.0,0.0,0.0,0.0,0.0,0.0,0.0,0.0,0.0,0.0,0.0,0.0,0.0,0.0,ÈÈ´¦Àí4:NaN;ÈÈ´¦Àí3:NaN;ÈÈ´¦Àí2:NaN;ÈÈ´¦Àí1:NaN;Éøµª:NaN;ÉøÌ¼:NaN;»Ø»ð:150-180¡æ 2h ¿ÕÀä;´ã»ð:865-885¡æ ÓÍÀä;Õý»ð:NaN;ÍË»ð:NaN,NaN,0,0,NaN,NaN,ÉÏº£²ÄÁÏÑÐ¾¿Ëù,ÂíÊÏÌå,380
508,19CN5,ÉÏº£²ÄÁÏËù,¹â»¬,¦µ10,×ÝÏò,GB228-76,19002,2.0,25.0,2.0,10.5,2.0,ÉÏº£²ÄÁÏÑÐ¾¿Ëù,0.0,0.0,0.0,0.0,0.0,0.0,0.0,0.0,0.0,0.09,0.0,0.0,0.04,0.95,0.98,0.015,0.015,0.82,0.12,0.177,0.0,0.0,0.0,0.0,0.0,0.0,0.0,0.0,0.0,0.0,0.0,0.0,0.0,0.0,0.0,0.0,0.0,0.0,0.0,0.0,0.0,ÈÈ´¦Àí4:NaN;ÈÈ´¦Àí3:NaN;ÈÈ´¦Àí2:NaN;ÈÈ´¦Àí1:NaN;Éøµª:NaN;ÉøÌ¼:NaN;»Ø»ð:180¡æ 2h ¿ÕÀä;´ã»ð:880¡æ 1h ÓÍÀä;Õý»ð:NaN;ÍË»ð:NaN,,,,,,,,
509,19CN5,ÉÏº£²ÄÁÏËù,¹â»¬,¦µ10,×ÝÏò,GB228-76,19003,2.0,25.0,2.0,11.5,3.0,ÉÏº£²ÄÁÏÑÐ¾¿Ëù,0.0,0.0,0.0,0.0,0.0,0.0,0.0,0.0,0.0,0.06,0.0,0.0,0.02,0.995,0.93,0.009,0.016,0.86,0.24,0.2,0.0,0.0,0.0,0.0,0.0,0.0,0.0,0.0,0.0,0.0,0.0,0.0,0.0,0.0,0.0,0.0,0.0,0.0,0.0,0.0,0.0,ÈÈ´¦Àí4:NaN;ÈÈ´¦Àí3:NaN;ÈÈ´¦Àí2:NaN;ÈÈ´¦Àí1:NaN;Éøµª:NaN;ÉøÌ¼:NaN;»Ø»ð:180¡æ 2h ¿ÕÀä;´ã»ð:880¡æ 1h ÓÍÀä;Õý»ð:NaN;ÍË»ð:NaN,,,,,,,,
510,19Mn5,ÉÏº£³ÉÌ×Ëù,¹â»¬,¦µ10,×ÝÏò,GB228-77,85084,1.0,25.0,0.0,23.0,1.0,ÉÏº£³ÉÌ×Ëù,0.0,0.0,0.0,0.0,0.0,0.0,0.0,0.0,0.0,0.0,0.0,0.0,0.0,0.0,0.0,0.013,0.015,1.24,0.5,0.21,0.0,0.0,0.0,0.0,0.0,0.0,0.0,0.0,0.0,0.0,0.0,0.0,0.0,0.0,0.0,0.0,0.0,0.0,0.0,0.0,0.0,ÈÈ´¦Àí4:NaN;ÈÈ´¦Àí3:NaN;ÈÈ´¦Àí2:NaN;ÈÈ´¦Àí1:NaN;Éøµª:NaN;ÉøÌ¼:NaN;»Ø»ð:NaN;´ã»ð:550-620¡æ ¿ÕÀä;Õý»ð:880-910¡æ ¿ÕÀä;ÍË»ð:NaN,NaN,0,0,NaN,NaN,ÉÏº£·¢µçÉè±¸³ÉÌ×Ëù,ÌúËØÌå+Öé¹âÌå,0
511,19Mn5,ÉÏº£³ÉÌ×Ëù,¹â»¬,¦µ10,×ÝÏò,GB228-77,85085,1.0,25.0,0.0,27.0,2.0,ÉÏº£³ÉÌ×Ëù,0.0,0.0,0.0,0.0,0.0,0.0,0.0,0.0,0.0,0.0,0.0,0.0,0.0,0.0,0.0,0.025,0.014,1.24,0.51,0.2,0.0,0.0,0.0,0.0,0.0,0.0,0.0,0.0,0.0,0.0,0.0,0.0,0.0,0.0,0.0,0.0,0.0,0.0,0.0,0.0,0.0,ÈÈ´¦Àí4:NaN;ÈÈ´¦Àí3:NaN;ÈÈ´¦Àí2:NaN;ÈÈ´¦Àí1:NaN;Éøµª:NaN;ÉøÌ¼:NaN;»Ø»ð:NaN;´ã»ð:550-620¡æ ¿ÕÀä;Õý»ð:880-910¡æ ¿ÕÀä;ÍË»ð:NaN,,,,,,,,
512,19Mn5,ÉÏº£³ÉÌ×Ëù,¹â»¬,¦µ10,×ÝÏò,GB228-77,85087,1.0,25.0,0.0,33.0,3.0,ÉÏº£³ÉÌ×Ëù,0.0,0.0,0.0,0.0,0.0,0.0,0.0,0.0,0.0,0.0,0.0,0.0,0.0,0.0,0.0,0.025,0.014,1.26,0.51,0.22,0.0,0.0,0.0,0.0,0.0,0.0,0.0,0.0,0.0,0.0,0.0,0.0,0.0,0.0,0.0,0.0,0.0,0.0,0.0,0.0,0.0,ÈÈ´¦Àí4:NaN;ÈÈ´¦Àí3:NaN;ÈÈ´¦Àí2:NaN;ÈÈ´¦Àí1:NaN;Éøµª:NaN;ÉøÌ¼:NaN;»Ø»ð:NaN;´ã»ð:550-620¡æ ¿ÕÀä;Õý»ð:880-910¡æ ¿ÕÀä;ÍË»ð:NaN,,,,,,,,
513,19Mn5,ÉÏº£³ÉÌ×Ëù,¹â»¬,¦µ10,×ÝÏò,GB228-77,85089,1.0,25.0,0.0,30.0,4.0,ÉÏº£³ÉÌ×Ëù,0.0,0.0,0.0,0.0,0.0,0.0,0.0,0.0,0.0,0.0,0.0,0.0,0.0,0.0,0.0,0.013,0.006,1.16,0.5,0.18,0.0,0.0,0.0,0.0,0.0,0.0,0.0,0.0,0.0,0.0,0.0,0.0,0.0,0.0,0.0,0.0,0.0,0.0,0.0,0.0,0.0,ÈÈ´¦Àí4:NaN;ÈÈ´¦Àí3:NaN;ÈÈ´¦Àí2:NaN;ÈÈ´¦Àí1:NaN;Éøµª:NaN;ÉøÌ¼:NaN;»Ø»ð:NaN;´ã»ð:550-620¡æ ¿ÕÀä;Õý»ð:880-910¡æ ¿ÕÀä;ÍË»ð:NaN,,,,,,,,
514,19Mn5,ÉÏº£³ÉÌ×Ëù,¹â»¬,¦µ10,×ÝÏò,GB228-77,85083,1.0,320.0,2.0,23.7,5.0,ÉÏº£³ÉÌ×Ëù,0.0,0.0,0.0,0.0,0.0,0.03,0.0,0.0,0.0,0.0,0.0,0.0,0.0,0.0,0.02,0.013,0.022,1.26,0.52,0.22,0.0,0.0,0.0,0.0,0.0,0.0,0.0,0.0,0.0,0.0,0.0,0.0,0.0,0.0,0.0,0.0,0.0,0.0,0.0,0.0,0.0,ÈÈ´¦Àí4:NaN;ÈÈ´¦Àí3:NaN;ÈÈ´¦Àí2:NaN;ÈÈ´¦Àí1:NaN;Éøµª:NaN;ÉøÌ¼:NaN;»Ø»ð:NaN;´ã»ð:550-620¡æ ¿ÕÀä;Õý»ð:880-910¡æ ¿ÕÀä;ÍË»ð:NaN,,,,,,,,
515,1Cr11MoV,_,¹â»¬,_,×ÝÏò,,050501,1.0,25.0,0.0,21.6,1.0,_,0.0,0.0,0.0,0.0,0.0,0.0,0.0,0.94,0.0,0.0,0.0,0.33,0.7,0.0,10.21,0.0,0.0,0.71,0.2,0.17,0.0,0.0,0.0,0.0,0.0,0.0,0.0,0.0,0.0,0.0,0.0,0.0,0.0,0.0,0.0,0.0,0.0,0.0,0.0,0.0,0.0,ÈÈ´¦Àí4:NaN;ÈÈ´¦Àí3:NaN;ÈÈ´¦Àí2:NaN;ÈÈ´¦Àí1:NaN;Éøµª:NaN;ÉøÌ¼:NaN;»Ø»ð:NaN;´ã»ð:NaN;Õý»ð:1050¡æ ¿ÕÀä;ÍË»ð:NaN,NaN,0,0,NaN,NaN,NaN,ÂíÊÏÌå,0
516,1Cr11MoV,_,¹â»¬,_,×ÝÏò,,050501,3.0,25.0,0.0,21.4,2.0,_,0.0,0.0,0.0,0.0,0.0,0.0,0.0,0.94,0.0,0.0,0.0,0.33,0.7,0.0,10.21,0.0,0.0,0.71,0.2,0.17,0.0,0.0,0.0,0.0,0.0,0.0,0.0,0.0,0.0,0.0,0.0,0.0,0.0,0.0,0.0,0.0,0.0,0.0,0.0,0.0,0.0,ÈÈ´¦Àí4:NaN;ÈÈ´¦Àí3:NaN;ÈÈ´¦Àí2:NaN;ÈÈ´¦Àí1:NaN;Éøµª:NaN;ÉøÌ¼:NaN;»Ø»ð:720¡æ ¿ÕÀä;´ã»ð:NaN;Õý»ð:1050¡æ ¿ÕÀä;ÍË»ð:NaN,,,,,,,,
517,1Cr11MoV,_,¹â»¬,_,×ÝÏò,,050504,2.0,25.0,0.0,17.4,3.0,_,0.0,0.0,0.0,0.0,0.0,0.0,0.0,0.0,0.0,0.0,0.0,0.3,0.51,0.0,10.1,0.01,0.023,0.3,0.23,0.18,0.0,0.0,0.0,0.0,0.0,0.0,0.0,0.0,0.0,0.0,0.0,0.0,0.0,0.0,0.0,0.0,0.0,0.0,0.0,0.0,0.0,ÈÈ´¦Àí4:NaN;ÈÈ´¦Àí3:NaN;ÈÈ´¦Àí2:NaN;ÈÈ´¦Àí1:NaN;Éøµª:NaN;ÉøÌ¼:NaN;»Ø»ð:680¡æ ¿ÕÀä;´ã»ð:NaN;Õý»ð:1050¡æ ¿ÕÀä;ÍË»ð:NaN,,,,,,,,
518,1Cr11MoV,_,¹â»¬,_,×ÝÏò,,050503,7.0,25.0,2.0,18.4,4.0,_,0.0,0.0,0.0,0.0,0.0,0.0,0.0,0.0,0.0,0.0,0.0,0.35,0.55,0.0,10.87,0.003,0.023,0.18,0.28,0.14,0.0,0.0,0.0,0.0,0.0,0.0,0.0,0.0,0.0,0.0,0.0,0.0,0.0,0.0,0.0,0.0,0.0,0.0,0.0,0.0,0.0,ÈÈ´¦Àí4:NaN;ÈÈ´¦Àí3:NaN;ÈÈ´¦Àí2:NaN;ÈÈ´¦Àí1:NaN;Éøµª:NaN;ÉøÌ¼:NaN;»Ø»ð:700¡æ;´ã»ð:1040¡æ ÓÍÀä;Õý»ð:NaN;ÍË»ð:NaN,,,,,,,,
519,1Cr11MoV,_,¹â»¬,_,×ÝÏò,,050502,18.0,25.0,2.0,17.6,5.0,_,0.0,0.0,0.0,0.0,0.0,0.0,0.0,0.0,0.0,0.0,0.0,0.36,0.64,0.0,10.8,0.012,0.024,0.39,0.36,0.145,0.0,0.0,0.0,0.0,0.0,0.0,0.0,0.0,0.0,0.0,0.0,0.0,0.0,0.0,0.0,0.0,0.0,0.0,0.0,0.0,0.0,ÈÈ´¦Àí4:NaN;ÈÈ´¦Àí3:NaN;ÈÈ´¦Àí2:NaN;ÈÈ´¦Àí1:NaN;Éøµª:NaN;ÉøÌ¼:NaN;»Ø»ð:750¡æ;´ã»ð:950¡æ;Õý»ð:NaN;ÍË»ð:NaN,,,,,,,,
520,1Cr11MoV,_,¹â»¬,_,×ÝÏò,,050502,18.0,25.0,2.0,18.7,6.0,_,0.0,0.0,0.0,0.0,0.0,0.0,0.0,0.0,0.0,0.0,0.0,0.36,0.64,0.0,10.8,0.012,0.024,0.39,0.36,0.145,0.0,0.0,0.0,0.0,0.0,0.0,0.0,0.0,0.0,0.0,0.0,0.0,0.0,0.0,0.0,0.0,0.0,0.0,0.0,0.0,0.0,ÈÈ´¦Àí4:NaN;ÈÈ´¦Àí3:NaN;ÈÈ´¦Àí2:NaN;ÈÈ´¦Àí1:NaN;Éøµª:NaN;ÉøÌ¼:NaN;»Ø»ð:750¡æ;´ã»ð:950¡æ;Õý»ð:NaN;ÍË»ð:NaN,,,,,,,,
521,1Cr11MoV,_,¹â»¬,_,×ÝÏò,,050502,18.0,25.0,2.0,18.5,7.0,_,0.0,0.0,0.0,0.0,0.0,0.0,0.0,0.0,0.0,0.0,0.0,0.36,0.64,0.0,10.8,0.012,0.024,0.39,0.36,0.145,0.0,0.0,0.0,0.0,0.0,0.0,0.0,0.0,0.0,0.0,0.0,0.0,0.0,0.0,0.0,0.0,0.0,0.0,0.0,0.0,0.0,ÈÈ´¦Àí4:NaN;ÈÈ´¦Àí3:NaN;ÈÈ´¦Àí2:NaN;ÈÈ´¦Àí1:NaN;Éøµª:NaN;ÉøÌ¼:NaN;»Ø»ð:750¡æ;´ã»ð:950¡æ;Õý»ð:NaN;ÍË»ð:NaN,,,,,,,,
522,1Cr11MoV,_,¹â»¬,_,×ÝÏò,,050502,8.0,25.0,1.0,14.6,8.0,_,0.0,0.0,0.0,0.0,0.0,0.0,0.0,0.0,0.0,0.0,0.0,0.36,0.64,0.0,10.8,0.012,0.024,0.39,0.36,0.145,0.0,0.0,0.0,0.0,0.0,0.0,0.0,0.0,0.0,0.0,0.0,0.0,0.0,0.0,0.0,0.0,0.0,0.0,0.0,0.0,0.0,ÈÈ´¦Àí4:NaN;ÈÈ´¦Àí3:NaN;ÈÈ´¦Àí2:NaN;ÈÈ´¦Àí1:NaN;Éøµª:NaN;ÉøÌ¼:NaN;»Ø»ð:550¡æ;´ã»ð:1030¡æ;Õý»ð:NaN;ÍË»ð:NaN,,,,,,,,
523,1Cr11MoV,_,¹â»¬,_,×ÝÏò,,050502,9.0,25.0,1.0,16.0,9.0,_,0.0,0.0,0.0,0.0,0.0,0.0,0.0,0.0,0.0,0.0,0.0,0.36,0.64,0.0,10.8,0.012,0.024,0.39,0.36,0.145,0.0,0.0,0.0,0.0,0.0,0.0,0.0,0.0,0.0,0.0,0.0,0.0,0.0,0.0,0.0,0.0,0.0,0.0,0.0,0.0,0.0,ÈÈ´¦Àí4:NaN;ÈÈ´¦Àí3:NaN;ÈÈ´¦Àí2:NaN;ÈÈ´¦Àí1:NaN;Éøµª:NaN;ÉøÌ¼:NaN;»Ø»ð:580¡æ;´ã»ð:1030¡æ;Õý»ð:NaN;ÍË»ð:NaN,,,,,,,,
524,1Cr11MoV,_,¹â»¬,_,×ÝÏò,,050502,10.0,25.0,1.0,16.0,10.0,_,0.0,0.0,0.0,0.0,0.0,0.0,0.0,0.0,0.0,0.0,0.0,0.36,0.64,0.0,10.8,0.012,0.024,0.39,0.36,0.145,0.0,0.0,0.0,0.0,0.0,0.0,0.0,0.0,0.0,0.0,0.0,0.0,0.0,0.0,0.0,0.0,0.0,0.0,0.0,0.0,0.0,ÈÈ´¦Àí4:NaN;ÈÈ´¦Àí3:NaN;ÈÈ´¦Àí2:NaN;ÈÈ´¦Àí1:NaN;Éøµª:NaN;ÉøÌ¼:NaN;»Ø»ð:600¡æ;´ã»ð:1030¡æ;Õý»ð:NaN;ÍË»ð:NaN,,,,,,,,
525,1Cr11MoV,_,¹â»¬,_,×ÝÏò,,050502,11.0,25.0,1.0,16.0,11.0,_,0.0,0.0,0.0,0.0,0.0,0.0,0.0,0.0,0.0,0.0,0.0,0.36,0.64,0.0,10.8,0.012,0.024,0.39,0.36,0.145,0.0,0.0,0.0,0.0,0.0,0.0,0.0,0.0,0.0,0.0,0.0,0.0,0.0,0.0,0.0,0.0,0.0,0.0,0.0,0.0,0.0,ÈÈ´¦Àí4:NaN;ÈÈ´¦Àí3:NaN;ÈÈ´¦Àí2:NaN;ÈÈ´¦Àí1:NaN;Éøµª:NaN;ÉøÌ¼:NaN;»Ø»ð:550 ¡æ;´ã»ð:980 ¡æ;Õý»ð:NaN;ÍË»ð:NaN,,,,,,,,
526,1Cr11MoV,_,¹â»¬,_,×ÝÏò,,050502,12.0,25.0,1.0,15.6,12.0,_,0.0,0.0,0.0,0.0,0.0,0.0,0.0,0.0,0.0,0.0,0.0,0.36,0.64,0.0,10.8,0.012,0.024,0.39,0.36,0.145,0.0,0.0,0.0,0.0,0.0,0.0,0.0,0.0,0.0,0.0,0.0,0.0,0.0,0.0,0.0,0.0,0.0,0.0,0.0,0.0,0.0,ÈÈ´¦Àí4:NaN;ÈÈ´¦Àí3:NaN;ÈÈ´¦Àí2:NaN;ÈÈ´¦Àí1:NaN;Éøµª:NaN;ÉøÌ¼:NaN;»Ø»ð:580 ¡æ;´ã»ð:980 ¡æ;Õý»ð:NaN;ÍË»ð:NaN,,,,,,,,
527,1Cr11MoV,_,¹â»¬,_,×ÝÏò,,050502,13.0,25.0,1.0,15.8,13.0,_,0.0,0.0,0.0,0.0,0.0,0.0,0.0,0.0,0.0,0.0,0.0,0.36,0.64,0.0,10.8,0.012,0.024,0.39,0.36,0.145,0.0,0.0,0.0,0.0,0.0,0.0,0.0,0.0,0.0,0.0,0.0,0.0,0.0,0.0,0.0,0.0,0.0,0.0,0.0,0.0,0.0,ÈÈ´¦Àí4:NaN;ÈÈ´¦Àí3:NaN;ÈÈ´¦Àí2:NaN;ÈÈ´¦Àí1:NaN;Éøµª:NaN;ÉøÌ¼:NaN;»Ø»ð:600¡æ;´ã»ð:980¡æ;Õý»ð:NaN;ÍË»ð:NaN,,,,,,,,
528,1Cr11MoV,_,¹â»¬,_,×ÝÏò,,050502,14.0,25.0,1.0,13.4,14.0,_,0.0,0.0,0.0,0.0,0.0,0.0,0.0,0.0,0.0,0.0,0.0,0.36,0.64,0.0,10.8,0.012,0.024,0.39,0.36,0.145,0.0,0.0,0.0,0.0,0.0,0.0,0.0,0.0,0.0,0.0,0.0,0.0,0.0,0.0,0.0,0.0,0.0,0.0,0.0,0.0,0.0,ÈÈ´¦Àí4:NaN;ÈÈ´¦Àí3:NaN;ÈÈ´¦Àí2:NaN;ÈÈ´¦Àí1:NaN;Éøµª:NaN;ÉøÌ¼:NaN;»Ø»ð:350¡æ;´ã»ð:950¡æ;Õý»ð:NaN;ÍË»ð:NaN,,,,,,,,
529,1Cr11MoV,_,¹â»¬,_,×ÝÏò,,050502,15.0,25.0,1.0,13.4,15.0,_,0.0,0.0,0.0,0.0,0.0,0.0,0.0,0.0,0.0,0.0,0.0,0.36,0.64,0.0,10.8,0.012,0.024,0.39,0.36,0.145,0.0,0.0,0.0,0.0,0.0,0.0,0.0,0.0,0.0,0.0,0.0,0.0,0.0,0.0,0.0,0.0,0.0,0.0,0.0,0.0,0.0,ÈÈ´¦Àí4:NaN;ÈÈ´¦Àí3:NaN;ÈÈ´¦Àí2:NaN;ÈÈ´¦Àí1:NaN;Éøµª:NaN;ÉøÌ¼:NaN;»Ø»ð:500¡æ;´ã»ð:950¡æ;Õý»ð:NaN;ÍË»ð:NaN,,,,,,,,
530,1Cr11MoV,_,¹â»¬,_,×ÝÏò,,050502,16.0,25.0,1.0,10.8,16.0,_,0.0,0.0,0.0,0.0,0.0,0.0,0.0,0.0,0.0,0.0,0.0,0.36,0.64,0.0,10.8,0.012,0.024,0.39,0.36,0.145,0.0,0.0,0.0,0.0,0.0,0.0,0.0,0.0,0.0,0.0,0.0,0.0,0.0,0.0,0.0,0.0,0.0,0.0,0.0,0.0,0.0,ÈÈ´¦Àí4:NaN;ÈÈ´¦Àí3:NaN;ÈÈ´¦Àí2:NaN;ÈÈ´¦Àí1:NaN;Éøµª:NaN;ÉøÌ¼:NaN;»Ø»ð:530¡æ;´ã»ð:950¡æ;Õý»ð:NaN;ÍË»ð:NaN,,,,,,,,
531,1Cr11MoV,_,¹â»¬,_,×ÝÏò,,050502,17.0,25.0,1.0,18.9,17.0,_,0.0,0.0,0.0,0.0,0.0,0.0,0.0,0.0,0.0,0.0,0.0,0.36,0.64,0.0,10.8,0.012,0.024,0.39,0.36,0.145,0.0,0.0,0.0,0.0,0.0,0.0,0.0,0.0,0.0,0.0,0.0,0.0,0.0,0.0,0.0,0.0,0.0,0.0,0.0,0.0,0.0,ÈÈ´¦Àí4:NaN;ÈÈ´¦Àí3:NaN;ÈÈ´¦Àí2:NaN;ÈÈ´¦Àí1:NaN;Éøµª:NaN;ÉøÌ¼:NaN;»Ø»ð:550¡æ;´ã»ð:950¡æ;Õý»ð:NaN;ÍË»ð:NaN,,,,,,,,
532,1Cr11MoV,_,¹â»¬,_,×ÝÏò,,050504,2.0,20.0,2.0,17.0,18.0,_,0.0,0.0,0.0,0.0,0.0,0.0,0.0,0.0,0.0,0.0,0.0,0.3,0.51,0.0,10.1,0.01,0.023,0.3,0.23,0.18,0.0,0.0,0.0,0.0,0.0,0.0,0.0,0.0,0.0,0.0,0.0,0.0,0.0,0.0,0.0,0.0,0.0,0.0,0.0,0.0,0.0,ÈÈ´¦Àí4:NaN;ÈÈ´¦Àí3:NaN;ÈÈ´¦Àí2:NaN;ÈÈ´¦Àí1:NaN;Éøµª:NaN;ÉøÌ¼:NaN;»Ø»ð:680¡æ ¿ÕÀä;´ã»ð:NaN;Õý»ð:1050¡æ ¿ÕÀä;ÍË»ð:NaN,,,,,,,,
533,1Cr11MoV,_,¹â»¬,_,×ÝÏò,,050504,2.0,550.0,2.0,12.2,19.0,_,0.0,0.0,0.0,0.0,0.0,0.0,0.0,0.0,0.0,0.0,0.0,0.3,0.51,0.0,10.1,0.01,0.023,0.3,0.23,0.18,0.0,0.0,0.0,0.0,0.0,0.0,0.0,0.0,0.0,0.0,0.0,0.0,0.0,0.0,0.0,0.0,0.0,0.0,0.0,0.0,0.0,ÈÈ´¦Àí4:NaN;ÈÈ´¦Àí3:NaN;ÈÈ´¦Àí2:NaN;ÈÈ´¦Àí1:NaN;Éøµª:NaN;ÉøÌ¼:NaN;»Ø»ð:680¡æ ¿ÕÀä;´ã»ð:NaN;Õý»ð:1050¡æ ¿ÕÀä;ÍË»ð:NaN,,,,,,,,
534,1Cr11MoV,_,¹â»¬,_,×ÝÏò,,050504,2.0,600.0,2.0,17.9,20.0,_,0.0,0.0,0.0,0.0,0.0,0.0,0.0,0.0,0.0,0.0,0.0,0.3,0.51,0.0,10.1,0.01,0.023,0.3,0.23,0.18,0.0,0.0,0.0,0.0,0.0,0.0,0.0,0.0,0.0,0.0,0.0,0.0,0.0,0.0,0.0,0.0,0.0,0.0,0.0,0.0,0.0,ÈÈ´¦Àí4:NaN;ÈÈ´¦Àí3:NaN;ÈÈ´¦Àí2:NaN;ÈÈ´¦Àí1:NaN;Éøµª:NaN;ÉøÌ¼:NaN;»Ø»ð:680¡æ ¿ÕÀä;´ã»ð:NaN;Õý»ð:1050¡æ ¿ÕÀä;ÍË»ð:NaN,,,,,,,,
535,1Cr11MoV,_,¹â»¬,_,×ÝÏò,,050504,6.0,20.0,2.0,17.2,21.0,_,0.0,0.0,0.0,0.0,0.0,0.0,0.0,0.0,0.0,0.0,0.0,0.3,0.51,0.0,10.1,0.01,0.023,0.3,0.23,0.18,0.0,0.0,0.0,0.0,0.0,0.0,0.0,0.0,0.0,0.0,0.0,0.0,0.0,0.0,0.0,0.0,0.0,0.0,0.0,0.0,0.0,ÈÈ´¦Àí4:NaN;ÈÈ´¦Àí3:NaN;ÈÈ´¦Àí2:NaN;ÈÈ´¦Àí1:NaN;Éøµª:NaN;ÉøÌ¼:NaN;»Ø»ð:680¡æ ¿ÕÀä;´ã»ð:1050¡æ  ÓÍÀä;Õý»ð:NaN;ÍË»ð:NaN,,,,,,,,
536,1Cr11MoV,_,¹â»¬,_,×ÝÏò,,050504,6.0,550.0,2.0,18.5,22.0,_,0.0,0.0,0.0,0.0,0.0,0.0,0.0,0.0,0.0,0.0,0.0,0.3,0.51,0.0,10.1,0.01,0.023,0.3,0.23,0.18,0.0,0.0,0.0,0.0,0.0,0.0,0.0,0.0,0.0,0.0,0.0,0.0,0.0,0.0,0.0,0.0,0.0,0.0,0.0,0.0,0.0,ÈÈ´¦Àí4:NaN;ÈÈ´¦Àí3:NaN;ÈÈ´¦Àí2:NaN;ÈÈ´¦Àí1:NaN;Éøµª:NaN;ÉøÌ¼:NaN;»Ø»ð:680¡æ ¿ÕÀä;´ã»ð:1050¡æ  ÓÍÀä;Õý»ð:NaN;ÍË»ð:NaN,,,,,,,,
537,1Cr11MoV,_,¹â»¬,_,×ÝÏò,,050504,6.0,600.0,2.0,19.3,23.0,_,0.0,0.0,0.0,0.0,0.0,0.0,0.0,0.0,0.0,0.0,0.0,0.3,0.51,0.0,10.1,0.01,0.023,0.3,0.23,0.18,0.0,0.0,0.0,0.0,0.0,0.0,0.0,0.0,0.0,0.0,0.0,0.0,0.0,0.0,0.0,0.0,0.0,0.0,0.0,0.0,0.0,ÈÈ´¦Àí4:NaN;ÈÈ´¦Àí3:NaN;ÈÈ´¦Àí2:NaN;ÈÈ´¦Àí1:NaN;Éøµª:NaN;ÉøÌ¼:NaN;»Ø»ð:680¡æ ¿ÕÀä;´ã»ð:1050¡æ  ÓÍÀä;Õý»ð:NaN;ÍË»ð:NaN,,,,,,,,
538,1Cr11MoV,_,¹â»¬,_,×ÝÏò,,050504,4.0,20.0,1.0,16.0,24.0,_,0.0,0.0,0.0,0.0,0.0,0.0,0.0,0.0,0.0,0.0,0.0,0.3,0.51,0.0,10.1,0.01,0.023,0.3,0.23,0.18,0.0,0.0,0.0,0.0,0.0,0.0,0.0,0.0,0.0,0.0,0.0,0.0,0.0,0.0,0.0,0.0,0.0,0.0,0.0,0.0,0.0,ÈÈ´¦Àí4:NaN;ÈÈ´¦Àí3:NaN;ÈÈ´¦Àí2:NaN;ÈÈ´¦Àí1:NaN;Éøµª:NaN;ÉøÌ¼:NaN;»Ø»ð:675¡æ;´ã»ð:NaN;Õý»ð:1050¡æ;ÍË»ð:NaN,,,,,,,,
539,1Cr11MoV,_,¹â»¬,_,×ÝÏò,,050504,4.0,550.0,1.0,15.0,25.0,_,0.0,0.0,0.0,0.0,0.0,0.0,0.0,0.0,0.0,0.0,0.0,0.3,0.51,0.0,10.1,0.01,0.023,0.3,0.23,0.18,0.0,0.0,0.0,0.0,0.0,0.0,0.0,0.0,0.0,0.0,0.0,0.0,0.0,0.0,0.0,0.0,0.0,0.0,0.0,0.0,0.0,ÈÈ´¦Àí4:NaN;ÈÈ´¦Àí3:NaN;ÈÈ´¦Àí2:NaN;ÈÈ´¦Àí1:NaN;Éøµª:NaN;ÉøÌ¼:NaN;»Ø»ð:675¡æ;´ã»ð:NaN;Õý»ð:1050¡æ;ÍË»ð:NaN,,,,,,,,
540,1Cr11MoV,_,¹â»¬,_,×ÝÏò,,050504,4.0,600.0,1.0,17.5,26.0,_,0.0,0.0,0.0,0.0,0.0,0.0,0.0,0.0,0.0,0.0,0.0,0.3,0.51,0.0,10.1,0.01,0.023,0.3,0.23,0.18,0.0,0.0,0.0,0.0,0.0,0.0,0.0,0.0,0.0,0.0,0.0,0.0,0.0,0.0,0.0,0.0,0.0,0.0,0.0,0.0,0.0,ÈÈ´¦Àí4:NaN;ÈÈ´¦Àí3:NaN;ÈÈ´¦Àí2:NaN;ÈÈ´¦Àí1:NaN;Éøµª:NaN;ÉøÌ¼:NaN;»Ø»ð:675¡æ;´ã»ð:NaN;Õý»ð:1050¡æ;ÍË»ð:NaN,,,,,,,,
541,1Cr11MoV,_,¹â»¬,_,×ÝÏò,,050504,5.0,20.0,1.0,19.0,27.0,_,0.0,0.0,0.0,0.0,0.0,0.0,0.0,0.0,0.0,0.0,0.0,0.3,0.51,0.0,10.1,0.01,0.023,0.3,0.23,0.18,0.0,0.0,0.0,0.0,0.0,0.0,0.0,0.0,0.0,0.0,0.0,0.0,0.0,0.0,0.0,0.0,0.0,0.0,0.0,0.0,0.0,ÈÈ´¦Àí4:NaN;ÈÈ´¦Àí3:NaN;ÈÈ´¦Àí2:NaN;ÈÈ´¦Àí1:NaN;Éøµª:NaN;ÉøÌ¼:NaN;»Ø»ð:740¡æ;´ã»ð:NaN;Õý»ð:1050¡æ;ÍË»ð:NaN,,,,,,,,
542,1Cr11MoV,_,¹â»¬,_,×ÝÏò,,050504,5.0,550.0,1.0,16.5,28.0,_,0.0,0.0,0.0,0.0,0.0,0.0,0.0,0.0,0.0,0.0,0.0,0.3,0.51,0.0,10.1,0.01,0.023,0.3,0.23,0.18,0.0,0.0,0.0,0.0,0.0,0.0,0.0,0.0,0.0,0.0,0.0,0.0,0.0,0.0,0.0,0.0,0.0,0.0,0.0,0.0,0.0,ÈÈ´¦Àí4:NaN;ÈÈ´¦Àí3:NaN;ÈÈ´¦Àí2:NaN;ÈÈ´¦Àí1:NaN;Éøµª:NaN;ÉøÌ¼:NaN;»Ø»ð:740¡æ;´ã»ð:NaN;Õý»ð:1050¡æ;ÍË»ð:NaN,,,,,,,,
543,1Cr11MoV,_,¹â»¬,_,×ÝÏò,,050504,5.0,600.0,1.0,20.0,29.0,_,0.0,0.0,0.0,0.0,0.0,0.0,0.0,0.0,0.0,0.0,0.0,0.3,0.51,0.0,10.1,0.01,0.023,0.3,0.23,0.18,0.0,0.0,0.0,0.0,0.0,0.0,0.0,0.0,0.0,0.0,0.0,0.0,0.0,0.0,0.0,0.0,0.0,0.0,0.0,0.0,0.0,ÈÈ´¦Àí4:NaN;ÈÈ´¦Àí3:NaN;ÈÈ´¦Àí2:NaN;ÈÈ´¦Àí1:NaN;Éøµª:NaN;ÉøÌ¼:NaN;»Ø»ð:740¡æ;´ã»ð:NaN;Õý»ð:1050¡æ;ÍË»ð:NaN,,,,,,,,
544,1Cr12Mo,¹þ¶û±õÆûÂÖ»ú³§,¹â»¬,¦µ10,×ÝÏò,GB228-76,3D031,1.0,25.0,1.0,20.0,1.0,¹þ¶û±õÆûÂÖ»ú³§,0.0,0.0,0.0,0.0,0.0,0.0,0.0,0.0,0.0,0.0,0.0,0.0,0.55,0.51,12.0,0.004,0.025,0.46,0.27,0.12,0.0,0.0,0.0,0.0,0.0,0.0,0.0,0.0,0.0,0.0,0.0,0.0,0.0,0.0,0.0,0.0,0.0,0.0,0.0,0.0,0.0,ÈÈ´¦Àí4:NaN;ÈÈ´¦Àí3:NaN;ÈÈ´¦Àí2:NaN;ÈÈ´¦Àí1:NaN;Éøµª:NaN;ÉøÌ¼:NaN;»Ø»ð:650¡æ ¿ÕÀä;´ã»ð:970¡æ ÓÍÀä;Õý»ð:NaN;ÍË»ð:NaN,NaN,0,0,NaN,NaN,¹þ¶û±õÆûÂÖ»ú³§,»Ø»ðË÷ÊÏÌå,250
545,1Cr12Mo,¹þ¶û±õÆûÂÖ»ú³§,¹â»¬,¦µ10,×ÝÏò,GB228-76,3D031,2.0,25.0,1.0,23.0,2.0,¹þ¶û±õÆûÂÖ»ú³§,0.0,0.0,0.0,0.0,0.0,0.0,0.0,0.0,0.0,0.0,0.0,0.0,0.55,0.51,12.0,0.004,0.025,0.46,0.27,0.12,0.0,0.0,0.0,0.0,0.0,0.0,0.0,0.0,0.0,0.0,0.0,0.0,0.0,0.0,0.0,0.0,0.0,0.0,0.0,0.0,0.0,ÈÈ´¦Àí4:NaN;ÈÈ´¦Àí3:NaN;ÈÈ´¦Àí2:NaN;ÈÈ´¦Àí1:NaN;Éøµª:NaN;ÉøÌ¼:NaN;»Ø»ð:670¡æ ¿ÕÀä;´ã»ð:970¡æ ÓÍÀä;Õý»ð:NaN;ÍË»ð:NaN,NaN,0,0,NaN,NaN,¹þ¶û±õÆûÂÖ»ú³§,»Ø»ðË÷ÊÏÌå,250
546,1Cr12Mo,¹þ¶û±õÆûÂÖ»ú³§,¹â»¬,¦µ10,×ÝÏò,GB228-76,3D031,3.0,25.0,1.0,24.5,3.0,¹þ¶û±õÆûÂÖ»ú³§,0.0,0.0,0.0,0.0,0.0,0.0,0.0,0.0,0.0,0.0,0.0,0.0,0.55,0.51,12.0,0.004,0.025,0.46,0.27,0.12,0.0,0.0,0.0,0.0,0.0,0.0,0.0,0.0,0.0,0.0,0.0,0.0,0.0,0.0,0.0,0.0,0.0,0.0,0.0,0.0,0.0,ÈÈ´¦Àí4:NaN;ÈÈ´¦Àí3:NaN;ÈÈ´¦Àí2:NaN;ÈÈ´¦Àí1:NaN;Éøµª:NaN;ÉøÌ¼:NaN;»Ø»ð:690¡æ ¿ÕÀä;´ã»ð:970¡æ ÓÍÀä;Õý»ð:NaN;ÍË»ð:NaN,NaN,0,0,NaN,NaN,¹þ¶û±õÆûÂÖ»ú³§,»Ø»ðË÷ÊÏÌå,250
547,1Cr12Mo,¹þ¶û±õÆûÂÖ»ú³§,¹â»¬,¦µ10,×ÝÏò,GB228-76,3D031,4.0,25.0,1.0,26.0,4.0,¹þ¶û±õÆûÂÖ»ú³§,0.0,0.0,0.0,0.0,0.0,0.0,0.0,0.0,0.0,0.0,0.0,0.0,0.55,0.51,12.0,0.004,0.025,0.46,0.27,0.12,0.0,0.0,0.0,0.0,0.0,0.0,0.0,0.0,0.0,0.0,0.0,0.0,0.0,0.0,0.0,0.0,0.0,0.0,0.0,0.0,0.0,ÈÈ´¦Àí4:NaN;ÈÈ´¦Àí3:NaN;ÈÈ´¦Àí2:NaN;ÈÈ´¦Àí1:NaN;Éøµª:NaN;ÉøÌ¼:NaN;»Ø»ð:710¡æ ¿ÕÀä;´ã»ð:970¡æ ÓÍÀä;Õý»ð:NaN;ÍË»ð:NaN,NaN,0,0,NaN,NaN,¹þ¶û±õÆûÂÖ»ú³§,»Ø»ðË÷ÊÏÌå,250
548,1Cr12Mo,¹þ¶û±õÆûÂÖ»ú³§,¹â»¬,¦µ10,×ÝÏò,GB228-76,3D031,5.0,25.0,1.0,27.5,5.0,¹þ¶û±õÆûÂÖ»ú³§,0.0,0.0,0.0,0.0,0.0,0.0,0.0,0.0,0.0,0.0,0.0,0.0,0.55,0.51,12.0,0.004,0.025,0.46,0.27,0.12,0.0,0.0,0.0,0.0,0.0,0.0,0.0,0.0,0.0,0.0,0.0,0.0,0.0,0.0,0.0,0.0,0.0,0.0,0.0,0.0,0.0,ÈÈ´¦Àí4:NaN;ÈÈ´¦Àí3:NaN;ÈÈ´¦Àí2:NaN;ÈÈ´¦Àí1:NaN;Éøµª:NaN;ÉøÌ¼:NaN;»Ø»ð:730¡æ ¿ÕÀä;´ã»ð:970¡æ ÓÍÀä;Õý»ð:NaN;ÍË»ð:NaN,NaN,0,0,NaN,NaN,¹þ¶û±õÆûÂÖ»ú³§,»Ø»ðË÷ÊÏÌå,250
549,1Cr12Mo,¹þ¶û±õÆûÂÖ»ú³§,¹â»¬,¦µ10,×ÝÏò,GB228-76,3D031,6.0,25.0,1.0,20.0,6.0,¹þ¶û±õÆûÂÖ»ú³§,0.0,0.0,0.0,0.0,0.0,0.0,0.0,0.0,0.0,0.0,0.0,0.0,0.55,0.51,12.0,0.004,0.025,0.46,0.27,0.12,0.0,0.0,0.0,0.0,0.0,0.0,0.0,0.0,0.0,0.0,0.0,0.0,0.0,0.0,0.0,0.0,0.0,0.0,0.0,0.0,0.0,ÈÈ´¦Àí4:NaN;ÈÈ´¦Àí3:NaN;ÈÈ´¦Àí2:NaN;ÈÈ´¦Àí1:NaN;Éøµª:NaN;ÉøÌ¼:NaN;»Ø»ð:650¡æ ¿ÕÀä;´ã»ð:1000¡æ ÓÍÀä;Õý»ð:NaN;ÍË»ð:NaN,NaN,0,0,NaN,NaN,¹þ¶û±õÆûÂÖ»ú³§,»Ø»ðË÷ÊÏÌå,250
550,1Cr12Mo,¹þ¶û±õÆûÂÖ»ú³§,¹â»¬,¦µ10,×ÝÏò,GB228-76,3D031,7.0,25.0,1.0,26.0,7.0,¹þ¶û±õÆûÂÖ»ú³§,0.0,0.0,0.0,0.0,0.0,0.0,0.0,0.0,0.0,0.0,0.0,0.0,0.55,0.51,12.0,0.004,0.025,0.46,0.27,0.12,0.0,0.0,0.0,0.0,0.0,0.0,0.0,0.0,0.0,0.0,0.0,0.0,0.0,0.0,0.0,0.0,0.0,0.0,0.0,0.0,0.0,ÈÈ´¦Àí4:NaN;ÈÈ´¦Àí3:NaN;ÈÈ´¦Àí2:NaN;ÈÈ´¦Àí1:NaN;Éøµª:NaN;ÉøÌ¼:NaN;»Ø»ð:670¡æ ¿ÕÀä;´ã»ð:1000¡æ ÓÍÀä;Õý»ð:NaN;ÍË»ð:NaN,NaN,0,0,NaN,NaN,¹þ¶û±õÆûÂÖ»ú³§,»Ø»ðË÷ÊÏÌå,250
551,1Cr12Mo,¹þ¶û±õÆûÂÖ»ú³§,¹â»¬,¦µ10,×ÝÏò,GB228-76,3D031,8.0,25.0,1.0,22.5,8.0,¹þ¶û±õÆûÂÖ»ú³§,0.0,0.0,0.0,0.0,0.0,0.0,0.0,0.0,0.0,0.0,0.0,0.0,0.55,0.51,12.0,0.004,0.025,0.46,0.27,0.12,0.0,0.0,0.0,0.0,0.0,0.0,0.0,0.0,0.0,0.0,0.0,0.0,0.0,0.0,0.0,0.0,0.0,0.0,0.0,0.0,0.0,ÈÈ´¦Àí4:NaN;ÈÈ´¦Àí3:NaN;ÈÈ´¦Àí2:NaN;ÈÈ´¦Àí1:NaN;Éøµª:NaN;ÉøÌ¼:NaN;»Ø»ð:690¡æ ¿ÕÀä;´ã»ð:1000¡æ ÓÍÀä;Õý»ð:NaN;ÍË»ð:NaN,NaN,0,0,NaN,NaN,¹þ¶û±õÆûÂÖ»ú³§,»Ø»ðË÷ÊÏÌå,250
552,1Cr12Mo,¹þ¶û±õÆûÂÖ»ú³§,¹â»¬,¦µ10,×ÝÏò,GB228-76,3D031,9.0,25.0,1.0,25.5,9.0,¹þ¶û±õÆûÂÖ»ú³§,0.0,0.0,0.0,0.0,0.0,0.0,0.0,0.0,0.0,0.0,0.0,0.0,0.55,0.51,12.0,0.004,0.025,0.46,0.27,0.12,0.0,0.0,0.0,0.0,0.0,0.0,0.0,0.0,0.0,0.0,0.0,0.0,0.0,0.0,0.0,0.0,0.0,0.0,0.0,0.0,0.0,ÈÈ´¦Àí4:NaN;ÈÈ´¦Àí3:NaN;ÈÈ´¦Àí2:NaN;ÈÈ´¦Àí1:NaN;Éøµª:NaN;ÉøÌ¼:NaN;»Ø»ð:710¡æ ¿ÕÀä;´ã»ð:1000¡æ ÓÍÀä;Õý»ð:NaN;ÍË»ð:NaN,NaN,0,0,NaN,NaN,¹þ¶û±õÆûÂÖ»ú³§,»Ø»ðË÷ÊÏÌå,250
553,1Cr12Mo,¹þ¶û±õÆûÂÖ»ú³§,¹â»¬,¦µ10,×ÝÏò,GB228-76,3D031,10.0,25.0,1.0,27.5,10.0,¹þ¶û±õÆûÂÖ»ú³§,0.0,0.0,0.0,0.0,0.0,0.0,0.0,0.0,0.0,0.0,0.0,0.0,0.55,0.51,12.0,0.004,0.025,0.46,0.27,0.12,0.0,0.0,0.0,0.0,0.0,0.0,0.0,0.0,0.0,0.0,0.0,0.0,0.0,0.0,0.0,0.0,0.0,0.0,0.0,0.0,0.0,ÈÈ´¦Àí4:NaN;ÈÈ´¦Àí3:NaN;ÈÈ´¦Àí2:NaN;ÈÈ´¦Àí1:NaN;Éøµª:NaN;ÉøÌ¼:NaN;»Ø»ð:730¡æ ¿ÕÀä;´ã»ð:1000¡æ ÓÍÀä;Õý»ð:NaN;ÍË»ð:NaN,NaN,0,0,NaN,NaN,¹þ¶û±õÆûÂÖ»ú³§,»Ø»ðË÷ÊÏÌå,250
554,1Cr12Mo,¹þ¶û±õÆûÂÖ»ú³§,¹â»¬,¦µ10,×ÝÏò,GB228-76,3D031,11.0,25.0,1.0,25.0,11.0,¹þ¶û±õÆûÂÖ»ú³§,0.0,0.0,0.0,0.0,0.0,0.0,0.0,0.0,0.0,0.0,0.0,0.0,0.55,0.51,12.0,0.004,0.025,0.46,0.27,0.12,0.0,0.0,0.0,0.0,0.0,0.0,0.0,0.0,0.0,0.0,0.0,0.0,0.0,0.0,0.0,0.0,0.0,0.0,0.0,0.0,0.0,ÈÈ´¦Àí4:NaN;ÈÈ´¦Àí3:NaN;ÈÈ´¦Àí2:NaN;ÈÈ´¦Àí1:NaN;Éøµª:NaN;ÉøÌ¼:NaN;»Ø»ð:650¡æ ¿ÕÀä;´ã»ð:1030¡æ ÓÍÀä;Õý»ð:NaN;ÍË»ð:NaN,NaN,0,0,NaN,NaN,¹þ¶û±õÆûÂÖ»ú³§,»Ø»ðË÷ÊÏÌå,250
555,1Cr12Mo,¹þ¶û±õÆûÂÖ»ú³§,¹â»¬,¦µ10,×ÝÏò,GB228-76,3D031,12.0,25.0,1.0,22.5,12.0,¹þ¶û±õÆûÂÖ»ú³§,0.0,0.0,0.0,0.0,0.0,0.0,0.0,0.0,0.0,0.0,0.0,0.0,0.55,0.51,12.0,0.004,0.025,0.46,0.27,0.12,0.0,0.0,0.0,0.0,0.0,0.0,0.0,0.0,0.0,0.0,0.0,0.0,0.0,0.0,0.0,0.0,0.0,0.0,0.0,0.0,0.0,ÈÈ´¦Àí4:NaN;ÈÈ´¦Àí3:NaN;ÈÈ´¦Àí2:NaN;ÈÈ´¦Àí1:NaN;Éøµª:NaN;ÉøÌ¼:NaN;»Ø»ð:670¡æ ¿ÕÀä;´ã»ð:1030¡æ ÓÍÀä;Õý»ð:NaN;ÍË»ð:NaN,NaN,0,0,NaN,NaN,¹þ¶û±õÆûÂÖ»ú³§,»Ø»ðË÷ÊÏÌå,250
556,1Cr12Mo,¹þ¶û±õÆûÂÖ»ú³§,¹â»¬,¦µ10,×ÝÏò,GB228-76,3D031,13.0,25.0,1.0,25.0,13.0,¹þ¶û±õÆûÂÖ»ú³§,0.0,0.0,0.0,0.0,0.0,0.0,0.0,0.0,0.0,0.0,0.0,0.0,0.55,0.51,12.0,0.004,0.025,0.46,0.27,0.12,0.0,0.0,0.0,0.0,0.0,0.0,0.0,0.0,0.0,0.0,0.0,0.0,0.0,0.0,0.0,0.0,0.0,0.0,0.0,0.0,0.0,ÈÈ´¦Àí4:NaN;ÈÈ´¦Àí3:NaN;ÈÈ´¦Àí2:NaN;ÈÈ´¦Àí1:NaN;Éøµª:NaN;ÉøÌ¼:NaN;»Ø»ð:690¡æ ¿ÕÀä;´ã»ð:1030¡æ ÓÍÀä;Õý»ð:NaN;ÍË»ð:NaN,NaN,0,0,NaN,NaN,¹þ¶û±õÆûÂÖ»ú³§,»Ø»ðË÷ÊÏÌå,250
557,1Cr12Mo,¹þ¶û±õÆûÂÖ»ú³§,¹â»¬,¦µ10,×ÝÏò,GB228-76,3D031,14.0,25.0,1.0,24.0,14.0,¹þ¶û±õÆûÂÖ»ú³§,0.0,0.0,0.0,0.0,0.0,0.0,0.0,0.0,0.0,0.0,0.0,0.0,0.55,0.51,12.0,0.004,0.025,0.46,0.27,0.12,0.0,0.0,0.0,0.0,0.0,0.0,0.0,0.0,0.0,0.0,0.0,0.0,0.0,0.0,0.0,0.0,0.0,0.0,0.0,0.0,0.0,ÈÈ´¦Àí4:NaN;ÈÈ´¦Àí3:NaN;ÈÈ´¦Àí2:NaN;ÈÈ´¦Àí1:NaN;Éøµª:NaN;ÉøÌ¼:NaN;»Ø»ð:710¡æ ¿ÕÀä;´ã»ð:1030¡æ ÓÍÀä;Õý»ð:NaN;ÍË»ð:NaN,NaN,0,0,NaN,NaN,¹þ¶û±õÆûÂÖ»ú³§,»Ø»ðË÷ÊÏÌå,250
558,1Cr12Mo,¹þ¶û±õÆûÂÖ»ú³§,¹â»¬,¦µ10,×ÝÏò,GB228-76,3D031,15.0,25.0,1.0,26.0,15.0,¹þ¶û±õÆûÂÖ»ú³§,0.0,0.0,0.0,0.0,0.0,0.0,0.0,0.0,0.0,0.0,0.0,0.0,0.55,0.51,12.0,0.004,0.025,0.46,0.27,0.12,0.0,0.0,0.0,0.0,0.0,0.0,0.0,0.0,0.0,0.0,0.0,0.0,0.0,0.0,0.0,0.0,0.0,0.0,0.0,0.0,0.0,ÈÈ´¦Àí4:NaN;ÈÈ´¦Àí3:NaN;ÈÈ´¦Àí2:NaN;ÈÈ´¦Àí1:NaN;Éøµª:NaN;ÉøÌ¼:NaN;»Ø»ð:730¡æ ¿ÕÀä;´ã»ð:1030¡æ ÓÍÀä;Õý»ð:NaN;ÍË»ð:NaN,NaN,0,0,NaN,NaN,¹þ¶û±õÆûÂÖ»ú³§,»Ø»ðË÷ÊÏÌå,250
559,1Cr12Mo,¹þ¶û±õÆûÂÖ»ú³§,¹â»¬,¦µ10,×ÝÏò,GB228-76,D5078,1.0,25.0,1.0,24.0,16.0,¹þ¶û±õÆûÂÖ»ú³§,0.0,0.0,0.0,0.0,0.0,0.0,0.0,0.0,0.0,0.0,0.0,0.0,0.18,0.27,12.08,0.007,0.015,0.5,0.41,0.12,0.0,0.0,0.0,0.0,0.0,0.0,0.0,0.0,0.0,0.0,0.0,0.0,0.0,0.0,0.0,0.0,0.0,0.0,0.0,0.0,0.0,ÈÈ´¦Àí4:NaN;ÈÈ´¦Àí3:NaN;ÈÈ´¦Àí2:NaN;ÈÈ´¦Àí1:NaN;Éøµª:NaN;ÉøÌ¼:NaN;»Ø»ð:650¡æ ¿ÕÀä;´ã»ð:970¡æ ÓÍÀä;Õý»ð:NaN;ÍË»ð:NaN,NaN,0,0,NaN,NaN,¹þ¶û±õÆûÂÖ»ú³§,»Ø»ðË÷ÊÏÌå,250
560,1Cr12Mo,¹þ¶û±õÆûÂÖ»ú³§,¹â»¬,¦µ10,×ÝÏò,GB228-76,D5078,2.0,25.0,1.0,26.5,17.0,¹þ¶û±õÆûÂÖ»ú³§,0.0,0.0,0.0,0.0,0.0,0.0,0.0,0.0,0.0,0.0,0.0,0.0,0.18,0.27,12.08,0.007,0.015,0.5,0.41,0.12,0.0,0.0,0.0,0.0,0.0,0.0,0.0,0.0,0.0,0.0,0.0,0.0,0.0,0.0,0.0,0.0,0.0,0.0,0.0,0.0,0.0,ÈÈ´¦Àí4:NaN;ÈÈ´¦Àí3:NaN;ÈÈ´¦Àí2:NaN;ÈÈ´¦Àí1:NaN;Éøµª:NaN;ÉøÌ¼:NaN;»Ø»ð:670¡æ ¿ÕÀä;´ã»ð:970¡æ ÓÍÀä;Õý»ð:NaN;ÍË»ð:NaN,NaN,0,0,NaN,NaN,¹þ¶û±õÆûÂÖ»ú³§,»Ø»ðË÷ÊÏÌå,250
561,1Cr12Mo,¹þ¶û±õÆûÂÖ»ú³§,¹â»¬,¦µ10,×ÝÏò,GB228-76,D5078,3.0,25.0,1.0,26.5,18.0,¹þ¶û±õÆûÂÖ»ú³§,0.0,0.0,0.0,0.0,0.0,0.0,0.0,0.0,0.0,0.0,0.0,0.0,0.18,0.27,12.08,0.007,0.015,0.5,0.41,0.12,0.0,0.0,0.0,0.0,0.0,0.0,0.0,0.0,0.0,0.0,0.0,0.0,0.0,0.0,0.0,0.0,0.0,0.0,0.0,0.0,0.0,ÈÈ´¦Àí4:NaN;ÈÈ´¦Àí3:NaN;ÈÈ´¦Àí2:NaN;ÈÈ´¦Àí1:NaN;Éøµª:NaN;ÉøÌ¼:NaN;»Ø»ð:690¡æ ¿ÕÀä;´ã»ð:970¡æ ÓÍÀä;Õý»ð:NaN;ÍË»ð:NaN,NaN,0,0,NaN,NaN,¹þ¶û±õÆûÂÖ»ú³§,»Ø»ðË÷ÊÏÌå,250
562,1Cr12Mo,¹þ¶û±õÆûÂÖ»ú³§,¹â»¬,¦µ10,×ÝÏò,GB228-76,D5078,4.0,25.0,1.0,25.5,19.0,¹þ¶û±õÆûÂÖ»ú³§,0.0,0.0,0.0,0.0,0.0,0.0,0.0,0.0,0.0,0.0,0.0,0.0,0.18,0.27,12.08,0.007,0.015,0.5,0.41,0.12,0.0,0.0,0.0,0.0,0.0,0.0,0.0,0.0,0.0,0.0,0.0,0.0,0.0,0.0,0.0,0.0,0.0,0.0,0.0,0.0,0.0,ÈÈ´¦Àí4:NaN;ÈÈ´¦Àí3:NaN;ÈÈ´¦Àí2:NaN;ÈÈ´¦Àí1:NaN;Éøµª:NaN;ÉøÌ¼:NaN;»Ø»ð:710¡æ ¿ÕÀä;´ã»ð:970¡æ ÓÍÀä;Õý»ð:NaN;ÍË»ð:NaN,NaN,0,0,NaN,NaN,¹þ¶û±õÆûÂÖ»ú³§,»Ø»ðË÷ÊÏÌå,250
563,1Cr12Mo,¹þ¶û±õÆûÂÖ»ú³§,¹â»¬,¦µ10,×ÝÏò,GB228-76,D5078,5.0,25.0,1.0,31.5,20.0,¹þ¶û±õÆûÂÖ»ú³§,0.0,0.0,0.0,0.0,0.0,0.0,0.0,0.0,0.0,0.0,0.0,0.0,0.18,0.27,12.08,0.007,0.015,0.5,0.41,0.12,0.0,0.0,0.0,0.0,0.0,0.0,0.0,0.0,0.0,0.0,0.0,0.0,0.0,0.0,0.0,0.0,0.0,0.0,0.0,0.0,0.0,ÈÈ´¦Àí4:NaN;ÈÈ´¦Àí3:NaN;ÈÈ´¦Àí2:NaN;ÈÈ´¦Àí1:NaN;Éøµª:NaN;ÉøÌ¼:NaN;»Ø»ð:730¡æ ¿ÕÀä;´ã»ð:970¡æ ÓÍÀä;Õý»ð:NaN;ÍË»ð:NaN,NaN,0,0,NaN,NaN,¹þ¶û±õÆûÂÖ»ú³§,»Ø»ðË÷ÊÏÌå,250
564,1Cr12Mo,¹þ¶û±õÆûÂÖ»ú³§,¹â»¬,¦µ10,×ÝÏò,GB228-76,D5078,6.0,25.0,1.0,25.0,21.0,¹þ¶û±õÆûÂÖ»ú³§,0.0,0.0,0.0,0.0,0.0,0.0,0.0,0.0,0.0,0.0,0.0,0.0,0.18,0.27,12.08,0.007,0.015,0.5,0.41,0.12,0.0,0.0,0.0,0.0,0.0,0.0,0.0,0.0,0.0,0.0,0.0,0.0,0.0,0.0,0.0,0.0,0.0,0.0,0.0,0.0,0.0,ÈÈ´¦Àí4:NaN;ÈÈ´¦Àí3:NaN;ÈÈ´¦Àí2:NaN;ÈÈ´¦Àí1:NaN;Éøµª:NaN;ÉøÌ¼:NaN;»Ø»ð:650¡æ ¿ÕÀä;´ã»ð:1000¡æ ÓÍÀä;Õý»ð:NaN;ÍË»ð:NaN,NaN,0,0,NaN,NaN,¹þ¶û±õÆûÂÖ»ú³§,»Ø»ðË÷ÊÏÌå,250
565,1Cr12Mo,¹þ¶û±õÆûÂÖ»ú³§,¹â»¬,¦µ10,×ÝÏò,GB228-76,D5078,7.0,25.0,1.0,25.0,22.0,¹þ¶û±õÆûÂÖ»ú³§,0.0,0.0,0.0,0.0,0.0,0.0,0.0,0.0,0.0,0.0,0.0,0.0,0.18,0.27,12.08,0.007,0.015,0.5,0.41,0.12,0.0,0.0,0.0,0.0,0.0,0.0,0.0,0.0,0.0,0.0,0.0,0.0,0.0,0.0,0.0,0.0,0.0,0.0,0.0,0.0,0.0,ÈÈ´¦Àí4:NaN;ÈÈ´¦Àí3:NaN;ÈÈ´¦Àí2:NaN;ÈÈ´¦Àí1:NaN;Éøµª:NaN;ÉøÌ¼:NaN;»Ø»ð:670¡æ ¿ÕÀä;´ã»ð:1000¡æ ÓÍÀä;Õý»ð:NaN;ÍË»ð:NaN,NaN,0,0,NaN,NaN,¹þ¶û±õÆûÂÖ»ú³§,»Ø»ðË÷ÊÏÌå,250
566,1Cr12Mo,¹þ¶û±õÆûÂÖ»ú³§,¹â»¬,¦µ10,×ÝÏò,GB228-76,D5078,8.0,25.0,1.0,28.0,23.0,¹þ¶û±õÆûÂÖ»ú³§,0.0,0.0,0.0,0.0,0.0,0.0,0.0,0.0,0.0,0.0,0.0,0.0,0.18,0.27,12.08,0.007,0.015,0.5,0.41,0.12,0.0,0.0,0.0,0.0,0.0,0.0,0.0,0.0,0.0,0.0,0.0,0.0,0.0,0.0,0.0,0.0,0.0,0.0,0.0,0.0,0.0,ÈÈ´¦Àí4:NaN;ÈÈ´¦Àí3:NaN;ÈÈ´¦Àí2:NaN;ÈÈ´¦Àí1:NaN;Éøµª:NaN;ÉøÌ¼:NaN;»Ø»ð:690¡æ ¿ÕÀä;´ã»ð:1000¡æ ÓÍÀä;Õý»ð:NaN;ÍË»ð:NaN,NaN,0,0,NaN,NaN,¹þ¶û±õÆûÂÖ»ú³§,»Ø»ðË÷ÊÏÌå,250
567,1Cr12Mo,¹þ¶û±õÆûÂÖ»ú³§,¹â»¬,¦µ10,×ÝÏò,GB228-76,D5078,9.0,25.0,1.0,26.0,24.0,¹þ¶û±õÆûÂÖ»ú³§,0.0,0.0,0.0,0.0,0.0,0.0,0.0,0.0,0.0,0.0,0.0,0.0,0.18,0.27,12.08,0.007,0.015,0.5,0.41,0.12,0.0,0.0,0.0,0.0,0.0,0.0,0.0,0.0,0.0,0.0,0.0,0.0,0.0,0.0,0.0,0.0,0.0,0.0,0.0,0.0,0.0,ÈÈ´¦Àí4:NaN;ÈÈ´¦Àí3:NaN;ÈÈ´¦Àí2:NaN;ÈÈ´¦Àí1:NaN;Éøµª:NaN;ÉøÌ¼:NaN;»Ø»ð:710¡æ ¿ÕÀä;´ã»ð:1000¡æ ÓÍÀä;Õý»ð:NaN;ÍË»ð:NaN,NaN,0,0,NaN,NaN,¹þ¶û±õÆûÂÖ»ú³§,»Ø»ðË÷ÊÏÌå,250
568,1Cr12Mo,¹þ¶û±õÆûÂÖ»ú³§,¹â»¬,¦µ10,×ÝÏò,GB228-76,D5078,10.0,25.0,1.0,31.0,25.0,¹þ¶û±õÆûÂÖ»ú³§,0.0,0.0,0.0,0.0,0.0,0.0,0.0,0.0,0.0,0.0,0.0,0.0,0.18,0.27,12.08,0.007,0.015,0.5,0.41,0.12,0.0,0.0,0.0,0.0,0.0,0.0,0.0,0.0,0.0,0.0,0.0,0.0,0.0,0.0,0.0,0.0,0.0,0.0,0.0,0.0,0.0,ÈÈ´¦Àí4:NaN;ÈÈ´¦Àí3:NaN;ÈÈ´¦Àí2:NaN;ÈÈ´¦Àí1:NaN;Éøµª:NaN;ÉøÌ¼:NaN;»Ø»ð:730¡æ ¿ÕÀä;´ã»ð:1000¡æ ÓÍÀä;Õý»ð:NaN;ÍË»ð:NaN,NaN,0,0,NaN,NaN,¹þ¶û±õÆûÂÖ»ú³§,»Ø»ðË÷ÊÏÌå,250
569,1Cr12Mo,¹þ¶û±õÆûÂÖ»ú³§,¹â»¬,¦µ10,×ÝÏò,GB228-76,D5078,11.0,25.0,1.0,25.0,26.0,¹þ¶û±õÆûÂÖ»ú³§,0.0,0.0,0.0,0.0,0.0,0.0,0.0,0.0,0.0,0.0,0.0,0.0,0.18,0.27,12.08,0.007,0.015,0.5,0.41,0.12,0.0,0.0,0.0,0.0,0.0,0.0,0.0,0.0,0.0,0.0,0.0,0.0,0.0,0.0,0.0,0.0,0.0,0.0,0.0,0.0,0.0,ÈÈ´¦Àí4:NaN;ÈÈ´¦Àí3:NaN;ÈÈ´¦Àí2:NaN;ÈÈ´¦Àí1:NaN;Éøµª:NaN;ÉøÌ¼:NaN;»Ø»ð:650¡æ ¿ÕÀä;´ã»ð:1030¡æ ÓÍÀä;Õý»ð:NaN;ÍË»ð:NaN,NaN,0,0,NaN,NaN,¹þ¶û±õÆûÂÖ»ú³§,»Ø»ðË÷ÊÏÌå,250
570,1Cr12Mo,¹þ¶û±õÆûÂÖ»ú³§,¹â»¬,¦µ10,×ÝÏò,GB228-76,D5078,12.0,25.0,1.0,24.0,27.0,¹þ¶û±õÆûÂÖ»ú³§,0.0,0.0,0.0,0.0,0.0,0.0,0.0,0.0,0.0,0.0,0.0,0.0,0.18,0.27,12.08,0.007,0.015,0.5,0.41,0.12,0.0,0.0,0.0,0.0,0.0,0.0,0.0,0.0,0.0,0.0,0.0,0.0,0.0,0.0,0.0,0.0,0.0,0.0,0.0,0.0,0.0,ÈÈ´¦Àí4:NaN;ÈÈ´¦Àí3:NaN;ÈÈ´¦Àí2:NaN;ÈÈ´¦Àí1:NaN;Éøµª:NaN;ÉøÌ¼:NaN;»Ø»ð:670¡æ ¿ÕÀä;´ã»ð:1030¡æ ÓÍÀä;Õý»ð:NaN;ÍË»ð:NaN,NaN,0,0,NaN,NaN,¹þ¶û±õÆûÂÖ»ú³§,»Ø»ðË÷ÊÏÌå,250
571,1Cr12Mo,¹þ¶û±õÆûÂÖ»ú³§,¹â»¬,¦µ10,×ÝÏò,GB228-76,D5078,13.0,25.0,1.0,27.0,28.0,¹þ¶û±õÆûÂÖ»ú³§,0.0,0.0,0.0,0.0,0.0,0.0,0.0,0.0,0.0,0.0,0.0,0.0,0.18,0.27,12.08,0.007,0.015,0.5,0.41,0.12,0.0,0.0,0.0,0.0,0.0,0.0,0.0,0.0,0.0,0.0,0.0,0.0,0.0,0.0,0.0,0.0,0.0,0.0,0.0,0.0,0.0,ÈÈ´¦Àí4:NaN;ÈÈ´¦Àí3:NaN;ÈÈ´¦Àí2:NaN;ÈÈ´¦Àí1:NaN;Éøµª:NaN;ÉøÌ¼:NaN;»Ø»ð:690¡æ ¿ÕÀä;´ã»ð:1030¡æ ÓÍÀä;Õý»ð:NaN;ÍË»ð:NaN,NaN,0,0,NaN,NaN,¹þ¶û±õÆûÂÖ»ú³§,»Ø»ðË÷ÊÏÌå,250
572,1Cr12Mo,¹þ¶û±õÆûÂÖ»ú³§,¹â»¬,¦µ10,×ÝÏò,GB228-76,D5078,14.0,25.0,1.0,26.5,29.0,¹þ¶û±õÆûÂÖ»ú³§,0.0,0.0,0.0,0.0,0.0,0.0,0.0,0.0,0.0,0.0,0.0,0.0,0.18,0.27,12.08,0.007,0.015,0.5,0.41,0.12,0.0,0.0,0.0,0.0,0.0,0.0,0.0,0.0,0.0,0.0,0.0,0.0,0.0,0.0,0.0,0.0,0.0,0.0,0.0,0.0,0.0,ÈÈ´¦Àí4:NaN;ÈÈ´¦Àí3:NaN;ÈÈ´¦Àí2:NaN;ÈÈ´¦Àí1:NaN;Éøµª:NaN;ÉøÌ¼:NaN;»Ø»ð:710¡æ ¿ÕÀä;´ã»ð:1030¡æ ÓÍÀä;Õý»ð:NaN;ÍË»ð:NaN,NaN,0,0,NaN,NaN,¹þ¶û±õÆûÂÖ»ú³§,»Ø»ðË÷ÊÏÌå,250
573,1Cr12Mo,¹þ¶û±õÆûÂÖ»ú³§,¹â»¬,¦µ10,×ÝÏò,GB228-76,D5078,15.0,25.0,1.0,26.5,30.0,¹þ¶û±õÆûÂÖ»ú³§,0.0,0.0,0.0,0.0,0.0,0.0,0.0,0.0,0.0,0.0,0.0,0.0,0.18,0.27,12.08,0.007,0.015,0.5,0.41,0.12,0.0,0.0,0.0,0.0,0.0,0.0,0.0,0.0,0.0,0.0,0.0,0.0,0.0,0.0,0.0,0.0,0.0,0.0,0.0,0.0,0.0,ÈÈ´¦Àí4:NaN;ÈÈ´¦Àí3:NaN;ÈÈ´¦Àí2:NaN;ÈÈ´¦Àí1:NaN;Éøµª:NaN;ÉøÌ¼:NaN;»Ø»ð:730¡æ ¿ÕÀä;´ã»ð:1030¡æ ÓÍÀä;Õý»ð:NaN;ÍË»ð:NaN,,,,,,,,
574,1Cr12Mo,¹þ¶û±õÆûÂÖ»ú³§,¹â»¬,¦µ10,×ÝÏò,GB228-76,D5003,1.0,25.0,1.0,24.5,31.0,¹þ¶û±õÆûÂÖ»ú³§,0.0,0.0,0.0,0.0,0.0,0.0,0.0,0.0,0.0,0.0,0.0,0.0,0.012,0.08,12.19,0.008,0.015,0.45,0.21,0.12,0.0,0.0,0.0,0.0,0.0,0.0,0.0,0.0,0.0,0.0,0.0,0.0,0.0,0.0,0.0,0.0,0.0,0.0,0.0,0.0,0.0,ÈÈ´¦Àí4:NaN;ÈÈ´¦Àí3:NaN;ÈÈ´¦Àí2:NaN;ÈÈ´¦Àí1:NaN;Éøµª:NaN;ÉøÌ¼:NaN;»Ø»ð:650¡æ ¿ÕÀä;´ã»ð:970¡æ ÓÍÀä;Õý»ð:NaN;ÍË»ð:NaN,NaN,0,0,NaN,NaN,¹þ¶û±õÆûÂÖ»ú³§,»Ø»ðË÷ÊÏÌå,250
575,1Cr12Mo,¹þ¶û±õÆûÂÖ»ú³§,¹â»¬,¦µ10,×ÝÏò,GB228-76,D5003,2.0,25.0,1.0,24.0,32.0,¹þ¶û±õÆûÂÖ»ú³§,0.0,0.0,0.0,0.0,0.0,0.0,0.0,0.0,0.0,0.0,0.0,0.0,0.012,0.08,12.19,0.008,0.015,0.45,0.21,0.12,0.0,0.0,0.0,0.0,0.0,0.0,0.0,0.0,0.0,0.0,0.0,0.0,0.0,0.0,0.0,0.0,0.0,0.0,0.0,0.0,0.0,ÈÈ´¦Àí4:NaN;ÈÈ´¦Àí3:NaN;ÈÈ´¦Àí2:NaN;ÈÈ´¦Àí1:NaN;Éøµª:NaN;ÉøÌ¼:NaN;»Ø»ð:670¡æ ¿ÕÀä;´ã»ð:970¡æ ÓÍÀä;Õý»ð:NaN;ÍË»ð:NaN,NaN,0,0,NaN,NaN,¹þ¶û±õÆûÂÖ»ú³§,»Ø»ðË÷ÊÏÌå,250
576,1Cr12Mo,¹þ¶û±õÆûÂÖ»ú³§,¹â»¬,¦µ10,×ÝÏò,GB228-76,D5003,3.0,25.0,1.0,20.0,33.0,¹þ¶û±õÆûÂÖ»ú³§,0.0,0.0,0.0,0.0,0.0,0.0,0.0,0.0,0.0,0.0,0.0,0.0,0.012,0.08,12.19,0.008,0.015,0.45,0.21,0.12,0.0,0.0,0.0,0.0,0.0,0.0,0.0,0.0,0.0,0.0,0.0,0.0,0.0,0.0,0.0,0.0,0.0,0.0,0.0,0.0,0.0,ÈÈ´¦Àí4:NaN;ÈÈ´¦Àí3:NaN;ÈÈ´¦Àí2:NaN;ÈÈ´¦Àí1:NaN;Éøµª:NaN;ÉøÌ¼:NaN;»Ø»ð:690¡æ ¿ÕÀä;´ã»ð:970¡æ ÓÍÀä;Õý»ð:NaN;ÍË»ð:NaN,NaN,0,0,NaN,NaN,¹þ¶û±õÆûÂÖ»ú³§,»Ø»ðË÷ÊÏÌå,250
577,1Cr12Mo,¹þ¶û±õÆûÂÖ»ú³§,¹â»¬,¦µ10,×ÝÏò,GB228-76,D5003,4.0,25.0,1.0,24.0,34.0,¹þ¶û±õÆûÂÖ»ú³§,0.0,0.0,0.0,0.0,0.0,0.0,0.0,0.0,0.0,0.0,0.0,0.0,0.012,0.08,12.19,0.008,0.015,0.45,0.21,0.12,0.0,0.0,0.0,0.0,0.0,0.0,0.0,0.0,0.0,0.0,0.0,0.0,0.0,0.0,0.0,0.0,0.0,0.0,0.0,0.0,0.0,ÈÈ´¦Àí4:NaN;ÈÈ´¦Àí3:NaN;ÈÈ´¦Àí2:NaN;ÈÈ´¦Àí1:NaN;Éøµª:NaN;ÉøÌ¼:NaN;»Ø»ð:710¡æ ¿ÕÀä;´ã»ð:970¡æ ÓÍÀä;Õý»ð:NaN;ÍË»ð:NaN,NaN,0,0,NaN,NaN,¹þ¶û±õÆûÂÖ»ú³§,»Ø»ðË÷ÊÏÌå,250
578,1Cr12Mo,¹þ¶û±õÆûÂÖ»ú³§,¹â»¬,¦µ10,×ÝÏò,GB228-76,D5003,5.0,25.0,1.0,25.5,35.0,¹þ¶û±õÆûÂÖ»ú³§,0.0,0.0,0.0,0.0,0.0,0.0,0.0,0.0,0.0,0.0,0.0,0.0,0.012,0.08,12.19,0.008,0.015,0.45,0.21,0.12,0.0,0.0,0.0,0.0,0.0,0.0,0.0,0.0,0.0,0.0,0.0,0.0,0.0,0.0,0.0,0.0,0.0,0.0,0.0,0.0,0.0,ÈÈ´¦Àí4:NaN;ÈÈ´¦Àí3:NaN;ÈÈ´¦Àí2:NaN;ÈÈ´¦Àí1:NaN;Éøµª:NaN;ÉøÌ¼:NaN;»Ø»ð:730¡æ ¿ÕÀä;´ã»ð:970¡æ ÓÍÀä;Õý»ð:NaN;ÍË»ð:NaN,NaN,0,0,NaN,NaN,¹þ¶û±õÆûÂÖ»ú³§,»Ø»ðË÷ÊÏÌå,250
579,1Cr12Mo,¹þ¶û±õÆûÂÖ»ú³§,¹â»¬,¦µ10,×ÝÏò,GB228-76,D5003,6.0,25.0,1.0,23.0,36.0,¹þ¶û±õÆûÂÖ»ú³§,0.0,0.0,0.0,0.0,0.0,0.0,0.0,0.0,0.0,0.0,0.0,0.0,0.012,0.08,12.19,0.008,0.015,0.45,0.21,0.12,0.0,0.0,0.0,0.0,0.0,0.0,0.0,0.0,0.0,0.0,0.0,0.0,0.0,0.0,0.0,0.0,0.0,0.0,0.0,0.0,0.0,ÈÈ´¦Àí4:NaN;ÈÈ´¦Àí3:NaN;ÈÈ´¦Àí2:NaN;ÈÈ´¦Àí1:NaN;Éøµª:NaN;ÉøÌ¼:NaN;»Ø»ð:650¡æ ¿ÕÀä;´ã»ð:1000¡æ ÓÍÀä;Õý»ð:NaN;ÍË»ð:NaN,NaN,0,0,NaN,NaN,¹þ¶û±õÆûÂÖ»ú³§,»Ø»ðË÷ÊÏÌå,250
580,1Cr12Mo,¹þ¶û±õÆûÂÖ»ú³§,¹â»¬,¦µ10,×ÝÏò,GB228-76,D5003,7.0,25.0,1.0,24.0,37.0,¹þ¶û±õÆûÂÖ»ú³§,0.0,0.0,0.0,0.0,0.0,0.0,0.0,0.0,0.0,0.0,0.0,0.0,0.012,0.08,12.19,0.008,0.015,0.45,0.21,0.12,0.0,0.0,0.0,0.0,0.0,0.0,0.0,0.0,0.0,0.0,0.0,0.0,0.0,0.0,0.0,0.0,0.0,0.0,0.0,0.0,0.0,ÈÈ´¦Àí4:NaN;ÈÈ´¦Àí3:NaN;ÈÈ´¦Àí2:NaN;ÈÈ´¦Àí1:NaN;Éøµª:NaN;ÉøÌ¼:NaN;»Ø»ð:670¡æ ¿ÕÀä;´ã»ð:1000¡æ ÓÍÀä;Õý»ð:NaN;ÍË»ð:NaN,NaN,0,0,NaN,NaN,¹þ¶û±õÆûÂÖ»ú³§,»Ø»ðË÷ÊÏÌå,250
581,1Cr12Mo,¹þ¶û±õÆûÂÖ»ú³§,¹â»¬,¦µ10,×ÝÏò,GB228-76,D5003,8.0,25.0,1.0,23.0,38.0,¹þ¶û±õÆûÂÖ»ú³§,0.0,0.0,0.0,0.0,0.0,0.0,0.0,0.0,0.0,0.0,0.0,0.0,0.012,0.08,12.19,0.008,0.015,0.45,0.21,0.12,0.0,0.0,0.0,0.0,0.0,0.0,0.0,0.0,0.0,0.0,0.0,0.0,0.0,0.0,0.0,0.0,0.0,0.0,0.0,0.0,0.0,ÈÈ´¦Àí4:NaN;ÈÈ´¦Àí3:NaN;ÈÈ´¦Àí2:NaN;ÈÈ´¦Àí1:NaN;Éøµª:NaN;ÉøÌ¼:NaN;»Ø»ð:690¡æ ¿ÕÀä;´ã»ð:1000¡æ ÓÍÀä;Õý»ð:NaN;ÍË»ð:NaN,NaN,0,0,NaN,NaN,¹þ¶û±õÆûÂÖ»ú³§,»Ø»ðË÷ÊÏÌå,250
582,1Cr12Mo,¹þ¶û±õÆûÂÖ»ú³§,¹â»¬,¦µ10,×ÝÏò,GB228-76,D5003,9.0,25.0,1.0,25.0,39.0,¹þ¶û±õÆûÂÖ»ú³§,0.0,0.0,0.0,0.0,0.0,0.0,0.0,0.0,0.0,0.0,0.0,0.0,0.012,0.08,12.19,0.008,0.015,0.45,0.21,0.12,0.0,0.0,0.0,0.0,0.0,0.0,0.0,0.0,0.0,0.0,0.0,0.0,0.0,0.0,0.0,0.0,0.0,0.0,0.0,0.0,0.0,ÈÈ´¦Àí4:NaN;ÈÈ´¦Àí3:NaN;ÈÈ´¦Àí2:NaN;ÈÈ´¦Àí1:NaN;Éøµª:NaN;ÉøÌ¼:NaN;»Ø»ð:710¡æ ¿ÕÀä;´ã»ð:1000¡æ ÓÍÀä;Õý»ð:NaN;ÍË»ð:NaN,NaN,0,0,NaN,NaN,¹þ¶û±õÆûÂÖ»ú³§,»Ø»ðË÷ÊÏÌå,250
583,1Cr12Mo,¹þ¶û±õÆûÂÖ»ú³§,¹â»¬,¦µ10,×ÝÏò,GB228-76,D5003,10.0,25.0,1.0,25.0,40.0,¹þ¶û±õÆûÂÖ»ú³§,0.0,0.0,0.0,0.0,0.0,0.0,0.0,0.0,0.0,0.0,0.0,0.0,0.012,0.08,12.19,0.008,0.015,0.45,0.21,0.12,0.0,0.0,0.0,0.0,0.0,0.0,0.0,0.0,0.0,0.0,0.0,0.0,0.0,0.0,0.0,0.0,0.0,0.0,0.0,0.0,0.0,ÈÈ´¦Àí4:NaN;ÈÈ´¦Àí3:NaN;ÈÈ´¦Àí2:NaN;ÈÈ´¦Àí1:NaN;Éøµª:NaN;ÉøÌ¼:NaN;»Ø»ð:730¡æ ¿ÕÀä;´ã»ð:1000¡æ ÓÍÀä;Õý»ð:NaN;ÍË»ð:NaN,NaN,0,0,NaN,NaN,¹þ¶û±õÆûÂÖ»ú³§,»Ø»ðË÷ÊÏÌå,250
584,1Cr12Mo,¹þ¶û±õÆûÂÖ»ú³§,¹â»¬,¦µ10,×ÝÏò,GB228-76,D5003,11.0,25.0,1.0,23.0,41.0,¹þ¶û±õÆûÂÖ»ú³§,0.0,0.0,0.0,0.0,0.0,0.0,0.0,0.0,0.0,0.0,0.0,0.0,0.012,0.08,12.19,0.008,0.015,0.45,0.21,0.12,0.0,0.0,0.0,0.0,0.0,0.0,0.0,0.0,0.0,0.0,0.0,0.0,0.0,0.0,0.0,0.0,0.0,0.0,0.0,0.0,0.0,ÈÈ´¦Àí4:NaN;ÈÈ´¦Àí3:NaN;ÈÈ´¦Àí2:NaN;ÈÈ´¦Àí1:NaN;Éøµª:NaN;ÉøÌ¼:NaN;»Ø»ð:650¡æ ¿ÕÀä;´ã»ð:1030¡æ ÓÍÀä;Õý»ð:NaN;ÍË»ð:NaN,NaN,0,0,NaN,NaN,¹þ¶û±õÆûÂÖ»ú³§,»Ø»ðË÷ÊÏÌå,250
585,1Cr12Mo,¹þ¶û±õÆûÂÖ»ú³§,¹â»¬,¦µ10,×ÝÏò,GB228-76,D5003,12.0,25.0,1.0,25.0,42.0,¹þ¶û±õÆûÂÖ»ú³§,0.0,0.0,0.0,0.0,0.0,0.0,0.0,0.0,0.0,0.0,0.0,0.0,0.012,0.08,12.19,0.008,0.015,0.45,0.21,0.12,0.0,0.0,0.0,0.0,0.0,0.0,0.0,0.0,0.0,0.0,0.0,0.0,0.0,0.0,0.0,0.0,0.0,0.0,0.0,0.0,0.0,ÈÈ´¦Àí4:NaN;ÈÈ´¦Àí3:NaN;ÈÈ´¦Àí2:NaN;ÈÈ´¦Àí1:NaN;Éøµª:NaN;ÉøÌ¼:NaN;»Ø»ð:670¡æ ¿ÕÀä;´ã»ð:1030¡æ ÓÍÀä;Õý»ð:NaN;ÍË»ð:NaN,NaN,0,0,NaN,NaN,¹þ¶û±õÆûÂÖ»ú³§,»Ø»ðË÷ÊÏÌå,250
586,1Cr12Mo,¹þ¶û±õÆûÂÖ»ú³§,¹â»¬,¦µ10,×ÝÏò,GB228-76,D5003,13.0,25.0,1.0,24.0,43.0,¹þ¶û±õÆûÂÖ»ú³§,0.0,0.0,0.0,0.0,0.0,0.0,0.0,0.0,0.0,0.0,0.0,0.0,0.012,0.08,12.19,0.008,0.015,0.45,0.21,0.12,0.0,0.0,0.0,0.0,0.0,0.0,0.0,0.0,0.0,0.0,0.0,0.0,0.0,0.0,0.0,0.0,0.0,0.0,0.0,0.0,0.0,ÈÈ´¦Àí4:NaN;ÈÈ´¦Àí3:NaN;ÈÈ´¦Àí2:NaN;ÈÈ´¦Àí1:NaN;Éøµª:NaN;ÉøÌ¼:NaN;»Ø»ð:690¡æ ¿ÕÀä;´ã»ð:1030¡æ ÓÍÀä;Õý»ð:NaN;ÍË»ð:NaN,NaN,0,0,NaN,NaN,¹þ¶û±õÆûÂÖ»ú³§,»Ø»ðË÷ÊÏÌå,250
587,1Cr12Mo,¹þ¶û±õÆûÂÖ»ú³§,¹â»¬,¦µ10,×ÝÏò,GB228-76,D5003,14.0,25.0,1.0,25.0,44.0,¹þ¶û±õÆûÂÖ»ú³§,0.0,0.0,0.0,0.0,0.0,0.0,0.0,0.0,0.0,0.0,0.0,0.0,0.012,0.08,12.19,0.008,0.015,0.45,0.21,0.12,0.0,0.0,0.0,0.0,0.0,0.0,0.0,0.0,0.0,0.0,0.0,0.0,0.0,0.0,0.0,0.0,0.0,0.0,0.0,0.0,0.0,ÈÈ´¦Àí4:NaN;ÈÈ´¦Àí3:NaN;ÈÈ´¦Àí2:NaN;ÈÈ´¦Àí1:NaN;Éøµª:NaN;ÉøÌ¼:NaN;»Ø»ð:710¡æ ¿ÕÀä;´ã»ð:1030¡æ ÓÍÀä;Õý»ð:NaN;ÍË»ð:NaN,NaN,0,0,NaN,NaN,¹þ¶û±õÆûÂÖ»ú³§,»Ø»ðË÷ÊÏÌå,250
588,1Cr12Mo,¹þ¶û±õÆûÂÖ»ú³§,¹â»¬,¦µ10,×ÝÏò,GB228-76,D5003,15.0,25.0,1.0,25.5,45.0,¹þ¶û±õÆûÂÖ»ú³§,0.0,0.0,0.0,0.0,0.0,0.0,0.0,0.0,0.0,0.0,0.0,0.0,0.012,0.08,12.19,0.008,0.015,0.45,0.21,0.12,0.0,0.0,0.0,0.0,0.0,0.0,0.0,0.0,0.0,0.0,0.0,0.0,0.0,0.0,0.0,0.0,0.0,0.0,0.0,0.0,0.0,ÈÈ´¦Àí4:NaN;ÈÈ´¦Àí3:NaN;ÈÈ´¦Àí2:NaN;ÈÈ´¦Àí1:NaN;Éøµª:NaN;ÉøÌ¼:NaN;»Ø»ð:730¡æ ¿ÕÀä;´ã»ð:1030¡æ ÓÍÀä;Õý»ð:NaN;ÍË»ð:NaN,NaN,0,0,NaN,NaN,¹þ¶û±õÆûÂÖ»ú³§,»Ø»ðË÷ÊÏÌå,250
589,1Cr12Mo,¹þ¶û±õÆûÂÖ»ú³§,¹â»¬,¦µ10,×ÝÏò,GB433-84,3D031,1.0,25.0,1.0,25.0,46.0,¹þ¶û±õÆûÂÖ»ú³§,0.0,0.0,0.0,0.0,0.0,0.0,0.0,0.0,0.0,0.0,0.0,0.0,0.55,0.51,12.0,0.004,0.025,0.46,0.27,0.12,0.0,0.0,0.0,0.0,0.0,0.0,0.0,0.0,0.0,0.0,0.0,0.0,0.0,0.0,0.0,0.0,0.0,0.0,0.0,0.0,0.0,ÈÈ´¦Àí4:NaN;ÈÈ´¦Àí3:NaN;ÈÈ´¦Àí2:NaN;ÈÈ´¦Àí1:NaN;Éøµª:NaN;ÉøÌ¼:NaN;»Ø»ð:650¡æ ¿ÕÀä;´ã»ð:970¡æ ÓÍÀä;Õý»ð:NaN;ÍË»ð:NaN,NaN,0,0,NaN,NaN,¹þ¶û±õÆûÂÖ»ú³§,»Ø»ðË÷ÊÏÌå,250
590,1Cr12Mo,¹þ¶û±õÆûÂÖ»ú³§,¹â»¬,¦µ10,×ÝÏò,GB4338-84,3D031,1.0,100.0,1.0,25.5,47.0,¹þ¶û±õÆûÂÖ»ú³§,0.0,0.0,0.0,0.0,0.0,0.0,0.0,0.0,0.0,0.0,0.0,0.0,0.55,0.51,12.0,0.004,0.025,0.46,0.27,0.12,0.0,0.0,0.0,0.0,0.0,0.0,0.0,0.0,0.0,0.0,0.0,0.0,0.0,0.0,0.0,0.0,0.0,0.0,0.0,0.0,0.0,ÈÈ´¦Àí4:NaN;ÈÈ´¦Àí3:NaN;ÈÈ´¦Àí2:NaN;ÈÈ´¦Àí1:NaN;Éøµª:NaN;ÉøÌ¼:NaN;»Ø»ð:650¡æ ¿ÕÀä;´ã»ð:970¡æ ÓÍÀä;Õý»ð:NaN;ÍË»ð:NaN,NaN,0,0,NaN,NaN,¹þ¶û±õÆûÂÖ»ú³§,»Ø»ðË÷ÊÏÌå,250
591,1Cr12Mo,¹þ¶û±õÆûÂÖ»ú³§,¹â»¬,¦µ10,×ÝÏò,GB4338-84,3D031,1.0,200.0,1.0,21.5,48.0,¹þ¶û±õÆûÂÖ»ú³§,0.0,0.0,0.0,0.0,0.0,0.0,0.0,0.0,0.0,0.0,0.0,0.0,0.55,0.51,12.0,0.004,0.025,0.46,0.27,0.12,0.0,0.0,0.0,0.0,0.0,0.0,0.0,0.0,0.0,0.0,0.0,0.0,0.0,0.0,0.0,0.0,0.0,0.0,0.0,0.0,0.0,ÈÈ´¦Àí4:NaN;ÈÈ´¦Àí3:NaN;ÈÈ´¦Àí2:NaN;ÈÈ´¦Àí1:NaN;Éøµª:NaN;ÉøÌ¼:NaN;»Ø»ð:650¡æ ¿ÕÀä;´ã»ð:970¡æ ÓÍÀä;Õý»ð:NaN;ÍË»ð:NaN,NaN,0,0,NaN,NaN,¹þ¶û±õÆûÂÖ»ú³§,»Ø»ðË÷ÊÏÌå,250
592,1Cr12Mo,¹þ¶û±õÆûÂÖ»ú³§,¹â»¬,¦µ10,×ÝÏò,GB4338-84,3D031,1.0,300.0,1.0,21.0,49.0,¹þ¶û±õÆûÂÖ»ú³§,0.0,0.0,0.0,0.0,0.0,0.0,0.0,0.0,0.0,0.0,0.0,0.0,0.55,0.51,12.0,0.004,0.025,0.46,0.27,0.12,0.0,0.0,0.0,0.0,0.0,0.0,0.0,0.0,0.0,0.0,0.0,0.0,0.0,0.0,0.0,0.0,0.0,0.0,0.0,0.0,0.0,ÈÈ´¦Àí4:NaN;ÈÈ´¦Àí3:NaN;ÈÈ´¦Àí2:NaN;ÈÈ´¦Àí1:NaN;Éøµª:NaN;ÉøÌ¼:NaN;»Ø»ð:650¡æ ¿ÕÀä;´ã»ð:970¡æ ÓÍÀä;Õý»ð:NaN;ÍË»ð:NaN,NaN,0,0,NaN,NaN,¹þ¶û±õÆûÂÖ»ú³§,»Ø»ðË÷ÊÏÌå,250
593,1Cr12Mo,¹þ¶û±õÆûÂÖ»ú³§,¹â»¬,¦µ10,×ÝÏò,GB4338-84,3D031,1.0,400.0,1.0,20.0,50.0,¹þ¶û±õÆûÂÖ»ú³§,0.0,0.0,0.0,0.0,0.0,0.0,0.0,0.0,0.0,0.0,0.0,0.0,0.55,0.51,12.0,0.004,0.025,0.46,0.27,0.12,0.0,0.0,0.0,0.0,0.0,0.0,0.0,0.0,0.0,0.0,0.0,0.0,0.0,0.0,0.0,0.0,0.0,0.0,0.0,0.0,0.0,ÈÈ´¦Àí4:NaN;ÈÈ´¦Àí3:NaN;ÈÈ´¦Àí2:NaN;ÈÈ´¦Àí1:NaN;Éøµª:NaN;ÉøÌ¼:NaN;»Ø»ð:650¡æ ¿ÕÀä;´ã»ð:970¡æ ÓÍÀä;Õý»ð:NaN;ÍË»ð:NaN,NaN,0,0,NaN,NaN,¹þ¶û±õÆûÂÖ»ú³§,»Ø»ðË÷ÊÏÌå,250
594,1Cr12Mo,¹þ¶û±õÆûÂÖ»ú³§,¹â»¬,¦µ10,×ÝÏò,GB4338-84,3D031,1.0,450.0,1.0,21.0,51.0,¹þ¶û±õÆûÂÖ»ú³§,0.0,0.0,0.0,0.0,0.0,0.0,0.0,0.0,0.0,0.0,0.0,0.0,0.55,0.51,12.0,0.004,0.025,0.46,0.27,0.12,0.0,0.0,0.0,0.0,0.0,0.0,0.0,0.0,0.0,0.0,0.0,0.0,0.0,0.0,0.0,0.0,0.0,0.0,0.0,0.0,0.0,ÈÈ´¦Àí4:NaN;ÈÈ´¦Àí3:NaN;ÈÈ´¦Àí2:NaN;ÈÈ´¦Àí1:NaN;Éøµª:NaN;ÉøÌ¼:NaN;»Ø»ð:650¡æ ¿ÕÀä;´ã»ð:970¡æ ÓÍÀä;Õý»ð:NaN;ÍË»ð:NaN,NaN,0,0,NaN,NaN,¹þ¶û±õÆûÂÖ»ú³§,»Ø»ðË÷ÊÏÌå,250
595,1Cr12Mo,¹þ¶û±õÆûÂÖ»ú³§,¹â»¬,¦µ10,×ÝÏò,GB4338-84,3D031,1.0,480.0,1.0,22.0,52.0,¹þ¶û±õÆûÂÖ»ú³§,0.0,0.0,0.0,0.0,0.0,0.0,0.0,0.0,0.0,0.0,0.0,0.0,0.55,0.51,12.0,0.004,0.025,0.46,0.27,0.12,0.0,0.0,0.0,0.0,0.0,0.0,0.0,0.0,0.0,0.0,0.0,0.0,0.0,0.0,0.0,0.0,0.0,0.0,0.0,0.0,0.0,ÈÈ´¦Àí4:NaN;ÈÈ´¦Àí3:NaN;ÈÈ´¦Àí2:NaN;ÈÈ´¦Àí1:NaN;Éøµª:NaN;ÉøÌ¼:NaN;»Ø»ð:650¡æ ¿ÕÀä;´ã»ð:970¡æ ÓÍÀä;Õý»ð:NaN;ÍË»ð:NaN,NaN,0,0,NaN,NaN,¹þ¶û±õÆûÂÖ»ú³§,»Ø»ðË÷ÊÏÌå,250
596,1Cr12Mo,¹þ¶û±õÆûÂÖ»ú³§,¹â»¬,¦µ10,×ÝÏò,GB4338-84,3D031,1.0,510.0,1.0,24.5,53.0,¹þ¶û±õÆûÂÖ»ú³§,0.0,0.0,0.0,0.0,0.0,0.0,0.0,0.0,0.0,0.0,0.0,0.0,0.55,0.51,12.0,0.004,0.025,0.46,0.27,0.12,0.0,0.0,0.0,0.0,0.0,0.0,0.0,0.0,0.0,0.0,0.0,0.0,0.0,0.0,0.0,0.0,0.0,0.0,0.0,0.0,0.0,ÈÈ´¦Àí4:NaN;ÈÈ´¦Àí3:NaN;ÈÈ´¦Àí2:NaN;ÈÈ´¦Àí1:NaN;Éøµª:NaN;ÉøÌ¼:NaN;»Ø»ð:650¡æ ¿ÕÀä;´ã»ð:970¡æ ÓÍÀä;Õý»ð:NaN;ÍË»ð:NaN,NaN,0,0,NaN,NaN,¹þ¶û±õÆûÂÖ»ú³§,»Ø»ðË÷ÊÏÌå,250
597,1Cr12Ni3MoV,621 Ëù,¹â»¬,¦µ10,×ÝÏò,GB228-84,89001,1.0,25.0,9.0,17.0,1.0,621Ëù,0.0,0.0,0.0,0.0,0.0,0.0,0.0,0.0,0.0,0.0,0.0,0.3,1.8,2.5,11.5,0.02,0.018,0.7,0.28,0.09,0.0,0.0,0.0,0.0,0.0,0.0,0.0,0.0,0.0,0.0,0.0,0.0,0.0,0.0,0.0,0.0,0.0,0.03,0.0,0.0,0.0,ÈÈ´¦Àí4:NaN;ÈÈ´¦Àí3:NaN;ÈÈ´¦Àí2:NaN;ÈÈ´¦Àí1:NaN;Éøµª:NaN;ÉøÌ¼:NaN;»Ø»ð:650¡æ 2h ¿ÕÀä;´ã»ð:NaN;Õý»ð:1050¡æ 40' ¿ÕÀä;ÍË»ð:NaN,NaN,0,0,NaN,NaN,621Ëù,µÍÌ¼ÂíÊÏÌå,0
598,1Cr12Ni3MoV,621 Ëù,¹â»¬,15*53,×ÝÏò,HB5195-81,89001,1.0,25.0,10.0,11.5,2.0,621Ëù,0.0,0.0,0.0,0.0,0.0,0.0,0.0,0.0,0.0,0.0,0.0,0.3,1.8,2.5,11.5,0.02,0.018,0.7,0.28,0.09,0.0,0.0,0.0,0.0,0.0,0.0,0.0,0.0,0.0,0.0,0.0,0.0,0.0,0.0,0.0,0.0,0.0,0.03,0.0,0.0,0.0,ÈÈ´¦Àí4:NaN;ÈÈ´¦Àí3:NaN;ÈÈ´¦Àí2:NaN;ÈÈ´¦Àí1:NaN;Éøµª:NaN;ÉøÌ¼:NaN;»Ø»ð:650¡æ 2h ¿ÕÀä;´ã»ð:NaN;Õý»ð:1050¡æ 40' ¿ÕÀä;ÍË»ð:NaN,NaN,0,0,NaN,NaN,621Ëù,µÍÌ¼ÂíÊÏÌå,0
599,1Cr12Ni3MoV,621 Ëù,¹â»¬,¦µ10,×ÝÏò,GB228-84,89001,2.0,25.0,0.0,15.5,3.0,621Ëù,0.0,0.0,0.0,0.0,0.0,0.0,0.0,0.0,0.0,0.0,0.0,0.3,1.8,2.5,11.5,0.02,0.018,0.7,0.28,0.09,0.0,0.0,0.0,0.0,0.0,0.0,0.0,0.0,0.0,0.0,0.0,0.0,0.0,0.0,0.0,0.0,0.0,0.03,0.0,0.0,0.0,ÈÈ´¦Àí4:NaN;ÈÈ´¦Àí3:NaN;ÈÈ´¦Àí2:NaN;ÈÈ´¦Àí1:NaN;Éøµª:NaN;ÉøÌ¼:NaN;»Ø»ð:350¡æ 2h ¿ÕÀä;´ã»ð:NaN;Õý»ð:1050¡æ 40' ¿ÕÀä;ÍË»ð:NaN,,,,,,,,
600,1Cr12Ni3MoV,621 Ëù,¹â»¬,¦µ10,×ÝÏò,GB228-84,89001,3.0,25.0,0.0,16.5,4.0,621Ëù,0.0,0.0,0.0,0.0,0.0,0.0,0.0,0.0,0.0,0.0,0.0,0.3,1.8,2.5,11.5,0.02,0.018,0.7,0.28,0.09,0.0,0.0,0.0,0.0,0.0,0.0,0.0,0.0,0.0,0.0,0.0,0.0,0.0,0.0,0.0,0.0,0.0,0.03,0.0,0.0,0.0,ÈÈ´¦Àí4:NaN;ÈÈ´¦Àí3:NaN;ÈÈ´¦Àí2:NaN;ÈÈ´¦Àí1:NaN;Éøµª:NaN;ÉøÌ¼:NaN;»Ø»ð:650¡æ 2h ¿ÕÀä;´ã»ð:1050¡æ 40' ÓÍÀä;Õý»ð:NaN;ÍË»ð:NaN,,,,,,,,
601,1Cr13,ÉÏº£²ÄÁÏÑÐ¾¿Ëù,¹â»¬,¦µ10,×ÝÏò,GB228-76,113001,1.0,25.0,5.0,21.7,1.0,ÉÏº£²ÄÁÏÑÐ¾¿Ëù,0.0,0.0,0.0,0.0,0.0,0.0,0.0,0.0,0.0,0.0,0.0,0.0,0.0,0.14,12.78,0.009,0.025,0.29,0.25,0.11,0.0,0.0,0.0,0.0,0.0,0.0,0.0,0.0,0.0,0.0,0.0,0.0,0.0,0.0,0.0,0.0,0.0,0.0,0.0,0.0,0.0,ÈÈ´¦Àí4:NaN;ÈÈ´¦Àí3:NaN;ÈÈ´¦Àí2:NaN;ÈÈ´¦Àí1:NaN;Éøµª:NaN;ÉøÌ¼:NaN;»Ø»ð:720¡æ 2h ¿ÕÀä;´ã»ð:1050¡æ ÓÍÀä;Õý»ð:NaN;ÍË»ð:NaN,NaN,8,9,NaN,NaN,NaN,»Ø»ðË÷ÊÏÌå+ÉÙÁ¿ÌúËØÌå,0
