Repository: yuyouyu32/106Lab_Project

# 106Lab_ML
106Lab's machine learning programs.

File: fatigue_data_tidy/抗拉强度/伸长率5.csv (part 7 of 26)
,¸ÖºÅ,ÊÔÑéµ¥Î»,È±¿ÚÐÎ×´,ÊÔÑù³ß´ç,È¡Ñù·½Ïò,ÊÔÑé·½·¨,Â¯ºÅ,ÈÈ´¦ÀíºÅ,ÎÂ¶È,ÑùÆ·Êý,Éì³¤ÂÊ5,ÐòºÅ,ÊÔÑéµ¥Î»-»¯Ñ§³É·Ö,îæ,ïç,¸Æ,îÜ,ÂÁ(²»¿ÉÈÜ),ÂÁ(¿ÉÈÜ),îê,îÑ,Åð,Í­,ÎÙ,·°,îâ,Äø,¸õ,Áò,Á×,ÃÌ,¹è,Ì¼,ïÈ,Îø,ÄÆ,¹¯,ïÓ,Òø,Éé,îé,Ð¿,Ìà,Îý,Ç¦,Ìú,Ï¡ÍÁ,µªÆø,ÑõÆø,ÇâÆø,µª,Ñõ,Çâ,Ã¾,ÈÈ´¦Àí¹¤ÒÕ,¼ÐÔÓÎï,¾§Á£¶È,×î´ó¾§Á£¶È,Éøµª,ÉøÌ¼,ÊÔÑéµ¥Î»-½ðÏà×éÖ¯,½ðÏà×éÖ¯,ÂíÊÏÌå×ª±ä¿ª
602,1Cr15Ni36W3Ti,_,¹â»¬,_,_,,070195,1.0,25.0,2.0,24.0,1.0,_,0.0,0.0,0.0,0.0,0.0,0.0,0.0,1.25,0.0,0.0,3.0,0.0,0.0,36.0,15.0,0.03,0.03,1.5,0.8,0.12,0.0,0.0,0.0,0.0,0.0,0.0,0.0,0.0,0.0,0.0,0.0,0.0,0.0,0.0,0.0,0.0,0.0,0.0,0.0,0.0,0.0,"ÈÈ´¦Àí4:NaN;ÈÈ´¦Àí3:NaN;ÈÈ´¦Àí2:NaN;ÈÈ´¦Àí1:1180¡æ Ë®Àä,780¡æ Ê±Ð§ 8~10h,730¡æ ¶þ´Î Ê±Ð§ 25h.;Éøµª:NaN;ÉøÌ¼:NaN;»Ø»ð:NaN;´ã»ð:NaN;Õý»ð:NaN;ÍË»ð:NaN",NaN,0,0,NaN,NaN,NaN,°ÂÊÏÌå,0
603,1Cr15Ni36W3Ti,_,¹â»¬,_,_,,070195,1.0,100.0,2.0,21.0,2.0,_,0.0,0.0,0.0,0.0,0.0,0.0,0.0,1.25,0.0,0.0,3.0,0.0,0.0,36.0,15.0,0.03,0.03,1.5,0.8,0.12,0.0,0.0,0.0,0.0,0.0,0.0,0.0,0.0,0.0,0.0,0.0,0.0,0.0,0.0,0.0,0.0,0.0,0.0,0.0,0.0,0.0,"ÈÈ´¦Àí4:NaN;ÈÈ´¦Àí3:NaN;ÈÈ´¦Àí2:NaN;ÈÈ´¦Àí1:1180¡æ Ë®Àä,780¡æ Ê±Ð§ 8~10h,730¡æ ¶þ´Î Ê±Ð§ 25h.;Éøµª:NaN;ÉøÌ¼:NaN;»Ø»ð:NaN;´ã»ð:NaN;Õý»ð:NaN;ÍË»ð:NaN",NaN,0,0,NaN,NaN,NaN,°ÂÊÏÌå,0
604,1Cr15Ni36W3Ti,_,¹â»¬,_,_,,070195,1.0,200.0,2.0,20.5,3.0,_,0.0,0.0,0.0,0.0,0.0,0.0,0.0,1.25,0.0,0.0,3.0,0.0,0.0,36.0,15.0,0.03,0.03,1.5,0.8,0.12,0.0,0.0,0.0,0.0,0.0,0.0,0.0,0.0,0.0,0.0,0.0,0.0,0.0,0.0,0.0,0.0,0.0,0.0,0.0,0.0,0.0,"ÈÈ´¦Àí4:NaN;ÈÈ´¦Àí3:NaN;ÈÈ´¦Àí2:NaN;ÈÈ´¦Àí1:1180¡æ Ë®Àä,780¡æ Ê±Ð§ 8~10h,730¡æ ¶þ´Î Ê±Ð§ 25h.;Éøµª:NaN;ÉøÌ¼:NaN;»Ø»ð:NaN;´ã»ð:NaN;Õý»ð:NaN;ÍË»ð:NaN",NaN,0,0,NaN,NaN,NaN,°ÂÊÏÌå,0
605,1Cr15Ni36W3Ti,_,¹â»¬,_,_,,070195,1.0,300.0,2.0,18.5,4.0,_,0.0,0.0,0.0,0.0,0.0,0.0,0.0,1.25,0.0,0.0,3.0,0.0,0.0,36.0,15.0,0.03,0.03,1.5,0.8,0.12,0.0,0.0,0.0,0.0,0.0,0.0,0.0,0.0,0.0,0.0,0.0,0.0,0.0,0.0,0.0,0.0,0.0,0.0,0.0,0.0,0.0,"ÈÈ´¦Àí4:NaN;ÈÈ´¦Àí3:NaN;ÈÈ´¦Àí2:NaN;ÈÈ´¦Àí1:1180¡æ Ë®Àä,780¡æ Ê±Ð§ 8~10h,730¡æ ¶þ´Î Ê±Ð§ 25h.;Éøµª:NaN;ÉøÌ¼:NaN;»Ø»ð:NaN;´ã»ð:NaN;Õý»ð:NaN;ÍË»ð:NaN",NaN,0,0,NaN,NaN,NaN,°ÂÊÏÌå,0
606,1Cr15Ni36W3Ti,_,¹â»¬,_,_,,070195,1.0,400.0,2.0,20.5,5.0,_,0.0,0.0,0.0,0.0,0.0,0.0,0.0,1.25,0.0,0.0,3.0,0.0,0.0,36.0,15.0,0.03,0.03,1.5,0.8,0.12,0.0,0.0,0.0,0.0,0.0,0.0,0.0,0.0,0.0,0.0,0.0,0.0,0.0,0.0,0.0,0.0,0.0,0.0,0.0,0.0,0.0,"ÈÈ´¦Àí4:NaN;ÈÈ´¦Àí3:NaN;ÈÈ´¦Àí2:NaN;ÈÈ´¦Àí1:1180¡æ Ë®Àä,780¡æ Ê±Ð§ 8~10h,730¡æ ¶þ´Î Ê±Ð§ 25h.;Éøµª:NaN;ÉøÌ¼:NaN;»Ø»ð:NaN;´ã»ð:NaN;Õý»ð:NaN;ÍË»ð:NaN",NaN,0,0,NaN,NaN,NaN,°ÂÊÏÌå,0
607,1Cr15Ni36W3Ti,_,¹â»¬,_,_,,070195,1.0,450.0,1.0,16.0,6.0,_,0.0,0.0,0.0,0.0,0.0,0.0,0.0,1.25,0.0,0.0,3.0,0.0,0.0,36.0,15.0,0.03,0.03,1.5,0.8,0.12,0.0,0.0,0.0,0.0,0.0,0.0,0.0,0.0,0.0,0.0,0.0,0.0,0.0,0.0,0.0,0.0,0.0,0.0,0.0,0.0,0.0,"ÈÈ´¦Àí4:NaN;ÈÈ´¦Àí3:NaN;ÈÈ´¦Àí2:NaN;ÈÈ´¦Àí1:1180¡æ Ë®Àä,780¡æ Ê±Ð§ 8~10h,730¡æ ¶þ´Î Ê±Ð§ 25h.;Éøµª:NaN;ÉøÌ¼:NaN;»Ø»ð:NaN;´ã»ð:NaN;Õý»ð:NaN;ÍË»ð:NaN",NaN,0,0,NaN,NaN,NaN,°ÂÊÏÌå,0
608,1Cr15Ni36W3Ti,_,¹â»¬,_,_,,070195,1.0,500.0,2.0,18.0,7.0,_,0.0,0.0,0.0,0.0,0.0,0.0,0.0,1.25,0.0,0.0,3.0,0.0,0.0,36.0,15.0,0.03,0.03,1.5,0.8,0.12,0.0,0.0,0.0,0.0,0.0,0.0,0.0,0.0,0.0,0.0,0.0,0.0,0.0,0.0,0.0,0.0,0.0,0.0,0.0,0.0,0.0,"ÈÈ´¦Àí4:NaN;ÈÈ´¦Àí3:NaN;ÈÈ´¦Àí2:NaN;ÈÈ´¦Àí1:1180¡æ Ë®Àä,780¡æ Ê±Ð§ 8~10h,730¡æ ¶þ´Î Ê±Ð§ 25h.;Éøµª:NaN;ÉøÌ¼:NaN;»Ø»ð:NaN;´ã»ð:NaN;Õý»ð:NaN;ÍË»ð:NaN",NaN,0,0,NaN,NaN,NaN,°ÂÊÏÌå,0
609,1Cr15Ni36W3Ti,_,¹â»¬,_,_,,070195,1.0,550.0,1.0,18.5,8.0,_,0.0,0.0,0.0,0.0,0.0,0.0,0.0,1.25,0.0,0.0,3.0,0.0,0.0,36.0,15.0,0.03,0.03,1.5,0.8,0.12,0.0,0.0,0.0,0.0,0.0,0.0,0.0,0.0,0.0,0.0,0.0,0.0,0.0,0.0,0.0,0.0,0.0,0.0,0.0,0.0,0.0,"ÈÈ´¦Àí4:NaN;ÈÈ´¦Àí3:NaN;ÈÈ´¦Àí2:NaN;ÈÈ´¦Àí1:1180¡æ Ë®Àä,780¡æ Ê±Ð§ 8~10h,730¡æ ¶þ´Î Ê±Ð§ 25h.;Éøµª:NaN;ÉøÌ¼:NaN;»Ø»ð:NaN;´ã»ð:NaN;Õý»ð:NaN;ÍË»ð:NaN",NaN,0,0,NaN,NaN,NaN,°ÂÊÏÌå,0
610,1Cr15Ni36W3Ti,_,¹â»¬,_,_,,070195,1.0,600.0,2.0,17.5,9.0,_,0.0,0.0,0.0,0.0,0.0,0.0,0.0,1.25,0.0,0.0,3.0,0.0,0.0,36.0,15.0,0.03,0.03,1.5,0.8,0.12,0.0,0.0,0.0,0.0,0.0,0.0,0.0,0.0,0.0,0.0,0.0,0.0,0.0,0.0,0.0,0.0,0.0,0.0,0.0,0.0,0.0,"ÈÈ´¦Àí4:NaN;ÈÈ´¦Àí3:NaN;ÈÈ´¦Àí2:NaN;ÈÈ´¦Àí1:1180¡æ Ë®Àä,780¡æ Ê±Ð§ 8~10h,730¡æ ¶þ´Î Ê±Ð§ 25h.;Éøµª:NaN;ÉøÌ¼:NaN;»Ø»ð:NaN;´ã»ð:NaN;Õý»ð:NaN;ÍË»ð:NaN",NaN,0,0,NaN,NaN,NaN,°ÂÊÏÌå,0
611,1Cr15Ni36W3Ti,_,¹â»¬,_,_,,070195,1.0,630.0,1.0,21.0,10.0,_,0.0,0.0,0.0,0.0,0.0,0.0,0.0,1.25,0.0,0.0,3.0,0.0,0.0,36.0,15.0,0.03,0.03,1.5,0.8,0.12,0.0,0.0,0.0,0.0,0.0,0.0,0.0,0.0,0.0,0.0,0.0,0.0,0.0,0.0,0.0,0.0,0.0,0.0,0.0,0.0,0.0,"ÈÈ´¦Àí4:NaN;ÈÈ´¦Àí3:NaN;ÈÈ´¦Àí2:NaN;ÈÈ´¦Àí1:1180¡æ Ë®Àä,780¡æ Ê±Ð§ 8~10h,730¡æ ¶þ´Î Ê±Ð§ 25h.;Éøµª:NaN;ÉøÌ¼:NaN;»Ø»ð:NaN;´ã»ð:NaN;Õý»ð:NaN;ÍË»ð:NaN",NaN,0,0,NaN,NaN,NaN,°ÂÊÏÌå,0
612,1Cr15Ni36W3Ti,_,¹â»¬,_,_,,070195,1.0,650.0,2.0,15.0,11.0,_,0.0,0.0,0.0,0.0,0.0,0.0,0.0,1.25,0.0,0.0,3.0,0.0,0.0,36.0,15.0,0.03,0.03,1.5,0.8,0.12,0.0,0.0,0.0,0.0,0.0,0.0,0.0,0.0,0.0,0.0,0.0,0.0,0.0,0.0,0.0,0.0,0.0,0.0,0.0,0.0,0.0,"ÈÈ´¦Àí4:NaN;ÈÈ´¦Àí3:NaN;ÈÈ´¦Àí2:NaN;ÈÈ´¦Àí1:1180¡æ Ë®Àä,780¡æ Ê±Ð§ 8~10h,730¡æ ¶þ´Î Ê±Ð§ 25h.;Éøµª:NaN;ÉøÌ¼:NaN;»Ø»ð:NaN;´ã»ð:NaN;Õý»ð:NaN;ÍË»ð:NaN",NaN,0,0,NaN,NaN,NaN,°ÂÊÏÌå,0
613,1Cr15Ni36W3Ti,_,¹â»¬,_,_,,070195,1.0,700.0,2.0,10.5,12.0,_,0.0,0.0,0.0,0.0,0.0,0.0,0.0,1.25,0.0,0.0,3.0,0.0,0.0,36.0,15.0,0.03,0.03,1.5,0.8,0.12,0.0,0.0,0.0,0.0,0.0,0.0,0.0,0.0,0.0,0.0,0.0,0.0,0.0,0.0,0.0,0.0,0.0,0.0,0.0,0.0,0.0,"ÈÈ´¦Àí4:NaN;ÈÈ´¦Àí3:NaN;ÈÈ´¦Àí2:NaN;ÈÈ´¦Àí1:1180¡æ Ë®Àä,780¡æ Ê±Ð§ 8~10h,730¡æ ¶þ´Î Ê±Ð§ 25h.;Éøµª:NaN;ÉøÌ¼:NaN;»Ø»ð:NaN;´ã»ð:NaN;Õý»ð:NaN;ÍË»ð:NaN",NaN,0,0,NaN,NaN,NaN,°ÂÊÏÌå,0
614,1Cr17Ni2,621 Ëù,¹â»¬,_,×ÝÏò,GB228-87,17201,1.0,25.0,0.0,18.5,1.0,621Ëù,0.0,0.0,0.0,0.0,0.0,0.0,0.0,0.0,0.0,0.0,0.0,0.0,0.0,2.24,16.74,0.022,0.025,0.71,0.7,0.145,0.0,0.0,0.0,0.0,0.0,0.0,0.0,0.0,0.0,0.0,0.0,0.0,0.0,0.0,0.0,0.0,0.0,0.0,0.0,0.0,0.0,ÈÈ´¦Àí4:NaN;ÈÈ´¦Àí3:NaN;ÈÈ´¦Àí2:NaN;ÈÈ´¦Àí1:NaN;Éøµª:NaN;ÉøÌ¼:NaN;»Ø»ð:300¡æ 2h ¿ÕÀä;´ã»ð:1040¡æ ÓÍÀä;Õý»ð:NaN;ÍË»ð:NaN,,,,,,,,
615,1Cr17Ni2,621 Ëù,¹â»¬,_,×ÝÏò,GB228-87,17201,3.0,20.0,0.0,16.6,2.0,621Ëù,0.0,0.0,0.0,0.0,0.0,0.0,0.0,0.0,0.0,0.0,0.0,0.0,0.0,2.24,16.74,0.022,0.025,0.71,0.7,0.145,0.0,0.0,0.0,0.0,0.0,0.0,0.0,0.0,0.0,0.0,0.0,0.0,0.0,0.0,0.0,0.0,0.0,0.0,0.0,0.0,0.0,ÈÈ´¦Àí4:NaN;ÈÈ´¦Àí3:NaN;ÈÈ´¦Àí2:NaN;ÈÈ´¦Àí1:NaN;Éøµª:NaN;ÉøÌ¼:NaN;»Ø»ð:550¡æ 2h ¿ÕÀä;´ã»ð:1040¡æ ÓÍÀä;Õý»ð:NaN;ÍË»ð:NaN,,,,,,,,
616,1Cr17Ni2,621 Ëù,¹â»¬,_,×ÝÏò,GB228-87,17201,3.0,200.0,0.0,13.9,3.0,621Ëù,0.0,0.0,0.0,0.0,0.0,0.0,0.0,0.0,0.0,0.0,0.0,0.0,0.0,2.24,16.74,0.022,0.025,0.71,0.7,0.145,0.0,0.0,0.0,0.0,0.0,0.0,0.0,0.0,0.0,0.0,0.0,0.0,0.0,0.0,0.0,0.0,0.0,0.0,0.0,0.0,0.0,ÈÈ´¦Àí4:NaN;ÈÈ´¦Àí3:NaN;ÈÈ´¦Àí2:NaN;ÈÈ´¦Àí1:NaN;Éøµª:NaN;ÉøÌ¼:NaN;»Ø»ð:550¡æ 2h ¿ÕÀä;´ã»ð:1040¡æ ÓÍÀä;Õý»ð:NaN;ÍË»ð:NaN,,,,,,,,
617,1Cr17Ni2,621 Ëù,¹â»¬,_,×ÝÏò,GB228-87,17201,3.0,300.0,0.0,13.4,4.0,621Ëù,0.0,0.0,0.0,0.0,0.0,0.0,0.0,0.0,0.0,0.0,0.0,0.0,0.0,2.24,16.74,0.022,0.025,0.71,0.7,0.145,0.0,0.0,0.0,0.0,0.0,0.0,0.0,0.0,0.0,0.0,0.0,0.0,0.0,0.0,0.0,0.0,0.0,0.0,0.0,0.0,0.0,ÈÈ´¦Àí4:NaN;ÈÈ´¦Àí3:NaN;ÈÈ´¦Àí2:NaN;ÈÈ´¦Àí1:NaN;Éøµª:NaN;ÉøÌ¼:NaN;»Ø»ð:550¡æ 2h ¿ÕÀä;´ã»ð:1040¡æ ÓÍÀä;Õý»ð:NaN;ÍË»ð:NaN,,,,,,,,
618,1Cr17Ni2,621 Ëù,¹â»¬,_,×ÝÏò,GB228-87,17201,3.0,400.0,0.0,12.3,5.0,621Ëù,0.0,0.0,0.0,0.0,0.0,0.0,0.0,0.0,0.0,0.0,0.0,0.0,0.0,2.24,16.74,0.022,0.025,0.71,0.7,0.145,0.0,0.0,0.0,0.0,0.0,0.0,0.0,0.0,0.0,0.0,0.0,0.0,0.0,0.0,0.0,0.0,0.0,0.0,0.0,0.0,0.0,ÈÈ´¦Àí4:NaN;ÈÈ´¦Àí3:NaN;ÈÈ´¦Àí2:NaN;ÈÈ´¦Àí1:NaN;Éøµª:NaN;ÉøÌ¼:NaN;»Ø»ð:550¡æ 2h ¿ÕÀä;´ã»ð:1040¡æ ÓÍÀä;Õý»ð:NaN;ÍË»ð:NaN,,,,,,,,
619,1Cr17Ni2,621 Ëù,¹â»¬,_,×ÝÏò,GB228-87,17201,3.0,500.0,0.0,13.9,6.0,621Ëù,0.0,0.0,0.0,0.0,0.0,0.0,0.0,0.0,0.0,0.0,0.0,0.0,0.0,2.24,16.74,0.022,0.025,0.71,0.7,0.145,0.0,0.0,0.0,0.0,0.0,0.0,0.0,0.0,0.0,0.0,0.0,0.0,0.0,0.0,0.0,0.0,0.0,0.0,0.0,0.0,0.0,ÈÈ´¦Àí4:NaN;ÈÈ´¦Àí3:NaN;ÈÈ´¦Àí2:NaN;ÈÈ´¦Àí1:NaN;Éøµª:NaN;ÉøÌ¼:NaN;»Ø»ð:550¡æ 2h ¿ÕÀä;´ã»ð:1040¡æ ÓÍÀä;Õý»ð:NaN;ÍË»ð:NaN,,,,,,,,
620,1Cr17Ni2,621 Ëù,¹â»¬,_,×ÝÏò,GB228-87,17201,3.0,600.0,0.0,28.5,7.0,621Ëù,0.0,0.0,0.0,0.0,0.0,0.0,0.0,0.0,0.0,0.0,0.0,0.0,0.0,2.24,16.74,0.022,0.025,0.71,0.7,0.145,0.0,0.0,0.0,0.0,0.0,0.0,0.0,0.0,0.0,0.0,0.0,0.0,0.0,0.0,0.0,0.0,0.0,0.0,0.0,0.0,0.0,ÈÈ´¦Àí4:NaN;ÈÈ´¦Àí3:NaN;ÈÈ´¦Àí2:NaN;ÈÈ´¦Àí1:NaN;Éøµª:NaN;ÉøÌ¼:NaN;»Ø»ð:550¡æ 2h ¿ÕÀä;´ã»ð:1040¡æ ÓÍÀä;Õý»ð:NaN;ÍË»ð:NaN,,,,,,,,
621,1Cr17Ni2,621 Ëù,¹â»¬,_,×ÝÏò,GB228-87,17201,4.0,20.0,0.0,17.0,8.0,621Ëù,0.0,0.0,0.0,0.0,0.0,0.0,0.0,0.0,0.0,0.0,0.0,0.0,0.0,2.24,16.74,0.022,0.025,0.71,0.7,0.145,0.0,0.0,0.0,0.0,0.0,0.0,0.0,0.0,0.0,0.0,0.0,0.0,0.0,0.0,0.0,0.0,0.0,0.0,0.0,0.0,0.0,ÈÈ´¦Àí4:NaN;ÈÈ´¦Àí3:NaN;ÈÈ´¦Àí2:NaN;ÈÈ´¦Àí1:NaN;Éøµª:NaN;ÉøÌ¼:NaN;»Ø»ð:680¡æ 2h ¿ÕÀä;´ã»ð:1030¡æ ÓÍÀä;Õý»ð:NaN;ÍË»ð:NaN,,,,,,,,
622,1Cr17Ni2,621 Ëù,¹â»¬,_,×ÝÏò,GB228-87,17201,4.0,300.0,0.0,14.0,9.0,621Ëù,0.0,0.0,0.0,0.0,0.0,0.0,0.0,0.0,0.0,0.0,0.0,0.0,0.0,2.24,16.74,0.022,0.025,0.71,0.7,0.145,0.0,0.0,0.0,0.0,0.0,0.0,0.0,0.0,0.0,0.0,0.0,0.0,0.0,0.0,0.0,0.0,0.0,0.0,0.0,0.0,0.0,ÈÈ´¦Àí4:NaN;ÈÈ´¦Àí3:NaN;ÈÈ´¦Àí2:NaN;ÈÈ´¦Àí1:NaN;Éøµª:NaN;ÉøÌ¼:NaN;»Ø»ð:680¡æ 2h ¿ÕÀä;´ã»ð:1030¡æ ÓÍÀä;Õý»ð:NaN;ÍË»ð:NaN,,,,,,,,
623,1Cr17Ni2,621 Ëù,¹â»¬,_,×ÝÏò,GB228-87,17201,4.0,400.0,0.0,13.0,10.0,621Ëù,0.0,0.0,0.0,0.0,0.0,0.0,0.0,0.0,0.0,0.0,0.0,0.0,0.0,2.24,16.74,0.022,0.025,0.71,0.7,0.145,0.0,0.0,0.0,0.0,0.0,0.0,0.0,0.0,0.0,0.0,0.0,0.0,0.0,0.0,0.0,0.0,0.0,0.0,0.0,0.0,0.0,ÈÈ´¦Àí4:NaN;ÈÈ´¦Àí3:NaN;ÈÈ´¦Àí2:NaN;ÈÈ´¦Àí1:NaN;Éøµª:NaN;ÉøÌ¼:NaN;»Ø»ð:680¡æ 2h ¿ÕÀä;´ã»ð:1030¡æ ÓÍÀä;Õý»ð:NaN;ÍË»ð:NaN,,,,,,,,
624,1Cr17Ni2,621 Ëù,¹â»¬,_,×ÝÏò,GB228-87,17201,4.0,500.0,0.0,18.0,11.0,621Ëù,0.0,0.0,0.0,0.0,0.0,0.0,0.0,0.0,0.0,0.0,0.0,0.0,0.0,2.24,16.74,0.022,0.025,0.71,0.7,0.145,0.0,0.0,0.0,0.0,0.0,0.0,0.0,0.0,0.0,0.0,0.0,0.0,0.0,0.0,0.0,0.0,0.0,0.0,0.0,0.0,0.0,ÈÈ´¦Àí4:NaN;ÈÈ´¦Àí3:NaN;ÈÈ´¦Àí2:NaN;ÈÈ´¦Àí1:NaN;Éøµª:NaN;ÉøÌ¼:NaN;»Ø»ð:680¡æ 2h ¿ÕÀä;´ã»ð:1030¡æ ÓÍÀä;Õý»ð:NaN;ÍË»ð:NaN,,,,,,,,
625,1Cr17Ni2,621 Ëù,¹â»¬,_,×ÝÏò,GB228-87,17201,4.0,600.0,0.0,29.0,12.0,621Ëù,0.0,0.0,0.0,0.0,0.0,0.0,0.0,0.0,0.0,0.0,0.0,0.0,0.0,2.24,16.74,0.022,0.025,0.71,0.7,0.145,0.0,0.0,0.0,0.0,0.0,0.0,0.0,0.0,0.0,0.0,0.0,0.0,0.0,0.0,0.0,0.0,0.0,0.0,0.0,0.0,0.0,ÈÈ´¦Àí4:NaN;ÈÈ´¦Àí3:NaN;ÈÈ´¦Àí2:NaN;ÈÈ´¦Àí1:NaN;Éøµª:NaN;ÉøÌ¼:NaN;»Ø»ð:680¡æ 2h ¿ÕÀä;´ã»ð:1030¡æ ÓÍÀä;Õý»ð:NaN;ÍË»ð:NaN,,,,,,,,
626,1Cr17Ni2,621 Ëù,¹â»¬,_,×ÝÏò,GB228-87,17202,5.0,20.0,0.0,15.0,13.0,621Ëù,0.0,0.0,0.0,0.0,0.0,0.0,0.0,0.0,0.0,0.0,0.0,0.0,0.0,2.24,16.74,0.022,0.025,0.71,0.7,0.145,0.0,0.0,0.0,0.0,0.0,0.0,0.0,0.0,0.0,0.0,0.0,0.0,0.0,0.0,0.0,0.0,0.0,0.0,0.0,0.0,0.0,ÈÈ´¦Àí4:NaN;ÈÈ´¦Àí3:NaN;ÈÈ´¦Àí2:NaN;ÈÈ´¦Àí1:NaN;Éøµª:NaN;ÉøÌ¼:NaN;»Ø»ð:680¡æ 2h ¿ÕÀä;´ã»ð:1040¡æ ÓÍÀä;Õý»ð:NaN;ÍË»ð:NaN,,,,,,,,
627,1Cr17Ni2,621 Ëù,¹â»¬,_,×ÝÏò,GB228-87,17202,5.0,300.0,0.0,12.0,14.0,621Ëù,0.0,0.0,0.0,0.0,0.0,0.0,0.0,0.0,0.0,0.0,0.0,0.0,0.0,2.24,16.74,0.022,0.025,0.71,0.7,0.145,0.0,0.0,0.0,0.0,0.0,0.0,0.0,0.0,0.0,0.0,0.0,0.0,0.0,0.0,0.0,0.0,0.0,0.0,0.0,0.0,0.0,ÈÈ´¦Àí4:NaN;ÈÈ´¦Àí3:NaN;ÈÈ´¦Àí2:NaN;ÈÈ´¦Àí1:NaN;Éøµª:NaN;ÉøÌ¼:NaN;»Ø»ð:680¡æ 2h ¿ÕÀä;´ã»ð:1040¡æ ÓÍÀä;Õý»ð:NaN;ÍË»ð:NaN,,,,,,,,
628,1Cr17Ni2,621 Ëù,¹â»¬,_,×ÝÏò,GB228-87,17202,5.0,450.0,0.0,9.0,15.0,621Ëù,0.0,0.0,0.0,0.0,0.0,0.0,0.0,0.0,0.0,0.0,0.0,0.0,0.0,2.24,16.74,0.022,0.025,0.71,0.7,0.145,0.0,0.0,0.0,0.0,0.0,0.0,0.0,0.0,0.0,0.0,0.0,0.0,0.0,0.0,0.0,0.0,0.0,0.0,0.0,0.0,0.0,ÈÈ´¦Àí4:NaN;ÈÈ´¦Àí3:NaN;ÈÈ´¦Àí2:NaN;ÈÈ´¦Àí1:NaN;Éøµª:NaN;ÉøÌ¼:NaN;»Ø»ð:680¡æ 2h ¿ÕÀä;´ã»ð:1040¡æ ÓÍÀä;Õý»ð:NaN;ÍË»ð:NaN,,,,,,,,
629,1Cr18Mn8Ni5N,_,¹â»¬,_,_,,050595,1.0,25.0,0.0,63.0,1.0,_,0.0,0.0,0.0,0.0,0.0,0.0,0.0,0.0,0.0,0.0,0.0,0.0,0.0,5.0,18.0,0.025,0.035,8.75,1.0,0.1,0.0,0.0,0.0,0.0,0.0,0.0,0.0,0.0,0.0,0.0,0.0,0.0,0.0,0.0,0.0,0.0,0.0,0.2,0.0,0.0,0.0,ÈÈ´¦Àí4:NaN;ÈÈ´¦Àí3:NaN;ÈÈ´¦Àí2:NaN;ÈÈ´¦Àí1:NaN;Éøµª:NaN;ÉøÌ¼:NaN;»Ø»ð:NaN;´ã»ð:1070¡æ Ë®Àä;Õý»ð:NaN;ÍË»ð:NaN,NaN,0,0,NaN,NaN,NaN,°ÂÊÏÌå,0
630,1Cr18Mn8Ni5N,_,¹â»¬,_,_,,050595,1.0,200.0,0.0,49.0,2.0,_,0.0,0.0,0.0,0.0,0.0,0.0,0.0,0.0,0.0,0.0,0.0,0.0,0.0,5.0,18.0,0.025,0.035,8.75,1.0,0.1,0.0,0.0,0.0,0.0,0.0,0.0,0.0,0.0,0.0,0.0,0.0,0.0,0.0,0.0,0.0,0.0,0.0,0.2,0.0,0.0,0.0,ÈÈ´¦Àí4:NaN;ÈÈ´¦Àí3:NaN;ÈÈ´¦Àí2:NaN;ÈÈ´¦Àí1:NaN;Éøµª:NaN;ÉøÌ¼:NaN;»Ø»ð:NaN;´ã»ð:1070¡æ Ë®Àä;Õý»ð:NaN;ÍË»ð:NaN,NaN,0,0,NaN,NaN,NaN,°ÂÊÏÌå,0
631,1Cr18Mn8Ni5N,_,¹â»¬,_,_,,050595,1.0,300.0,0.0,49.0,3.0,_,0.0,0.0,0.0,0.0,0.0,0.0,0.0,0.0,0.0,0.0,0.0,0.0,0.0,5.0,18.0,0.025,0.035,8.75,1.0,0.1,0.0,0.0,0.0,0.0,0.0,0.0,0.0,0.0,0.0,0.0,0.0,0.0,0.0,0.0,0.0,0.0,0.0,0.2,0.0,0.0,0.0,ÈÈ´¦Àí4:NaN;ÈÈ´¦Àí3:NaN;ÈÈ´¦Àí2:NaN;ÈÈ´¦Àí1:NaN;Éøµª:NaN;ÉøÌ¼:NaN;»Ø»ð:NaN;´ã»ð:1070¡æ Ë®Àä;Õý»ð:NaN;ÍË»ð:NaN,NaN,0,0,NaN,NaN,NaN,°ÂÊÏÌå,0
632,1Cr18Mn8Ni5N,_,¹â»¬,_,_,,050595,1.0,400.0,0.0,47.0,4.0,_,0.0,0.0,0.0,0.0,0.0,0.0,0.0,0.0,0.0,0.0,0.0,0.0,0.0,5.0,18.0,0.025,0.035,8.75,1.0,0.1,0.0,0.0,0.0,0.0,0.0,0.0,0.0,0.0,0.0,0.0,0.0,0.0,0.0,0.0,0.0,0.0,0.0,0.2,0.0,0.0,0.0,ÈÈ´¦Àí4:NaN;ÈÈ´¦Àí3:NaN;ÈÈ´¦Àí2:NaN;ÈÈ´¦Àí1:NaN;Éøµª:NaN;ÉøÌ¼:NaN;»Ø»ð:NaN;´ã»ð:1070¡æ Ë®Àä;Õý»ð:NaN;ÍË»ð:NaN,NaN,0,0,NaN,NaN,NaN,°ÂÊÏÌå,0
633,1Cr18Mn8Ni5N,_,¹â»¬,_,_,,050595,1.0,500.0,0.0,46.0,5.0,_,0.0,0.0,0.0,0.0,0.0,0.0,0.0,0.0,0.0,0.0,0.0,0.0,0.0,5.0,18.0,0.025,0.035,8.75,1.0,0.1,0.0,0.0,0.0,0.0,0.0,0.0,0.0,0.0,0.0,0.0,0.0,0.0,0.0,0.0,0.0,0.0,0.0,0.2,0.0,0.0,0.0,ÈÈ´¦Àí4:NaN;ÈÈ´¦Àí3:NaN;ÈÈ´¦Àí2:NaN;ÈÈ´¦Àí1:NaN;Éøµª:NaN;ÉøÌ¼:NaN;»Ø»ð:NaN;´ã»ð:1070¡æ Ë®Àä;Õý»ð:NaN;ÍË»ð:NaN,NaN,0,0,NaN,NaN,NaN,°ÂÊÏÌå,0
634,1Cr18Mn8Ni5N,_,¹â»¬,_,_,,050595,1.0,600.0,0.0,37.0,6.0,_,0.0,0.0,0.0,0.0,0.0,0.0,0.0,0.0,0.0,0.0,0.0,0.0,0.0,5.0,18.0,0.025,0.035,8.75,1.0,0.1,0.0,0.0,0.0,0.0,0.0,0.0,0.0,0.0,0.0,0.0,0.0,0.0,0.0,0.0,0.0,0.0,0.0,0.2,0.0,0.0,0.0,ÈÈ´¦Àí4:NaN;ÈÈ´¦Àí3:NaN;ÈÈ´¦Àí2:NaN;ÈÈ´¦Àí1:NaN;Éøµª:NaN;ÉøÌ¼:NaN;»Ø»ð:NaN;´ã»ð:1070¡æ Ë®Àä;Õý»ð:NaN;ÍË»ð:NaN,NaN,0,0,NaN,NaN,NaN,°ÂÊÏÌå,0
635,1Cr18Mn8Ni5N,_,¹â»¬,_,_,,050595,1.0,750.0,0.0,61.0,7.0,_,0.0,0.0,0.0,0.0,0.0,0.0,0.0,0.0,0.0,0.0,0.0,0.0,0.0,5.0,18.0,0.025,0.035,8.75,1.0,0.1,0.0,0.0,0.0,0.0,0.0,0.0,0.0,0.0,0.0,0.0,0.0,0.0,0.0,0.0,0.0,0.0,0.0,0.2,0.0,0.0,0.0,ÈÈ´¦Àí4:NaN;ÈÈ´¦Àí3:NaN;ÈÈ´¦Àí2:NaN;ÈÈ´¦Àí1:NaN;Éøµª:NaN;ÉøÌ¼:NaN;»Ø»ð:NaN;´ã»ð:1070¡æ Ë®Àä;Õý»ð:NaN;ÍË»ð:NaN,NaN,0,0,NaN,NaN,NaN,°ÂÊÏÌå,0
636,1Cr18Mn8Ni5N,_,¹â»¬,_,×ÝÏò,,050595,1.0,25.0,0.0,62.0,8.0,_,0.0,0.0,0.0,0.0,0.0,0.0,0.0,0.0,0.0,0.0,0.0,0.0,0.0,5.0,18.0,0.025,0.035,8.75,1.0,0.1,0.0,0.0,0.0,0.0,0.0,0.0,0.0,0.0,0.0,0.0,0.0,0.0,0.0,0.0,0.0,0.0,0.0,0.2,0.0,0.0,0.0,ÈÈ´¦Àí4:NaN;ÈÈ´¦Àí3:NaN;ÈÈ´¦Àí2:NaN;ÈÈ´¦Àí1:NaN;Éøµª:NaN;ÉøÌ¼:NaN;»Ø»ð:NaN;´ã»ð:1070¡æ Ë®Àä;Õý»ð:NaN;ÍË»ð:NaN,NaN,0,0,NaN,NaN,NaN,°ÂÊÏÌå,0
637,1Cr18Mn8Ni5N,_,¹â»¬,_,ºáÏò,,050595,1.0,25.0,0.0,60.0,9.0,_,0.0,0.0,0.0,0.0,0.0,0.0,0.0,0.0,0.0,0.0,0.0,0.0,0.0,5.0,18.0,0.025,0.035,8.75,1.0,0.1,0.0,0.0,0.0,0.0,0.0,0.0,0.0,0.0,0.0,0.0,0.0,0.0,0.0,0.0,0.0,0.0,0.0,0.2,0.0,0.0,0.0,ÈÈ´¦Àí4:NaN;ÈÈ´¦Àí3:NaN;ÈÈ´¦Àí2:NaN;ÈÈ´¦Àí1:NaN;Éøµª:NaN;ÉøÌ¼:NaN;»Ø»ð:NaN;´ã»ð:1070¡æ Ë®Àä;Õý»ð:NaN;ÍË»ð:NaN,NaN,0,0,NaN,NaN,NaN,°ÂÊÏÌå,0
638,1Cr18Mn8Ni5N,_,¹â»¬,_,×ÝÏò,,050595,1.0,25.0,0.0,61.0,10.0,_,0.0,0.0,0.0,0.0,0.0,0.0,0.0,0.0,0.0,0.0,0.0,0.0,0.0,5.0,18.0,0.025,0.035,8.75,1.0,0.1,0.0,0.0,0.0,0.0,0.0,0.0,0.0,0.0,0.0,0.0,0.0,0.0,0.0,0.0,0.0,0.0,0.0,0.2,0.0,0.0,0.0,ÈÈ´¦Àí4:NaN;ÈÈ´¦Àí3:NaN;ÈÈ´¦Àí2:NaN;ÈÈ´¦Àí1:NaN;Éøµª:NaN;ÉøÌ¼:NaN;»Ø»ð:NaN;´ã»ð:1070¡æ Ë®Àä;Õý»ð:NaN;ÍË»ð:NaN,NaN,0,0,NaN,NaN,NaN,°ÂÊÏÌå,0
639,1Cr18Mn8Ni5N,_,¹â»¬,_,ºáÏò,,050595,1.0,25.0,0.0,59.0,11.0,_,0.0,0.0,0.0,0.0,0.0,0.0,0.0,0.0,0.0,0.0,0.0,0.0,0.0,5.0,18.0,0.025,0.035,8.75,1.0,0.1,0.0,0.0,0.0,0.0,0.0,0.0,0.0,0.0,0.0,0.0,0.0,0.0,0.0,0.0,0.0,0.0,0.0,0.2,0.0,0.0,0.0,ÈÈ´¦Àí4:NaN;ÈÈ´¦Àí3:NaN;ÈÈ´¦Àí2:NaN;ÈÈ´¦Àí1:NaN;Éøµª:NaN;ÉøÌ¼:NaN;»Ø»ð:NaN;´ã»ð:1070¡æ Ë®Àä;Õý»ð:NaN;ÍË»ð:NaN,NaN,0,0,NaN,NaN,NaN,°ÂÊÏÌå,0
640,1Cr18Mn8Ni5N,_,¹â»¬,_,×ÝÏò,,050595,1.0,25.0,0.0,62.0,12.0,_,0.0,0.0,0.0,0.0,0.0,0.0,0.0,0.0,0.0,0.0,0.0,0.0,0.0,5.0,18.0,0.025,0.035,8.75,1.0,0.1,0.0,0.0,0.0,0.0,0.0,0.0,0.0,0.0,0.0,0.0,0.0,0.0,0.0,0.0,0.0,0.0,0.0,0.2,0.0,0.0,0.0,ÈÈ´¦Àí4:NaN;ÈÈ´¦Àí3:NaN;ÈÈ´¦Àí2:NaN;ÈÈ´¦Àí1:NaN;Éøµª:NaN;ÉøÌ¼:NaN;»Ø»ð:NaN;´ã»ð:1070¡æ Ë®Àä;Õý»ð:NaN;ÍË»ð:NaN,NaN,0,0,NaN,NaN,NaN,°ÂÊÏÌå,0
641,1Cr18Mn8Ni5N,_,¹â»¬,_,ºáÏò,,050595,1.0,25.0,0.0,60.0,13.0,_,0.0,0.0,0.0,0.0,0.0,0.0,0.0,0.0,0.0,0.0,0.0,0.0,0.0,5.0,18.0,0.025,0.035,8.75,1.0,0.1,0.0,0.0,0.0,0.0,0.0,0.0,0.0,0.0,0.0,0.0,0.0,0.0,0.0,0.0,0.0,0.0,0.0,0.2,0.0,0.0,0.0,ÈÈ´¦Àí4:NaN;ÈÈ´¦Àí3:NaN;ÈÈ´¦Àí2:NaN;ÈÈ´¦Àí1:NaN;Éøµª:NaN;ÉøÌ¼:NaN;»Ø»ð:NaN;´ã»ð:1070¡æ Ë®Àä;Õý»ð:NaN;ÍË»ð:NaN,NaN,0,0,NaN,NaN,NaN,°ÂÊÏÌå,0
642,1Cr18Mn8Ni5N,_,¹â»¬,_,_,,050595,1.0,25.0,0.0,63.0,14.0,_,0.0,0.0,0.0,0.0,0.0,0.0,0.0,0.0,0.0,0.0,0.0,0.0,0.0,5.0,18.0,0.025,0.035,8.75,1.0,0.1,0.0,0.0,0.0,0.0,0.0,0.0,0.0,0.0,0.0,0.0,0.0,0.0,0.0,0.0,0.0,0.0,0.0,0.2,0.0,0.0,0.0,ÈÈ´¦Àí4:NaN;ÈÈ´¦Àí3:NaN;ÈÈ´¦Àí2:NaN;ÈÈ´¦Àí1:NaN;Éøµª:NaN;ÉøÌ¼:NaN;»Ø»ð:NaN;´ã»ð:1070¡æ Ë®Àä;Õý»ð:NaN;ÍË»ð:NaN,NaN,0,0,NaN,NaN,NaN,°ÂÊÏÌå,0
643,1Cr18Mn8Ni5N,_,¹â»¬,_,_,,050595,1.0,25.0,0.0,37.0,15.0,_,0.0,0.0,0.0,0.0,0.0,0.0,0.0,0.0,0.0,0.0,0.0,0.0,0.0,5.0,18.0,0.025,0.035,8.75,1.0,0.1,0.0,0.0,0.0,0.0,0.0,0.0,0.0,0.0,0.0,0.0,0.0,0.0,0.0,0.0,0.0,0.0,0.0,0.2,0.0,0.0,0.0,ÈÈ´¦Àí4:NaN;ÈÈ´¦Àí3:NaN;ÈÈ´¦Àí2:NaN;ÈÈ´¦Àí1:NaN;Éøµª:NaN;ÉøÌ¼:NaN;»Ø»ð:NaN;´ã»ð:1070¡æ Ë®Àä;Õý»ð:NaN;ÍË»ð:NaN,NaN,0,0,NaN,NaN,NaN,°ÂÊÏÌå,0
644,1Cr18Mn8Ni5N,_,¹â»¬,_,_,,050595,1.0,25.0,0.0,27.0,16.0,_,0.0,0.0,0.0,0.0,0.0,0.0,0.0,0.0,0.0,0.0,0.0,0.0,0.0,5.0,18.0,0.025,0.035,8.75,1.0,0.1,0.0,0.0,0.0,0.0,0.0,0.0,0.0,0.0,0.0,0.0,0.0,0.0,0.0,0.0,0.0,0.0,0.0,0.2,0.0,0.0,0.0,ÈÈ´¦Àí4:NaN;ÈÈ´¦Àí3:NaN;ÈÈ´¦Àí2:NaN;ÈÈ´¦Àí1:NaN;Éøµª:NaN;ÉøÌ¼:NaN;»Ø»ð:NaN;´ã»ð:1070¡æ Ë®Àä;Õý»ð:NaN;ÍË»ð:NaN,NaN,0,0,NaN,NaN,NaN,°ÂÊÏÌå,0
645,1Cr18Mn8Ni5N,_,¹â»¬,_,_,,050595,1.0,25.0,0.0,20.0,17.0,_,0.0,0.0,0.0,0.0,0.0,0.0,0.0,0.0,0.0,0.0,0.0,0.0,0.0,5.0,18.0,0.025,0.035,8.75,1.0,0.1,0.0,0.0,0.0,0.0,0.0,0.0,0.0,0.0,0.0,0.0,0.0,0.0,0.0,0.0,0.0,0.0,0.0,0.2,0.0,0.0,0.0,ÈÈ´¦Àí4:NaN;ÈÈ´¦Àí3:NaN;ÈÈ´¦Àí2:NaN;ÈÈ´¦Àí1:NaN;Éøµª:NaN;ÉøÌ¼:NaN;»Ø»ð:NaN;´ã»ð:1070¡æ Ë®Àä;Õý»ð:NaN;ÍË»ð:NaN,NaN,0,0,NaN,NaN,NaN,°ÂÊÏÌå,0
646,1Cr18Mn8Ni5N,_,¹â»¬,_,_,,050595,1.0,25.0,0.0,12.0,18.0,_,0.0,0.0,0.0,0.0,0.0,0.0,0.0,0.0,0.0,0.0,0.0,0.0,0.0,5.0,18.0,0.025,0.035,8.75,1.0,0.1,0.0,0.0,0.0,0.0,0.0,0.0,0.0,0.0,0.0,0.0,0.0,0.0,0.0,0.0,0.0,0.0,0.0,0.2,0.0,0.0,0.0,ÈÈ´¦Àí4:NaN;ÈÈ´¦Àí3:NaN;ÈÈ´¦Àí2:NaN;ÈÈ´¦Àí1:NaN;Éøµª:NaN;ÉøÌ¼:NaN;»Ø»ð:NaN;´ã»ð:1070¡æ Ë®Àä;Õý»ð:NaN;ÍË»ð:NaN,NaN,0,0,NaN,NaN,NaN,°ÂÊÏÌå,0
647,1Cr18Mn8Ni5N,_,¹â»¬,_,_,,050595,1.0,25.0,0.0,12.0,19.0,_,0.0,0.0,0.0,0.0,0.0,0.0,0.0,0.0,0.0,0.0,0.0,0.0,0.0,5.0,18.0,0.025,0.035,8.75,1.0,0.1,0.0,0.0,0.0,0.0,0.0,0.0,0.0,0.0,0.0,0.0,0.0,0.0,0.0,0.0,0.0,0.0,0.0,0.2,0.0,0.0,0.0,ÈÈ´¦Àí4:NaN;ÈÈ´¦Àí3:NaN;ÈÈ´¦Àí2:NaN;ÈÈ´¦Àí1:NaN;Éøµª:NaN;ÉøÌ¼:NaN;»Ø»ð:NaN;´ã»ð:1070¡æ Ë®Àä;Õý»ð:NaN;ÍË»ð:NaN,NaN,0,0,NaN,NaN,NaN,°ÂÊÏÌå,0
648,1Cr18Ni9,_,¹â»¬,_,×ÝÏò,GB228-76,11890,1.0,20.0,0.0,64.0,1.0,_,0.0,0.0,0.0,0.0,0.0,0.0,0.0,0.0,0.0,0.0,0.0,0.0,0.0,9.9,18.2,0.0052,0.021,1.43,0.35,0.03,0.0,0.0,0.0,0.0,0.0,0.0,0.0,0.0,0.0,0.0,0.0,0.0,0.0,0.0,0.0,0.0,0.0,0.0,0.0,0.0,0.0,ÈÈ´¦Àí4:NaN;ÈÈ´¦Àí3:NaN;ÈÈ´¦Àí2:NaN;ÈÈ´¦Àí1:NaN;Éøµª:NaN;ÉøÌ¼:NaN;»Ø»ð:NaN;´ã»ð:1150¡æ Ë®Àä;Õý»ð:NaN;ÍË»ð:NaN,NaN,0,0,NaN,NaN,NaN,°ÂÊÏÌå,0
649,1Cr18Ni9,_,¹â»¬,_,×ÝÏò,GB228-76,11890,1.0,650.0,0.0,33.0,2.0,_,0.0,0.0,0.0,0.0,0.0,0.0,0.0,0.0,0.0,0.0,0.0,0.0,0.0,9.9,18.2,0.0052,0.021,1.43,0.35,0.03,0.0,0.0,0.0,0.0,0.0,0.0,0.0,0.0,0.0,0.0,0.0,0.0,0.0,0.0,0.0,0.0,0.0,0.0,0.0,0.0,0.0,ÈÈ´¦Àí4:NaN;ÈÈ´¦Àí3:NaN;ÈÈ´¦Àí2:NaN;ÈÈ´¦Àí1:NaN;Éøµª:NaN;ÉøÌ¼:NaN;»Ø»ð:NaN;´ã»ð:1150¡æ Ë®Àä;Õý»ð:NaN;ÍË»ð:NaN,NaN,0,0,NaN,NaN,NaN,°ÂÊÏÌå,0
650,1Cr18Ni9,_,¹â»¬,_,×ÝÏò,GB228-76,11890,1.0,760.0,0.0,17.0,3.0,_,0.0,0.0,0.0,0.0,0.0,0.0,0.0,0.0,0.0,0.0,0.0,0.0,0.0,9.9,18.2,0.0052,0.021,1.43,0.35,0.03,0.0,0.0,0.0,0.0,0.0,0.0,0.0,0.0,0.0,0.0,0.0,0.0,0.0,0.0,0.0,0.0,0.0,0.0,0.0,0.0,0.0,ÈÈ´¦Àí4:NaN;ÈÈ´¦Àí3:NaN;ÈÈ´¦Àí2:NaN;ÈÈ´¦Àí1:NaN;Éøµª:NaN;ÉøÌ¼:NaN;»Ø»ð:NaN;´ã»ð:1150¡æ Ë®Àä;Õý»ð:NaN;ÍË»ð:NaN,NaN,0,0,NaN,NaN,NaN,°ÂÊÏÌå,0
651,1Cr18Ni9,_,¹â»¬,_,×ÝÏò,GB228-76,11890,1.0,870.0,0.0,19.0,4.0,_,0.0,0.0,0.0,0.0,0.0,0.0,0.0,0.0,0.0,0.0,0.0,0.0,0.0,9.9,18.2,0.0052,0.021,1.43,0.35,0.03,0.0,0.0,0.0,0.0,0.0,0.0,0.0,0.0,0.0,0.0,0.0,0.0,0.0,0.0,0.0,0.0,0.0,0.0,0.0,0.0,0.0,ÈÈ´¦Àí4:NaN;ÈÈ´¦Àí3:NaN;ÈÈ´¦Àí2:NaN;ÈÈ´¦Àí1:NaN;Éøµª:NaN;ÉøÌ¼:NaN;»Ø»ð:NaN;´ã»ð:1150¡æ Ë®Àä;Õý»ð:NaN;ÍË»ð:NaN,NaN,0,0,NaN,NaN,NaN,°ÂÊÏÌå,0
652,1Cr18Ni9,_,¹â»¬,_,×ÝÏò,GB228-76,11892,2.0,538.0,0.0,44.0,6.0,ÉÏº£²ÄÁÏÑÐ¾¿Ëù,0.0,0.0,0.0,0.0,0.0,0.0,0.0,0.0,0.0,0.0,0.0,0.0,0.0,0.0,0.0,0.0,0.0,0.0,0.0,0.11,0.0,0.0,0.0,0.0,0.0,0.0,0.0,0.0,0.0,0.0,0.0,0.0,0.0,0.0,0.0,0.0,0.0,0.0,0.0,0.0,0.0,ÈÈ´¦Àí4:NaN;ÈÈ´¦Àí3:NaN;ÈÈ´¦Àí2:NaN;ÈÈ´¦Àí1:NaN;Éøµª:NaN;ÉøÌ¼:NaN;»Ø»ð:NaN;´ã»ð:1080¡æ Ë®Àä;Õý»ð:NaN;ÍË»ð:NaN,,,,,,,,
653,1Cr18Ni9,_,¹â»¬,_,×ÝÏò,GB228-76,11892,2.0,648.0,0.0,37.0,7.0,ÉÏº£²ÄÁÏÑÐ¾¿Ëù,0.0,0.0,0.0,0.0,0.0,0.0,0.0,0.0,0.0,0.0,0.0,0.0,0.0,0.0,0.0,0.0,0.0,0.0,0.0,0.11,0.0,0.0,0.0,0.0,0.0,0.0,0.0,0.0,0.0,0.0,0.0,0.0,0.0,0.0,0.0,0.0,0.0,0.0,0.0,0.0,0.0,ÈÈ´¦Àí4:NaN;ÈÈ´¦Àí3:NaN;ÈÈ´¦Àí2:NaN;ÈÈ´¦Àí1:NaN;Éøµª:NaN;ÉøÌ¼:NaN;»Ø»ð:NaN;´ã»ð:1080¡æ Ë®Àä;Õý»ð:NaN;ÍË»ð:NaN,,,,,,,,
654,1Cr18Ni9,_,¹â»¬,_,×ÝÏò,GB228-76,11892,2.0,760.0,0.0,31.0,8.0,ÉÏº£²ÄÁÏÑÐ¾¿Ëù,0.0,0.0,0.0,0.0,0.0,0.0,0.0,0.0,0.0,0.0,0.0,0.0,0.0,0.0,0.0,0.0,0.0,0.0,0.0,0.11,0.0,0.0,0.0,0.0,0.0,0.0,0.0,0.0,0.0,0.0,0.0,0.0,0.0,0.0,0.0,0.0,0.0,0.0,0.0,0.0,0.0,ÈÈ´¦Àí4:NaN;ÈÈ´¦Àí3:NaN;ÈÈ´¦Àí2:NaN;ÈÈ´¦Àí1:NaN;Éøµª:NaN;ÉøÌ¼:NaN;»Ø»ð:NaN;´ã»ð:1080¡æ Ë®Àä;Õý»ð:NaN;ÍË»ð:NaN,,,,,,,,
655,1Cr18Ni9,_,¹â»¬,_,×ÝÏò,GB228-76,11892,2.0,871.0,0.0,31.0,9.0,ÉÏº£²ÄÁÏÑÐ¾¿Ëù,0.0,0.0,0.0,0.0,0.0,0.0,0.0,0.0,0.0,0.0,0.0,0.0,0.0,0.0,0.0,0.0,0.0,0.0,0.0,0.11,0.0,0.0,0.0,0.0,0.0,0.0,0.0,0.0,0.0,0.0,0.0,0.0,0.0,0.0,0.0,0.0,0.0,0.0,0.0,0.0,0.0,ÈÈ´¦Àí4:NaN;ÈÈ´¦Àí3:NaN;ÈÈ´¦Àí2:NaN;ÈÈ´¦Àí1:NaN;Éøµª:NaN;ÉøÌ¼:NaN;»Ø»ð:NaN;´ã»ð:1080¡æ Ë®Àä;Õý»ð:NaN;ÍË»ð:NaN,,,,,,,,
656,1Cr18Ni9,_,¹â»¬,_,×ÝÏò,GB228-76,11892,2.0,927.0,0.0,47.0,10.0,ÉÏº£²ÄÁÏÑÐ¾¿Ëù,0.0,0.0,0.0,0.0,0.0,0.0,0.0,0.0,0.0,0.0,0.0,0.0,0.0,0.0,0.0,0.0,0.0,0.0,0.0,0.11,0.0,0.0,0.0,0.0,0.0,0.0,0.0,0.0,0.0,0.0,0.0,0.0,0.0,0.0,0.0,0.0,0.0,0.0,0.0,0.0,0.0,ÈÈ´¦Àí4:NaN;ÈÈ´¦Àí3:NaN;ÈÈ´¦Àí2:NaN;ÈÈ´¦Àí1:NaN;Éøµª:NaN;ÉøÌ¼:NaN;»Ø»ð:NaN;´ã»ð:1080¡æ Ë®Àä;Õý»ð:NaN;ÍË»ð:NaN,,,,,,,,
657,1Cr18Ni9,_,¹â»¬,_,×ÝÏò,GB228-79,11891,7.0,20.0,0.0,69.0,11.0,ÉÏº£²ÄÁÏÑÐ¾¿Ëù,0.0,0.0,0.0,0.0,0.0,0.0,0.0,0.0,0.0,0.0,0.0,0.0,0.0,0.0,0.0,0.0,0.0,0.0,0.0,0.11,0.0,0.0,0.0,0.0,0.0,0.0,0.0,0.0,0.0,0.0,0.0,0.0,0.0,0.0,0.0,0.0,0.0,0.0,0.0,0.0,0.0,ÈÈ´¦Àí4:NaN;ÈÈ´¦Àí3:NaN;ÈÈ´¦Àí2:NaN;ÈÈ´¦Àí1:NaN;Éøµª:NaN;ÉøÌ¼:NaN;»Ø»ð:NaN;´ã»ð:1050¡æ Ë®Àä;Õý»ð:NaN;ÍË»ð:NaN,,,,,,,,
658,1Cr18Ni9,_,¹â»¬,_,×ÝÏò,GB228-79,11891,5.0,20.0,0.0,55.0,12.0,ÉÏº£²ÄÁÏÑÐ¾¿Ëù,0.0,0.0,0.0,0.0,0.0,0.0,0.0,0.0,0.0,0.0,0.0,0.0,0.0,0.0,0.0,0.0,0.0,0.0,0.0,0.11,0.0,0.0,0.0,0.0,0.0,0.0,0.0,0.0,0.0,0.0,0.0,0.0,0.0,0.0,0.0,0.0,0.0,0.0,0.0,0.0,0.0,ÈÈ´¦Àí4:NaN;ÈÈ´¦Àí3:NaN;ÈÈ´¦Àí2:NaN;ÈÈ´¦Àí1:ÀäÔþ;Éøµª:NaN;ÉøÌ¼:NaN;»Ø»ð:NaN;´ã»ð:NaN;Õý»ð:NaN;ÍË»ð:NaN,,,,,,,,
659,1Cr18Ni9,_,¹â»¬,_,×ÝÏò,GB228-79,11891,6.0,20.0,0.0,63.0,13.0,ÉÏº£²ÄÁÏÑÐ¾¿Ëù,0.0,0.0,0.0,0.0,0.0,0.0,0.0,0.0,0.0,0.0,0.0,0.0,0.0,0.0,0.0,0.0,0.0,0.0,0.0,0.11,0.0,0.0,0.0,0.0,0.0,0.0,0.0,0.0,0.0,0.0,0.0,0.0,0.0,0.0,0.0,0.0,0.0,0.0,0.0,0.0,0.0,ÈÈ´¦Àí4:NaN;ÈÈ´¦Àí3:NaN;ÈÈ´¦Àí2:NaN;ÈÈ´¦Àí1:NaN;Éøµª:NaN;ÉøÌ¼:NaN;»Ø»ð:NaN;´ã»ð:1200¡æ Ë®Àä;Õý»ð:NaN;ÍË»ð:NaN,,,,,,,,
660,1Cr18Ni9Ti,ÉÏº£²ÄÁÏÑÐ¾¿Ëù,¹â»¬,¦µ5,×ÝÏò,GB4338-84,118004,2.0,300.0,3.0,42.4,1.0,ÉÏº£²ÄÁÏÑÐ¾¿Ëù,0.0,0.0,0.0,0.0,0.0,0.0,0.0,0.47,0.0,0.0,0.0,0.0,0.0,9.7,17.69,0.0,0.0,1.26,0.87,0.06,0.0,0.0,0.0,0.0,0.0,0.0,0.0,0.0,0.0,0.0,0.0,0.0,0.0,0.0,0.0,0.0,0.0,0.0,0.0,0.0,0.0,ÈÈ´¦Àí4:NaN;ÈÈ´¦Àí3:NaN;ÈÈ´¦Àí2:NaN;ÈÈ´¦Àí1:NaN;Éøµª:NaN;ÉøÌ¼:NaN;»Ø»ð:NaN;´ã»ð:1050¡æ ¿ÕÀä »ò Ë®Àä;Õý»ð:NaN;ÍË»ð:NaN,,,,,,,,
661,1Cr18Ni9Ti,ÉÏº£²ÄÁÏÑÐ¾¿Ëù,¹â»¬,¦µ5,×ÝÏò,GB4338-84,118004,2.0,400.0,3.0,41.0,2.0,ÉÏº£²ÄÁÏÑÐ¾¿Ëù,0.0,0.0,0.0,0.0,0.0,0.0,0.0,0.47,0.0,0.0,0.0,0.0,0.0,9.7,17.69,0.0,0.0,1.26,0.87,0.06,0.0,0.0,0.0,0.0,0.0,0.0,0.0,0.0,0.0,0.0,0.0,0.0,0.0,0.0,0.0,0.0,0.0,0.0,0.0,0.0,0.0,ÈÈ´¦Àí4:NaN;ÈÈ´¦Àí3:NaN;ÈÈ´¦Àí2:NaN;ÈÈ´¦Àí1:NaN;Éøµª:NaN;ÉøÌ¼:NaN;»Ø»ð:NaN;´ã»ð:1050¡æ ¿ÕÀä »ò Ë®Àä;Õý»ð:NaN;ÍË»ð:NaN,,,,,,,,
662,1Cr18Ni9Ti,ÉÏº£²ÄÁÏÑÐ¾¿Ëù,¹â»¬,¦µ5,×ÝÏò,GB4338-84,118004,2.0,550.0,3.0,40.7,3.0,ÉÏº£²ÄÁÏÑÐ¾¿Ëù,0.0,0.0,0.0,0.0,0.0,0.0,0.0,0.47,0.0,0.0,0.0,0.0,0.0,9.7,17.69,0.0,0.0,1.26,0.87,0.06,0.0,0.0,0.0,0.0,0.0,0.0,0.0,0.0,0.0,0.0,0.0,0.0,0.0,0.0,0.0,0.0,0.0,0.0,0.0,0.0,0.0,ÈÈ´¦Àí4:NaN;ÈÈ´¦Àí3:NaN;ÈÈ´¦Àí2:NaN;ÈÈ´¦Àí1:NaN;Éøµª:NaN;ÉøÌ¼:NaN;»Ø»ð:NaN;´ã»ð:1050¡æ ¿ÕÀä »ò Ë®Àä;Õý»ð:NaN;ÍË»ð:NaN,,,,,,,,
663,1Cr18Ni9Ti,621 Ëù,¹â»¬,¦µ5,×ÝÏò,GB4338-84,118001,1.0,20.0,0.0,55.0,4.0,ÉÏº£²ÄÁÏÑÐ¾¿Ëù,0.0,0.0,0.0,0.0,0.0,0.0,0.0,0.65,0.0,0.0,0.0,0.0,0.0,9.42,17.8,0.007,0.026,1.31,0.63,0.092,0.0,0.0,0.0,0.0,0.0,0.0,0.0,0.0,0.0,0.0,0.0,0.0,0.0,0.0,0.0,0.0,0.0,0.0,0.0,0.0,0.0,ÈÈ´¦Àí4:NaN;ÈÈ´¦Àí3:NaN;ÈÈ´¦Àí2:NaN;ÈÈ´¦Àí1:800¡æ Ê±Ð§ 10h;Éøµª:NaN;ÉøÌ¼:NaN;»Ø»ð:NaN;´ã»ð:1150¡æ Ë®Àä;Õý»ð:NaN;ÍË»ð:NaN,NaN,0,0,NaN,NaN,ÉÏº£²ÄÁÏÑÐ¾¿Ëù,°ÂÊÏÌå+ÉÙÁ¿¦ÄÌúËØÌå,0
664,1Cr18Ni9Ti,621 Ëù,¹â»¬,¦µ5,×ÝÏò,GB4338-84,118001,1.0,100.0,0.0,44.0,5.0,ÉÏº£²ÄÁÏÑÐ¾¿Ëù,0.0,0.0,0.0,0.0,0.0,0.0,0.0,0.65,0.0,0.0,0.0,0.0,0.0,9.42,17.8,0.007,0.026,1.31,0.63,0.092,0.0,0.0,0.0,0.0,0.0,0.0,0.0,0.0,0.0,0.0,0.0,0.0,0.0,0.0,0.0,0.0,0.0,0.0,0.0,0.0,0.0,ÈÈ´¦Àí4:NaN;ÈÈ´¦Àí3:NaN;ÈÈ´¦Àí2:NaN;ÈÈ´¦Àí1:800¡æ Ê±Ð§ 10h;Éøµª:NaN;ÉøÌ¼:NaN;»Ø»ð:NaN;´ã»ð:1150¡æ Ë®Àä;Õý»ð:NaN;ÍË»ð:NaN,NaN,0,0,NaN,NaN,ÉÏº£²ÄÁÏÑÐ¾¿Ëù,°ÂÊÏÌå+ÉÙÁ¿¦ÄÌúËØÌå,0
665,1Cr18Ni9Ti,621 Ëù,¹â»¬,¦µ5,×ÝÏò,GB4338-84,118001,1.0,200.0,0.0,38.0,6.0,ÉÏº£²ÄÁÏÑÐ¾¿Ëù,0.0,0.0,0.0,0.0,0.0,0.0,0.0,0.65,0.0,0.0,0.0,0.0,0.0,9.42,17.8,0.007,0.026,1.31,0.63,0.092,0.0,0.0,0.0,0.0,0.0,0.0,0.0,0.0,0.0,0.0,0.0,0.0,0.0,0.0,0.0,0.0,0.0,0.0,0.0,0.0,0.0,ÈÈ´¦Àí4:NaN;ÈÈ´¦Àí3:NaN;ÈÈ´¦Àí2:NaN;ÈÈ´¦Àí1:800¡æ Ê±Ð§ 10h;Éøµª:NaN;ÉøÌ¼:NaN;»Ø»ð:NaN;´ã»ð:1150¡æ Ë®Àä;Õý»ð:NaN;ÍË»ð:NaN,NaN,0,0,NaN,NaN,ÉÏº£²ÄÁÏÑÐ¾¿Ëù,°ÂÊÏÌå+ÉÙÁ¿¦ÄÌúËØÌå,0
666,1Cr18Ni9Ti,621 Ëù,¹â»¬,¦µ5,×ÝÏò,GB4338-84,118001,1.0,300.0,0.0,29.0,7.0,ÉÏº£²ÄÁÏÑÐ¾¿Ëù,0.0,0.0,0.0,0.0,0.0,0.0,0.0,0.65,0.0,0.0,0.0,0.0,0.0,9.42,17.8,0.007,0.026,1.31,0.63,0.092,0.0,0.0,0.0,0.0,0.0,0.0,0.0,0.0,0.0,0.0,0.0,0.0,0.0,0.0,0.0,0.0,0.0,0.0,0.0,0.0,0.0,ÈÈ´¦Àí4:NaN;ÈÈ´¦Àí3:NaN;ÈÈ´¦Àí2:NaN;ÈÈ´¦Àí1:800¡æ Ê±Ð§ 10h;Éøµª:NaN;ÉøÌ¼:NaN;»Ø»ð:NaN;´ã»ð:1150¡æ Ë®Àä;Õý»ð:NaN;ÍË»ð:NaN,NaN,0,0,NaN,NaN,ÉÏº£²ÄÁÏÑÐ¾¿Ëù,°ÂÊÏÌå+ÉÙÁ¿¦ÄÌúËØÌå,0
667,1Cr18Ni9Ti,621 Ëù,¹â»¬,¦µ5,×ÝÏò,GB4338-84,118001,1.0,400.0,0.0,26.5,8.0,ÉÏº£²ÄÁÏÑÐ¾¿Ëù,0.0,0.0,0.0,0.0,0.0,0.0,0.0,0.65,0.0,0.0,0.0,0.0,0.0,9.42,17.8,0.007,0.026,1.31,0.63,0.092,0.0,0.0,0.0,0.0,0.0,0.0,0.0,0.0,0.0,0.0,0.0,0.0,0.0,0.0,0.0,0.0,0.0,0.0,0.0,0.0,0.0,ÈÈ´¦Àí4:NaN;ÈÈ´¦Àí3:NaN;ÈÈ´¦Àí2:NaN;ÈÈ´¦Àí1:800¡æ Ê±Ð§ 10h;Éøµª:NaN;ÉøÌ¼:NaN;»Ø»ð:NaN;´ã»ð:1150¡æ Ë®Àä;Õý»ð:NaN;ÍË»ð:NaN,NaN,0,0,NaN,NaN,ÉÏº£²ÄÁÏÑÐ¾¿Ëù,°ÂÊÏÌå+ÉÙÁ¿¦ÄÌúËØÌå,0
668,1Cr18Ni9Ti,621 Ëù,¹â»¬,¦µ5,×ÝÏò,GB4338-84,118001,1.0,500.0,0.0,30.0,9.0,ÉÏº£²ÄÁÏÑÐ¾¿Ëù,0.0,0.0,0.0,0.0,0.0,0.0,0.0,0.65,0.0,0.0,0.0,0.0,0.0,9.42,17.8,0.007,0.026,1.31,0.63,0.092,0.0,0.0,0.0,0.0,0.0,0.0,0.0,0.0,0.0,0.0,0.0,0.0,0.0,0.0,0.0,0.0,0.0,0.0,0.0,0.0,0.0,ÈÈ´¦Àí4:NaN;ÈÈ´¦Àí3:NaN;ÈÈ´¦Àí2:NaN;ÈÈ´¦Àí1:800¡æ Ê±Ð§ 10h;Éøµª:NaN;ÉøÌ¼:NaN;»Ø»ð:NaN;´ã»ð:1150¡æ Ë®Àä;Õý»ð:NaN;ÍË»ð:NaN,NaN,0,0,NaN,NaN,ÉÏº£²ÄÁÏÑÐ¾¿Ëù,°ÂÊÏÌå+ÉÙÁ¿¦ÄÌúËØÌå,0
669,1Cr18Ni9Ti,621 Ëù,¹â»¬,¦µ5,×ÝÏò,GB4338-84,118001,1.0,550.0,0.0,40.5,10.0,ÉÏº£²ÄÁÏÑÐ¾¿Ëù,0.0,0.0,0.0,0.0,0.0,0.0,0.0,0.65,0.0,0.0,0.0,0.0,0.0,9.42,17.8,0.007,0.026,1.31,0.63,0.092,0.0,0.0,0.0,0.0,0.0,0.0,0.0,0.0,0.0,0.0,0.0,0.0,0.0,0.0,0.0,0.0,0.0,0.0,0.0,0.0,0.0,ÈÈ´¦Àí4:NaN;ÈÈ´¦Àí3:NaN;ÈÈ´¦Àí2:NaN;ÈÈ´¦Àí1:800¡æ Ê±Ð§ 10h;Éøµª:NaN;ÉøÌ¼:NaN;»Ø»ð:NaN;´ã»ð:1150¡æ Ë®Àä;Õý»ð:NaN;ÍË»ð:NaN,NaN,0,0,NaN,NaN,ÉÏº£²ÄÁÏÑÐ¾¿Ëù,°ÂÊÏÌå+ÉÙÁ¿¦ÄÌúËØÌå,0
670,1Cr18Ni9Ti,621 Ëù,¹â»¬,¦µ5,×ÝÏò,GB4338-84,118001,1.0,600.0,0.0,28.5,11.0,ÉÏº£²ÄÁÏÑÐ¾¿Ëù,0.0,0.0,0.0,0.0,0.0,0.0,0.0,0.65,0.0,0.0,0.0,0.0,0.0,9.42,17.8,0.007,0.026,1.31,0.63,0.092,0.0,0.0,0.0,0.0,0.0,0.0,0.0,0.0,0.0,0.0,0.0,0.0,0.0,0.0,0.0,0.0,0.0,0.0,0.0,0.0,0.0,ÈÈ´¦Àí4:NaN;ÈÈ´¦Àí3:NaN;ÈÈ´¦Àí2:NaN;ÈÈ´¦Àí1:800¡æ Ê±Ð§ 10h;Éøµª:NaN;ÉøÌ¼:NaN;»Ø»ð:NaN;´ã»ð:1150¡æ Ë®Àä;Õý»ð:NaN;ÍË»ð:NaN,NaN,0,0,NaN,NaN,ÉÏº£²ÄÁÏÑÐ¾¿Ëù,°ÂÊÏÌå+ÉÙÁ¿¦ÄÌúËØÌå,0
671,1Cr18Ni9Ti,621 Ëù,¹â»¬,¦µ5,×ÝÏò,GB4338-84,118001,1.0,650.0,0.0,30.0,12.0,ÉÏº£²ÄÁÏÑÐ¾¿Ëù,0.0,0.0,0.0,0.0,0.0,0.0,0.0,0.65,0.0,0.0,0.0,0.0,0.0,9.42,17.8,0.007,0.026,1.31,0.63,0.092,0.0,0.0,0.0,0.0,0.0,0.0,0.0,0.0,0.0,0.0,0.0,0.0,0.0,0.0,0.0,0.0,0.0,0.0,0.0,0.0,0.0,ÈÈ´¦Àí4:NaN;ÈÈ´¦Àí3:NaN;ÈÈ´¦Àí2:NaN;ÈÈ´¦Àí1:800¡æ Ê±Ð§ 10h;Éøµª:NaN;ÉøÌ¼:NaN;»Ø»ð:NaN;´ã»ð:1150¡æ Ë®Àä;Õý»ð:NaN;ÍË»ð:NaN,NaN,0,0,NaN,NaN,ÉÏº£²ÄÁÏÑÐ¾¿Ëù,°ÂÊÏÌå+ÉÙÁ¿¦ÄÌúËØÌå,0
672,1Cr18Ni9Ti,621 Ëù,¹â»¬,¦µ5,×ÝÏò,GB4338-84,118001,1.0,700.0,0.0,29.5,13.0,ÉÏº£²ÄÁÏÑÐ¾¿Ëù,0.0,0.0,0.0,0.0,0.0,0.0,0.0,0.65,0.0,0.0,0.0,0.0,0.0,9.42,17.8,0.007,0.026,1.31,0.63,0.092,0.0,0.0,0.0,0.0,0.0,0.0,0.0,0.0,0.0,0.0,0.0,0.0,0.0,0.0,0.0,0.0,0.0,0.0,0.0,0.0,0.0,ÈÈ´¦Àí4:NaN;ÈÈ´¦Àí3:NaN;ÈÈ´¦Àí2:NaN;ÈÈ´¦Àí1:800¡æ Ê±Ð§ 10h;Éøµª:NaN;ÉøÌ¼:NaN;»Ø»ð:NaN;´ã»ð:1150¡æ Ë®Àä;Õý»ð:NaN;ÍË»ð:NaN,NaN,0,0,NaN,NaN,ÉÏº£²ÄÁÏÑÐ¾¿Ëù,°ÂÊÏÌå+ÉÙÁ¿¦ÄÌúËØÌå,0
673,1Cr18Ni9Ti,621 Ëù,¹â»¬,¦µ5,×ÝÏò,GB4338-84,118002,2.0,20.0,0.0,41.0,14.0,ÉÏº£²ÄÁÏÑÐ¾¿Ëù,0.0,0.0,0.0,0.0,0.0,0.0,0.0,0.0,0.0,0.0,0.0,0.0,0.0,0.0,0.0,0.0,0.0,0.0,0.0,0.12,0.0,0.0,0.0,0.0,0.0,0.0,0.0,0.0,0.0,0.0,0.0,0.0,0.0,0.0,0.0,0.0,0.0,0.0,0.0,0.0,0.0,ÈÈ´¦Àí4:NaN;ÈÈ´¦Àí3:NaN;ÈÈ´¦Àí2:NaN;ÈÈ´¦Àí1:NaN;Éøµª:NaN;ÉøÌ¼:NaN;»Ø»ð:NaN;´ã»ð:1050¡æ ¿ÕÀä »ò Ë®Àä;Õý»ð:NaN;ÍË»ð:NaN,NaN,0,0,NaN,NaN,ÉÏº£²ÄÁÏÑÐ¾¿Ëù,ÂÏ¾§°ÂÊÏÌå,0
674,1Cr18Ni9Ti,621 Ëù,¹â»¬,¦µ5,×ÝÏò,GB4338-84,118002,2.0,300.0,0.0,31.0,15.0,ÉÏº£²ÄÁÏÑÐ¾¿Ëù,0.0,0.0,0.0,0.0,0.0,0.0,0.0,0.0,0.0,0.0,0.0,0.0,0.0,0.0,0.0,0.0,0.0,0.0,0.0,0.12,0.0,0.0,0.0,0.0,0.0,0.0,0.0,0.0,0.0,0.0,0.0,0.0,0.0,0.0,0.0,0.0,0.0,0.0,0.0,0.0,0.0,ÈÈ´¦Àí4:NaN;ÈÈ´¦Àí3:NaN;ÈÈ´¦Àí2:NaN;ÈÈ´¦Àí1:NaN;Éøµª:NaN;ÉøÌ¼:NaN;»Ø»ð:NaN;´ã»ð:1050¡æ ¿ÕÀä »ò Ë®Àä;Õý»ð:NaN;ÍË»ð:NaN,NaN,0,0,NaN,NaN,ÉÏº£²ÄÁÏÑÐ¾¿Ëù,ÂÏ¾§°ÂÊÏÌå,0
675,1Cr18Ni9Ti,621 Ëù,¹â»¬,¦µ5,×ÝÏò,GB4338-84,118002,2.0,400.0,0.0,31.0,16.0,ÉÏº£²ÄÁÏÑÐ¾¿Ëù,0.0,0.0,0.0,0.0,0.0,0.0,0.0,0.0,0.0,0.0,0.0,0.0,0.0,0.0,0.0,0.0,0.0,0.0,0.0,0.12,0.0,0.0,0.0,0.0,0.0,0.0,0.0,0.0,0.0,0.0,0.0,0.0,0.0,0.0,0.0,0.0,0.0,0.0,0.0,0.0,0.0,ÈÈ´¦Àí4:NaN;ÈÈ´¦Àí3:NaN;ÈÈ´¦Àí2:NaN;ÈÈ´¦Àí1:NaN;Éøµª:NaN;ÉøÌ¼:NaN;»Ø»ð:NaN;´ã»ð:1050¡æ ¿ÕÀä »ò Ë®Àä;Õý»ð:NaN;ÍË»ð:NaN,NaN,0,0,NaN,NaN,ÉÏº£²ÄÁÏÑÐ¾¿Ëù,ÂÏ¾§°ÂÊÏÌå,0
676,1Cr18Ni9Ti,621 Ëù,¹â»¬,¦µ5,×ÝÏò,GB4338-84,118002,2.0,500.0,0.0,29.0,17.0,ÉÏº£²ÄÁÏÑÐ¾¿Ëù,0.0,0.0,0.0,0.0,0.0,0.0,0.0,0.0,0.0,0.0,0.0,0.0,0.0,0.0,0.0,0.0,0.0,0.0,0.0,0.12,0.0,0.0,0.0,0.0,0.0,0.0,0.0,0.0,0.0,0.0,0.0,0.0,0.0,0.0,0.0,0.0,0.0,0.0,0.0,0.0,0.0,ÈÈ´¦Àí4:NaN;ÈÈ´¦Àí3:NaN;ÈÈ´¦Àí2:NaN;ÈÈ´¦Àí1:NaN;Éøµª:NaN;ÉøÌ¼:NaN;»Ø»ð:NaN;´ã»ð:1050¡æ ¿ÕÀä »ò Ë®Àä;Õý»ð:NaN;ÍË»ð:NaN,NaN,0,0,NaN,NaN,ÉÏº£²ÄÁÏÑÐ¾¿Ëù,ÂÏ¾§°ÂÊÏÌå,0
677,1Cr18Ni9Ti,621 Ëù,¹â»¬,¦µ5,×ÝÏò,GB4338-84,118002,2.0,600.0,0.0,25.0,18.0,ÉÏº£²ÄÁÏÑÐ¾¿Ëù,0.0,0.0,0.0,0.0,0.0,0.0,0.0,0.0,0.0,0.0,0.0,0.0,0.0,0.0,0.0,0.0,0.0,0.0,0.0,0.12,0.0,0.0,0.0,0.0,0.0,0.0,0.0,0.0,0.0,0.0,0.0,0.0,0.0,0.0,0.0,0.0,0.0,0.0,0.0,0.0,0.0,ÈÈ´¦Àí4:NaN;ÈÈ´¦Àí3:NaN;ÈÈ´¦Àí2:NaN;ÈÈ´¦Àí1:NaN;Éøµª:NaN;ÉøÌ¼:NaN;»Ø»ð:NaN;´ã»ð:1050¡æ ¿ÕÀä »ò Ë®Àä;Õý»ð:NaN;ÍË»ð:NaN,NaN,0,0,NaN,NaN,ÉÏº£²ÄÁÏÑÐ¾¿Ëù,ÂÏ¾§°ÂÊÏÌå,0
678,1Cr18Ni9Ti,621 Ëù,¹â»¬,¦µ5,×ÝÏò,GB4338-84,118002,2.0,700.0,0.0,26.0,19.0,ÉÏº£²ÄÁÏÑÐ¾¿Ëù,0.0,0.0,0.0,0.0,0.0,0.0,0.0,0.0,0.0,0.0,0.0,0.0,0.0,0.0,0.0,0.0,0.0,0.0,0.0,0.12,0.0,0.0,0.0,0.0,0.0,0.0,0.0,0.0,0.0,0.0,0.0,0.0,0.0,0.0,0.0,0.0,0.0,0.0,0.0,0.0,0.0,ÈÈ´¦Àí4:NaN;ÈÈ´¦Àí3:NaN;ÈÈ´¦Àí2:NaN;ÈÈ´¦Àí1:NaN;Éøµª:NaN;ÉøÌ¼:NaN;»Ø»ð:NaN;´ã»ð:1050¡æ ¿ÕÀä »ò Ë®Àä;Õý»ð:NaN;ÍË»ð:NaN,NaN,0,0,NaN,NaN,ÉÏº£²ÄÁÏÑÐ¾¿Ëù,ÂÏ¾§°ÂÊÏÌå,0
679,1Cr18Ni9Ti,621 Ëù,¹â»¬,¦µ5,×ÝÏò,GB4338-84,118002,2.0,800.0,0.0,35.0,20.0,ÉÏº£²ÄÁÏÑÐ¾¿Ëù,0.0,0.0,0.0,0.0,0.0,0.0,0.0,0.0,0.0,0.0,0.0,0.0,0.0,0.0,0.0,0.0,0.0,0.0,0.0,0.12,0.0,0.0,0.0,0.0,0.0,0.0,0.0,0.0,0.0,0.0,0.0,0.0,0.0,0.0,0.0,0.0,0.0,0.0,0.0,0.0,0.0,ÈÈ´¦Àí4:NaN;ÈÈ´¦Àí3:NaN;ÈÈ´¦Àí2:NaN;ÈÈ´¦Àí1:NaN;Éøµª:NaN;ÉøÌ¼:NaN;»Ø»ð:NaN;´ã»ð:1050¡æ ¿ÕÀä »ò Ë®Àä;Õý»ð:NaN;ÍË»ð:NaN,NaN,0,0,NaN,NaN,ÉÏº£²ÄÁÏÑÐ¾¿Ëù,ÂÏ¾§°ÂÊÏÌå,0
680,1Cr18Ni9Ti,621 Ëù,¹â»¬,¦µ5,×ÝÏò,GB4338-84,118003,2.0,20.0,0.0,59.0,21.0,ÉÏº£²ÄÁÏÑÐ¾¿Ëù,0.0,0.0,0.0,0.0,0.0,0.0,0.0,0.0,0.0,0.0,0.0,0.0,0.0,0.0,0.0,0.0,0.0,0.0,0.0,0.12,0.0,0.0,0.0,0.0,0.0,0.0,0.0,0.0,0.0,0.0,0.0,0.0,0.0,0.0,0.0,0.0,0.0,0.0,0.0,0.0,0.0,ÈÈ´¦Àí4:NaN;ÈÈ´¦Àí3:NaN;ÈÈ´¦Àí2:NaN;ÈÈ´¦Àí1:NaN;Éøµª:NaN;ÉøÌ¼:NaN;»Ø»ð:NaN;´ã»ð:1050¡æ ¿ÕÀä »ò Ë®Àä;Õý»ð:NaN;ÍË»ð:NaN,,,,,,,,
681,1Cr18Ni9Ti,621 Ëù,¹â»¬,¦µ5,×ÝÏò,GB4338-84,118003,2.0,500.0,0.0,34.0,22.0,ÉÏº£²ÄÁÏÑÐ¾¿Ëù,0.0,0.0,0.0,0.0,0.0,0.0,0.0,0.0,0.0,0.0,0.0,0.0,0.0,0.0,0.0,0.0,0.0,0.0,0.0,0.12,0.0,0.0,0.0,0.0,0.0,0.0,0.0,0.0,0.0,0.0,0.0,0.0,0.0,0.0,0.0,0.0,0.0,0.0,0.0,0.0,0.0,ÈÈ´¦Àí4:NaN;ÈÈ´¦Àí3:NaN;ÈÈ´¦Àí2:NaN;ÈÈ´¦Àí1:NaN;Éøµª:NaN;ÉøÌ¼:NaN;»Ø»ð:NaN;´ã»ð:1050¡æ ¿ÕÀä »ò Ë®Àä;Õý»ð:NaN;ÍË»ð:NaN,,,,,,,,
682,1Cr18Ni9Ti,621 Ëù,¹â»¬,¦µ5,×ÝÏò,GB4338-84,118003,2.0,600.0,0.0,35.0,23.0,ÉÏº£²ÄÁÏÑÐ¾¿Ëù,0.0,0.0,0.0,0.0,0.0,0.0,0.0,0.0,0.0,0.0,0.0,0.0,0.0,0.0,0.0,0.0,0.0,0.0,0.0,0.12,0.0,0.0,0.0,0.0,0.0,0.0,0.0,0.0,0.0,0.0,0.0,0.0,0.0,0.0,0.0,0.0,0.0,0.0,0.0,0.0,0.0,ÈÈ´¦Àí4:NaN;ÈÈ´¦Àí3:NaN;ÈÈ´¦Àí2:NaN;ÈÈ´¦Àí1:NaN;Éøµª:NaN;ÉøÌ¼:NaN;»Ø»ð:NaN;´ã»ð:1050¡æ ¿ÕÀä »ò Ë®Àä;Õý»ð:NaN;ÍË»ð:NaN,,,,,,,,
683,1Cr18Ni9Ti,621 Ëù,¹â»¬,¦µ5,×ÝÏò,GB4338-84,118003,2.0,700.0,0.0,44.0,24.0,ÉÏº£²ÄÁÏÑÐ¾¿Ëù,0.0,0.0,0.0,0.0,0.0,0.0,0.0,0.0,0.0,0.0,0.0,0.0,0.0,0.0,0.0,0.0,0.0,0.0,0.0,0.12,0.0,0.0,0.0,0.0,0.0,0.0,0.0,0.0,0.0,0.0,0.0,0.0,0.0,0.0,0.0,0.0,0.0,0.0,0.0,0.0,0.0,ÈÈ´¦Àí4:NaN;ÈÈ´¦Àí3:NaN;ÈÈ´¦Àí2:NaN;ÈÈ´¦Àí1:NaN;Éøµª:NaN;ÉøÌ¼:NaN;»Ø»ð:NaN;´ã»ð:1050¡æ ¿ÕÀä »ò Ë®Àä;Õý»ð:NaN;ÍË»ð:NaN,,,,,,,,
684,1Cr18Ni9Ti,621 Ëù,¹â»¬,¦µ5,×ÝÏò,GB4338-84,118003,2.0,800.0,0.0,53.0,25.0,ÉÏº£²ÄÁÏÑÐ¾¿Ëù,0.0,0.0,0.0,0.0,0.0,0.0,0.0,0.0,0.0,0.0,0.0,0.0,0.0,0.0,0.0,0.0,0.0,0.0,0.0,0.12,0.0,0.0,0.0,0.0,0.0,0.0,0.0,0.0,0.0,0.0,0.0,0.0,0.0,0.0,0.0,0.0,0.0,0.0,0.0,0.0,0.0,ÈÈ´¦Àí4:NaN;ÈÈ´¦Àí3:NaN;ÈÈ´¦Àí2:NaN;ÈÈ´¦Àí1:NaN;Éøµª:NaN;ÉøÌ¼:NaN;»Ø»ð:NaN;´ã»ð:1050¡æ ¿ÕÀä »ò Ë®Àä;Õý»ð:NaN;ÍË»ð:NaN,,,,,,,,
685,1Cr19Ni11Nb,_,¹â»¬,_,×ÝÏò,,062094,1.0,25.0,2.0,41.0,1.0,_,0.0,0.0,0.0,0.0,0.0,0.0,0.0,0.0,0.0,0.0,0.0,0.0,0.0,10.7,17.9,0.004,0.022,1.58,0.5,0.075,0.0,0.0,0.0,0.0,0.0,0.0,0.0,0.0,0.0,0.0,0.0,0.0,0.0,0.0,0.0,0.0,0.0,0.0,0.0,0.0,0.0,ÈÈ´¦Àí4:NaN;ÈÈ´¦Àí3:NaN;ÈÈ´¦Àí2:NaN;ÈÈ´¦Àí1:NaN;Éøµª:NaN;ÉøÌ¼:NaN;»Ø»ð:NaN;´ã»ð:950¡æ * 30·Ö (Ë®Àä);Õý»ð:NaN;ÍË»ð:NaN,NaN,0,0,NaN,NaN,NaN,°ÂÊÏÌå,0
686,1Cr19Ni11Nb,_,¹â»¬,_,×ÝÏò,,062094,2.0,25.0,2.0,52.0,2.0,_,0.0,0.0,0.0,0.0,0.0,0.0,0.0,0.0,0.0,0.0,0.0,0.0,0.0,10.7,17.9,0.004,0.022,1.58,0.5,0.075,0.0,0.0,0.0,0.0,0.0,0.0,0.0,0.0,0.0,0.0,0.0,0.0,0.0,0.0,0.0,0.0,0.0,0.0,0.0,0.0,0.0,ÈÈ´¦Àí4:NaN;ÈÈ´¦Àí3:NaN;ÈÈ´¦Àí2:NaN;ÈÈ´¦Àí1:NaN;Éøµª:NaN;ÉøÌ¼:NaN;»Ø»ð:NaN;´ã»ð:1175¡æ* 30·Ö (Ë®Àä);Õý»ð:NaN;ÍË»ð:NaN,,,,,,,,
687,1Cr19Ni11Nb,_,¹â»¬,_,×ÝÏò,,062094,2.0,25.0,2.0,54.0,3.0,_,0.0,0.0,0.0,0.0,0.0,0.0,0.0,0.0,0.0,0.0,0.0,0.0,0.0,10.7,17.9,0.004,0.022,1.58,0.5,0.075,0.0,0.0,0.0,0.0,0.0,0.0,0.0,0.0,0.0,0.0,0.0,0.0,0.0,0.0,0.0,0.0,0.0,0.0,0.0,0.0,0.0,ÈÈ´¦Àí4:NaN;ÈÈ´¦Àí3:NaN;ÈÈ´¦Àí2:NaN;ÈÈ´¦Àí1:NaN;Éøµª:NaN;ÉøÌ¼:NaN;»Ø»ð:NaN;´ã»ð:1175¡æ* 30·Ö (Ë®Àä);Õý»ð:NaN;ÍË»ð:NaN,,,,,,,,
688,1Cr19Ni11Nb,_,¹â»¬,_,×ÝÏò,,062094,3.0,25.0,2.0,60.0,4.0,_,0.0,0.0,0.0,0.0,0.0,0.0,0.0,0.0,0.0,0.0,0.0,0.0,0.0,10.7,17.9,0.004,0.022,1.58,0.5,0.075,0.0,0.0,0.0,0.0,0.0,0.0,0.0,0.0,0.0,0.0,0.0,0.0,0.0,0.0,0.0,0.0,0.0,0.0,0.0,0.0,0.0,ÈÈ´¦Àí4:NaN;ÈÈ´¦Àí3:NaN;ÈÈ´¦Àí2:NaN;ÈÈ´¦Àí1:NaN;Éøµª:NaN;ÉøÌ¼:NaN;»Ø»ð:NaN;´ã»ð:1220¡æ* 5 ·Ö (Ë®Àä);Õý»ð:NaN;ÍË»ð:NaN,,,,,,,,
689,1Cr19Ni11Nb,_,¹â»¬,_,×ÝÏò,,062094,3.0,25.0,1.0,56.0,5.0,_,0.0,0.0,0.0,0.0,0.0,0.0,0.0,0.0,0.0,0.0,0.0,0.0,0.0,10.7,17.9,0.004,0.022,1.58,0.5,0.075,0.0,0.0,0.0,0.0,0.0,0.0,0.0,0.0,0.0,0.0,0.0,0.0,0.0,0.0,0.0,0.0,0.0,0.0,0.0,0.0,0.0,ÈÈ´¦Àí4:NaN;ÈÈ´¦Àí3:NaN;ÈÈ´¦Àí2:NaN;ÈÈ´¦Àí1:NaN;Éøµª:NaN;ÉøÌ¼:NaN;»Ø»ð:NaN;´ã»ð:1220¡æ* 5 ·Ö (Ë®Àä);Õý»ð:NaN;ÍË»ð:NaN,,,,,,,,
690,1Cr19Ni11Nb,_,¹â»¬,_,×ÝÏò,,062094,4.0,25.0,2.0,47.0,6.0,_,0.0,0.0,0.0,0.0,0.0,0.0,0.0,0.0,0.0,0.0,0.0,0.0,0.0,10.7,17.9,0.004,0.022,1.58,0.5,0.075,0.0,0.0,0.0,0.0,0.0,0.0,0.0,0.0,0.0,0.0,0.0,0.0,0.0,0.0,0.0,0.0,0.0,0.0,0.0,0.0,0.0,ÈÈ´¦Àí4:NaN;ÈÈ´¦Àí3:NaN;ÈÈ´¦Àí2:NaN;ÈÈ´¦Àí1:NaN;Éøµª:NaN;ÉøÌ¼:NaN;»Ø»ð:NaN;´ã»ð:1000¡æ   Ë®Àä;Õý»ð:NaN;ÍË»ð:NaN,,,,,,,,
691,1Cr19Ni11Nb,_,¹â»¬,_,×ÝÏò,,062094,5.0,25.0,2.0,43.0,7.0,_,0.0,0.0,0.0,0.0,0.0,0.0,0.0,0.0,0.0,0.0,0.0,0.0,0.0,10.7,17.9,0.004,0.022,1.58,0.5,0.075,0.0,0.0,0.0,0.0,0.0,0.0,0.0,0.0,0.0,0.0,0.0,0.0,0.0,0.0,0.0,0.0,0.0,0.0,0.0,0.0,0.0,ÈÈ´¦Àí4:NaN;ÈÈ´¦Àí3:NaN;ÈÈ´¦Àí2:NaN;ÈÈ´¦Àí1:NaN;Éøµª:NaN;ÉøÌ¼:NaN;»Ø»ð:NaN;´ã»ð:1000¡æ     ¿ÕÀä;Õý»ð:NaN;ÍË»ð:NaN,,,,,,,,
692,1Cr19Ni11Nb,_,¹â»¬,_,×ÝÏò,,062094,6.0,25.0,2.0,51.0,8.0,_,0.0,0.0,0.0,0.0,0.0,0.0,0.0,0.0,0.0,0.0,0.0,0.0,0.0,10.7,17.9,0.004,0.022,1.58,0.5,0.075,0.0,0.0,0.0,0.0,0.0,0.0,0.0,0.0,0.0,0.0,0.0,0.0,0.0,0.0,0.0,0.0,0.0,0.0,0.0,0.0,0.0,ÈÈ´¦Àí4:NaN;ÈÈ´¦Àí3:NaN;ÈÈ´¦Àí2:NaN;ÈÈ´¦Àí1:NaN;Éøµª:NaN;ÉøÌ¼:NaN;»Ø»ð:NaN;´ã»ð:1100¡æ   Ë®Àä;Õý»ð:NaN;ÍË»ð:NaN,,,,,,,,
693,1Cr19Ni11Nb,_,¹â»¬,_,×ÝÏò,,062094,7.0,25.0,2.0,51.0,9.0,_,0.0,0.0,0.0,0.0,0.0,0.0,0.0,0.0,0.0,0.0,0.0,0.0,0.0,10.7,17.9,0.004,0.022,1.58,0.5,0.075,0.0,0.0,0.0,0.0,0.0,0.0,0.0,0.0,0.0,0.0,0.0,0.0,0.0,0.0,0.0,0.0,0.0,0.0,0.0,0.0,0.0,ÈÈ´¦Àí4:NaN;ÈÈ´¦Àí3:NaN;ÈÈ´¦Àí2:NaN;ÈÈ´¦Àí1:NaN;Éøµª:NaN;ÉøÌ¼:NaN;»Ø»ð:NaN;´ã»ð:1100¡æ     ¿ÕÀä;Õý»ð:NaN;ÍË»ð:NaN,,,,,,,,
694,1Cr19Ni11Nb,_,¹â»¬,_,×ÝÏò,,062094,8.0,25.0,2.0,56.0,10.0,_,0.0,0.0,0.0,0.0,0.0,0.0,0.0,0.0,0.0,0.0,0.0,0.0,0.0,10.7,17.9,0.004,0.022,1.58,0.5,0.075,0.0,0.0,0.0,0.0,0.0,0.0,0.0,0.0,0.0,0.0,0.0,0.0,0.0,0.0,0.0,0.0,0.0,0.0,0.0,0.0,0.0,ÈÈ´¦Àí4:NaN;ÈÈ´¦Àí3:NaN;ÈÈ´¦Àí2:NaN;ÈÈ´¦Àí1:NaN;Éøµª:NaN;ÉøÌ¼:NaN;»Ø»ð:NaN;´ã»ð:1200¡æ   Ë®Àä;Õý»ð:NaN;ÍË»ð:NaN,,,,,,,,
695,1Cr19Ni11Nb,_,¹â»¬,_,×ÝÏò,,062094,9.0,25.0,2.0,54.0,11.0,_,0.0,0.0,0.0,0.0,0.0,0.0,0.0,0.0,0.0,0.0,0.0,0.0,0.0,10.7,17.9,0.004,0.022,1.58,0.5,0.075,0.0,0.0,0.0,0.0,0.0,0.0,0.0,0.0,0.0,0.0,0.0,0.0,0.0,0.0,0.0,0.0,0.0,0.0,0.0,0.0,0.0,ÈÈ´¦Àí4:NaN;ÈÈ´¦Àí3:NaN;ÈÈ´¦Àí2:NaN;ÈÈ´¦Àí1:NaN;Éøµª:NaN;ÉøÌ¼:NaN;»Ø»ð:NaN;´ã»ð:1200¡æ     ¿ÕÀä;Õý»ð:NaN;ÍË»ð:NaN,,,,,,,,
696,1Cr19Ni11Nb,_,¹â»¬,_,×ÝÏò,,062094,10.0,25.0,2.0,58.0,12.0,_,0.0,0.0,0.0,0.0,0.0,0.0,0.0,0.0,0.0,0.0,0.0,0.0,0.0,10.7,17.9,0.004,0.022,1.58,0.5,0.075,0.0,0.0,0.0,0.0,0.0,0.0,0.0,0.0,0.0,0.0,0.0,0.0,0.0,0.0,0.0,0.0,0.0,0.0,0.0,0.0,0.0,ÈÈ´¦Àí4:NaN;ÈÈ´¦Àí3:NaN;ÈÈ´¦Àí2:NaN;ÈÈ´¦Àí1:NaN;Éøµª:NaN;ÉøÌ¼:NaN;»Ø»ð:NaN;´ã»ð:1160~1190¡æ  Ë®Àä;Õý»ð:NaN;ÍË»ð:NaN,,,,,,,,
697,1Cr19Ni11Nb,_,¹â»¬,_,×ÝÏò,,062094,1.0,25.0,2.0,58.0,13.0,_,0.0,0.0,0.0,0.0,0.0,0.0,0.0,0.0,0.0,0.0,0.0,0.0,0.0,10.7,17.9,0.004,0.022,1.58,0.5,0.075,0.0,0.0,0.0,0.0,0.0,0.0,0.0,0.0,0.0,0.0,0.0,0.0,0.0,0.0,0.0,0.0,0.0,0.0,0.0,0.0,0.0,ÈÈ´¦Àí4:NaN;ÈÈ´¦Àí3:NaN;ÈÈ´¦Àí2:NaN;ÈÈ´¦Àí1:NaN;Éøµª:NaN;ÉøÌ¼:NaN;»Ø»ð:NaN;´ã»ð:950¡æ * 30·Ö (Ë®Àä);Õý»ð:NaN;ÍË»ð:NaN,NaN,0,0,NaN,NaN,NaN,°ÂÊÏÌå,0
698,1Cr19Ni11Nb,_,¹â»¬,_,×ÝÏò,,062094,1.0,25.0,1.0,44.0,14.0,_,0.0,0.0,0.0,0.0,0.0,0.0,0.0,0.0,0.0,0.0,0.0,0.0,0.0,10.7,17.9,0.004,0.022,1.58,0.5,0.075,0.0,0.0,0.0,0.0,0.0,0.0,0.0,0.0,0.0,0.0,0.0,0.0,0.0,0.0,0.0,0.0,0.0,0.0,0.0,0.0,0.0,ÈÈ´¦Àí4:NaN;ÈÈ´¦Àí3:NaN;ÈÈ´¦Àí2:NaN;ÈÈ´¦Àí1:NaN;Éøµª:NaN;ÉøÌ¼:NaN;»Ø»ð:NaN;´ã»ð:950¡æ * 30·Ö (Ë®Àä);Õý»ð:NaN;ÍË»ð:NaN,NaN,0,0,NaN,NaN,NaN,°ÂÊÏÌå,0
699,1Cr19Ni11Nb,_,¹â»¬,_,×ÝÏò,,062094,1.0,25.0,1.0,45.0,15.0,_,0.0,0.0,0.0,0.0,0.0,0.0,0.0,0.0,0.0,0.0,0.0,0.0,0.0,10.7,17.9,0.004,0.022,1.58,0.5,0.075,0.0,0.0,0.0,0.0,0.0,0.0,0.0,0.0,0.0,0.0,0.0,0.0,0.0,0.0,0.0,0.0,0.0,0.0,0.0,0.0,0.0,ÈÈ´¦Àí4:NaN;ÈÈ´¦Àí3:NaN;ÈÈ´¦Àí2:NaN;ÈÈ´¦Àí1:NaN;Éøµª:NaN;ÉøÌ¼:NaN;»Ø»ð:NaN;´ã»ð:950¡æ * 30·Ö (Ë®Àä);Õý»ð:NaN;ÍË»ð:NaN,NaN,0,0,NaN,NaN,NaN,°ÂÊÏÌå,0
700,1Cr19Ni11Nb,_,¹â»¬,_,×ÝÏò,,062094,1.0,25.0,1.0,42.4,16.0,_,0.0,0.0,0.0,0.0,0.0,0.0,0.0,0.0,0.0,0.0,0.0,0.0,0.0,10.7,17.9,0.004,0.022,1.58,0.5,0.075,0.0,0.0,0.0,0.0,0.0,0.0,0.0,0.0,0.0,0.0,0.0,0.0,0.0,0.0,0.0,0.0,0.0,0.0,0.0,0.0,0.0,ÈÈ´¦Àí4:NaN;ÈÈ´¦Àí3:NaN;ÈÈ´¦Àí2:NaN;ÈÈ´¦Àí1:NaN;Éøµª:NaN;ÉøÌ¼:NaN;»Ø»ð:NaN;´ã»ð:950¡æ * 30·Ö (Ë®Àä);Õý»ð:NaN;ÍË»ð:NaN,NaN,0,0,NaN,NaN,NaN,°ÂÊÏÌå,0
701,1Cr19Ni11Nb,_,¹â»¬,_,×ÝÏò,,062094,1.0,25.0,1.0,39.0,17.0,_,0.0,0.0,0.0,0.0,0.0,0.0,0.0,0.0,0.0,0.0,0.0,0.0,0.0,10.7,17.9,0.004,0.022,1.58,0.5,0.075,0.0,0.0,0.0,0.0,0.0,0.0,0.0,0.0,0.0,0.0,0.0,0.0,0.0,0.0,0.0,0.0,0.0,0.0,0.0,0.0,0.0,ÈÈ´¦Àí4:NaN;ÈÈ´¦Àí3:NaN;ÈÈ´¦Àí2:NaN;ÈÈ´¦Àí1:NaN;Éøµª:NaN;ÉøÌ¼:NaN;»Ø»ð:NaN;´ã»ð:950¡æ * 30·Ö (Ë®Àä);Õý»ð:NaN;ÍË»ð:NaN,NaN,0,0,NaN,NaN,NaN,°ÂÊÏÌå,0
702,1Cr19Ni11Nb,_,¹â»¬,_,×ÝÏò,,062094,1.0,25.0,1.0,42.0,18.0,_,0.0,0.0,0.0,0.0,0.0,0.0,0.0,0.0,0.0,0.0,0.0,0.0,0.0,10.7,17.9,0.004,0.022,1.58,0.5,0.075,0.0,0.0,0.0,0.0,0.0,0.0,0.0,0.0,0.0,0.0,0.0,0.0,0.0,0.0,0.0,0.0,0.0,0.0,0.0,0.0,0.0,ÈÈ´¦Àí4:NaN;ÈÈ´¦Àí3:NaN;ÈÈ´¦Àí2:NaN;ÈÈ´¦Àí1:NaN;Éøµª:NaN;ÉøÌ¼:NaN;»Ø»ð:NaN;´ã»ð:950¡æ * 30·Ö (Ë®Àä);Õý»ð:NaN;ÍË»ð:NaN,NaN,0,0,NaN,NaN,NaN,°ÂÊÏÌå,0
703,1Cr19Ni11Nb,_,¹â»¬,_,×ÝÏò,,062094,3.0,600.0,2.0,40.0,19.0,_,0.0,0.0,0.0,0.0,0.0,0.0,0.0,0.0,0.0,0.0,0.0,0.0,0.0,10.7,17.9,0.004,0.022,1.58,0.5,0.075,0.0,0.0,0.0,0.0,0.0,0.0,0.0,0.0,0.0,0.0,0.0,0.0,0.0,0.0,0.0,0.0,0.0,0.0,0.0,0.0,0.0,ÈÈ´¦Àí4:NaN;ÈÈ´¦Àí3:NaN;ÈÈ´¦Àí2:NaN;ÈÈ´¦Àí1:NaN;Éøµª:NaN;ÉøÌ¼:NaN;»Ø»ð:NaN;´ã»ð:1220¡æ* 5 ·Ö (Ë®Àä);Õý»ð:NaN;ÍË»ð:NaN,,,,,,,,
704,1Cr19Ni11Nb,_,¹â»¬,_,×ÝÏò,,062094,10.0,620.0,2.0,40.0,20.0,_,0.0,0.0,0.0,0.0,0.0,0.0,0.0,0.0,0.0,0.0,0.0,0.0,0.0,10.7,17.9,0.004,0.022,1.58,0.5,0.075,0.0,0.0,0.0,0.0,0.0,0.0,0.0,0.0,0.0,0.0,0.0,0.0,0.0,0.0,0.0,0.0,0.0,0.0,0.0,0.0,0.0,ÈÈ´¦Àí4:NaN;ÈÈ´¦Àí3:NaN;ÈÈ´¦Àí2:NaN;ÈÈ´¦Àí1:NaN;Éøµª:NaN;ÉøÌ¼:NaN;»Ø»ð:NaN;´ã»ð:1160~1190¡æ  Ë®Àä;Õý»ð:NaN;ÍË»ð:NaN,,,,,,,,
