Repository: yuyouyu32/106Lab_Project

# 106Lab_ML
106Lab's machine learning programs.

File: fatigue_data_tidy/抗拉强度/抗拉强度.csv (part 11 of 32)
,¸ÖºÅ,ÊÔÑéµ¥Î»,È±¿ÚÐÎ×´,ÊÔÑù³ß´ç,È¡Ñù·½Ïò,ÊÔÑé·½·¨,Â¯ºÅ,ÈÈ´¦ÀíºÅ,ÎÂ¶È,ÑùÆ·Êý,¿¹À­Ç¿¶È,ÐòºÅ,ÊÔÑéµ¥Î»-»¯Ñ§³É·Ö,îæ,ïç,¸Æ,îÜ,ÂÁ(²»¿ÉÈÜ),ÂÁ(¿ÉÈÜ),îê,îÑ,Åð,Í­,ÎÙ,·°,îâ,Äø,¸õ,Áò,Á×,ÃÌ,¹è,Ì¼,ïÈ,Îø,ÄÆ,¹¯,ïÓ,Òø,Éé,îé,Ð¿,Ìà,Îý,Ç¦,Ìú,Ï¡ÍÁ,µªÆø,ÑõÆø,ÇâÆø,µª,Ñõ,Çâ,Ã¾,ÈÈ´¦Àí¹¤ÒÕ,¼ÐÔÓÎï,¾§Á£¶È,×î´ó¾§Á£¶È,Éøµª,ÉøÌ¼,ÊÔÑéµ¥Î»-½ðÏà×éÖ¯,½ðÏà×éÖ¯,ÂíÊÏÌå×ª±ä¿ª
1003,1Mn17Cr7MoVNbBZr,_,¹â»¬,_,_,,060695,1.0,650.0,2.0,389.0,7.0,_,0.0,0.0,0.0,0.0,0.0,0.0,0.4,0.0,0.0085,0.0,0.0,0.35,0.95,0.0,8.0,0.03,0.035,18.0,0.65,0.085,0.0,0.0,0.0,0.0,0.0,0.0,0.0,0.0,0.0,0.0,0.0,0.0,0.0,0.0,0.0,0.0,0.0,0.0,0.0,0.0,0.0,ÈÈ´¦Àí4:NaN;ÈÈ´¦Àí3:NaN;ÈÈ´¦Àí2:NaN;ÈÈ´¦Àí1:1100¡æ Ë®Àä(¹ÌÈÜ);Éøµª:NaN;ÉøÌ¼:NaN;»Ø»ð:NaN;´ã»ð:NaN;Õý»ð:NaN;ÍË»ð:NaN,NaN,0,0,NaN,NaN,NaN,°ÂÊÏÌå,0
1004,20,ÉÏº£²ÄÁÏÑÐ¾¿Ëù,¹â»¬,¦µ10,×ÝÏò,GB228-76,10001,1.0,25.0,1.0,461.0,1.0,ÉÏº£²ÄÁÏÑÐ¾¿Ëù,0.0,0.0,0.0,0.0,0.0,0.0,0.0,0.0,0.0,0.09,0.0,0.0,0.0,0.03,0.03,0.027,0.006,0.53,0.27,0.22,0.0,0.0,0.0,0.0,0.0,0.0,0.0,0.0,0.0,0.0,0.0,0.0,0.0,0.0,0.0,0.0,0.0,0.0,0.0,0.0,0.0,ÈÈ´¦Àí4:NaN;ÈÈ´¦Àí3:NaN;ÈÈ´¦Àí2:NaN;ÈÈ´¦Àí1:NaN;Éøµª:NaN;ÉøÌ¼:NaN;»Ø»ð:NaN;´ã»ð:NaN;Õý»ð:900¡æ ¿ÕÀä;ÍË»ð:NaN,NaN,0,0,NaN,NaN,ÉÏº£²ÄÁÏÑÐ¾¿Ëù,ÌúËØÌå+Öé¹âÌå,0
1005,20,ÉÏº£²ÄÁÏÑÐ¾¿Ëù,¹â»¬,¦µ10,×ÝÏò,GB228-76,10002,1.0,25.0,1.0,466.0,2.0,ÉÏº£²ÄÁÏÑÐ¾¿Ëù,0.0,0.0,0.0,0.0,0.0,0.0,0.0,0.0,0.0,0.0,0.0,0.0,0.0,0.0,0.0,0.0,0.0,0.51,0.26,0.19,0.0,0.0,0.0,0.0,0.0,0.0,0.0,0.0,0.0,0.0,0.0,0.0,0.0,0.0,0.0,0.0,0.0,0.0,0.0,0.0,0.0,ÈÈ´¦Àí4:NaN;ÈÈ´¦Àí3:NaN;ÈÈ´¦Àí2:NaN;ÈÈ´¦Àí1:NaN;Éøµª:NaN;ÉøÌ¼:NaN;»Ø»ð:NaN;´ã»ð:NaN;Õý»ð:900¡æ ¿ÕÀä;ÍË»ð:NaN,NaN,0,0,NaN,NaN,ÉÏº£²ÄÁÏÑÐ¾¿Ëù,ÌúËØÌå+Öé¹âÌå,0
1006,20Cr,ÂåÑôÍÏÀ­»úËù,¹â»¬,¦µ10,×ÝÏò,GB228-76,2010,1.0,25.0,0.0,577.0,1.0,ÂåÑôÍÏÀ­»úËù,0.0,0.0,0.0,0.0,0.0,0.0,0.0,0.0,0.0,0.0,0.0,0.0,0.0,0.0,0.84,0.01,0.013,0.6,0.21,0.21,0.0,0.0,0.0,0.0,0.0,0.0,0.0,0.0,0.0,0.0,0.0,0.0,0.0,0.0,0.0,0.0,0.0,0.0,0.0,0.0,0.0,ÈÈ´¦Àí4:NaN;ÈÈ´¦Àí3:NaN;ÈÈ´¦Àí2:NaN;ÈÈ´¦Àí1:NaN;Éøµª:NaN;ÉøÌ¼:NaN;»Ø»ð:NaN;´ã»ð:NaN;Õý»ð:880¡æ 1h ¿ÕÀä;ÍË»ð:NaN,NaN,0,0,NaN,NaN,ÂåÑôÍÏÀ­»úËù,ÌúËØÌå+Öé¹âÌå,0
1007,20Cr-C,ÂåÑôÍÏÀ­»úËù,¹â»¬,¦µ10,×ÝÏò,GB228-76,20100,1.0,25.0,4.0,1055.0,1.0,ÂåÑôÍÏÀ­»úËù,0.0,0.0,0.0,0.0,0.0,0.0,0.0,0.0,0.0,0.0,0.0,0.0,0.0,0.1,0.86,0.027,0.021,0.58,0.0,0.19,0.0,0.0,0.0,0.0,0.0,0.0,0.0,0.0,0.0,0.0,0.0,0.0,0.0,0.0,0.0,0.0,0.0,0.0,0.0,0.0,0.0,ÈÈ´¦Àí4:NaN;ÈÈ´¦Àí3:NaN;ÈÈ´¦Àí2:NaN;ÈÈ´¦Àí1:NaN;Éøµª:NaN;ÉøÌ¼:920  ÉøÌ¼ ÓÍÀä;»Ø»ð:180¡æ;´ã»ð:NaN;Õý»ð:NaN;ÍË»ð:NaN,NaN,0,0,NaN,920¡æ,ÂåÑôÍÏÀ­»úËù,»Ø»ðÂíÊÏÌå,0
1008,20Cr1Mo1VNbTiB,ÉÏº£ÆûÂÖ»ú³§,¹â»¬,¦µ10,×ÝÏò,GB228-87,201101,1.0,25.0,0.0,818.0,1.0,ÉÏº£ÆûÂÖ»ú³§,0.0,0.0,0.0,0.0,0.0,0.0,0.14,0.096,0.0046,0.25,0.0,0.56,0.815,0.25,1.09,0.012,0.02,0.56,0.475,0.21,0.0,0.0,0.0,0.0,0.0,0.0,0.0,0.0,0.0,0.0,0.0,0.0,0.0,0.0,0.0,0.0,0.0,0.0,0.0,0.0,0.0,ÈÈ´¦Àí4:NaN;ÈÈ´¦Àí3:NaN;ÈÈ´¦Àí2:NaN;ÈÈ´¦Àí1:NaN;Éøµª:NaN;ÉøÌ¼:NaN;»Ø»ð:710¡æ 6h ¿ÕÀä;´ã»ð:1025¡æ 90' Ë®Àä;Õý»ð:NaN;ÍË»ð:NaN,NaN,0,0,NaN,NaN,ÉÏº£ÆûÂÖ»ú³§,»Ø»ðË÷ÊÏÌå,0
1009,20Cr1Mo1VNbTiB,ÉÏº£ÆûÂÖ»ú³§,¹â»¬,¦µ10,×ÝÏò,GB228-87,201101,1.0,25.0,0.0,831.0,2.0,ÉÏº£ÆûÂÖ»ú³§,0.0,0.0,0.0,0.0,0.0,0.0,0.14,0.096,0.0046,0.25,0.0,0.56,0.815,0.25,1.09,0.012,0.02,0.56,0.475,0.21,0.0,0.0,0.0,0.0,0.0,0.0,0.0,0.0,0.0,0.0,0.0,0.0,0.0,0.0,0.0,0.0,0.0,0.0,0.0,0.0,0.0,ÈÈ´¦Àí4:NaN;ÈÈ´¦Àí3:NaN;ÈÈ´¦Àí2:NaN;ÈÈ´¦Àí1:NaN;Éøµª:NaN;ÉøÌ¼:NaN;»Ø»ð:710¡æ 6h ¿ÕÀä;´ã»ð:1025¡æ 90' Ë®Àä;Õý»ð:NaN;ÍË»ð:NaN,NaN,0,0,NaN,NaN,ÉÏº£ÆûÂÖ»ú³§,»Ø»ðË÷ÊÏÌå,0
1010,20Cr1Mo1VNbTiB,ÉÏº£ÆûÂÖ»ú³§,¹â»¬,¦µ10,×ÝÏò,GB228-87,201101,1.0,25.0,0.0,826.0,3.0,ÉÏº£ÆûÂÖ»ú³§,0.0,0.0,0.0,0.0,0.0,0.0,0.14,0.096,0.0046,0.25,0.0,0.56,0.815,0.25,1.09,0.012,0.02,0.56,0.475,0.21,0.0,0.0,0.0,0.0,0.0,0.0,0.0,0.0,0.0,0.0,0.0,0.0,0.0,0.0,0.0,0.0,0.0,0.0,0.0,0.0,0.0,ÈÈ´¦Àí4:NaN;ÈÈ´¦Àí3:NaN;ÈÈ´¦Àí2:NaN;ÈÈ´¦Àí1:NaN;Éøµª:NaN;ÉøÌ¼:NaN;»Ø»ð:710¡æ 6h ¿ÕÀä;´ã»ð:1025¡æ 90' Ë®Àä;Õý»ð:NaN;ÍË»ð:NaN,NaN,0,0,NaN,NaN,ÉÏº£ÆûÂÖ»ú³§,»Ø»ðË÷ÊÏÌå,0
1011,20Cr1Mo1VNbTiB,ÉÏº£ÆûÂÖ»ú³§,¹â»¬,¦µ10,×ÝÏò,GB228-87,201102,2.0,25.0,0.0,818.0,4.0,ÉÏº£ÆûÂÖ»ú³§,0.0,0.0,0.0,0.0,0.0,0.0,0.18,0.1,0.0051,0.0,0.0,0.59,0.83,0.0,1.14,0.004,0.018,0.56,0.51,0.21,0.0,0.0,0.0,0.0,0.0,0.0,0.0,0.0,0.0,0.0,0.0,0.0,0.0,0.0,0.0,0.0,0.0,0.0,0.0,0.0,0.0,ÈÈ´¦Àí4:NaN;ÈÈ´¦Àí3:NaN;ÈÈ´¦Àí2:NaN;ÈÈ´¦Àí1:NaN;Éøµª:NaN;ÉøÌ¼:NaN;»Ø»ð:710¡æ 10h ¿ÕÀä;´ã»ð:1030¡æ 2h Ë®Àä;Õý»ð:NaN;ÍË»ð:NaN,,,,,,,,
1012,20Cr1Mo1VNbTiB,ÉÏº£ÆûÂÖ»ú³§,¹â»¬,¦µ5,×ÝÏò,GB4338-84,201101,1.0,20.0,0.0,867.0,5.0,ÉÏº£ÆûÂÖ»ú³§,0.0,0.0,0.0,0.0,0.0,0.0,0.14,0.096,0.0046,0.25,0.0,0.56,0.815,0.25,1.09,0.012,0.02,0.56,0.475,0.21,0.0,0.0,0.0,0.0,0.0,0.0,0.0,0.0,0.0,0.0,0.0,0.0,0.0,0.0,0.0,0.0,0.0,0.0,0.0,0.0,0.0,ÈÈ´¦Àí4:NaN;ÈÈ´¦Àí3:NaN;ÈÈ´¦Àí2:NaN;ÈÈ´¦Àí1:NaN;Éøµª:NaN;ÉøÌ¼:NaN;»Ø»ð:710¡æ 6h ¿ÕÀä;´ã»ð:1025¡æ 90' Ë®Àä;Õý»ð:NaN;ÍË»ð:NaN,NaN,0,0,NaN,NaN,ÉÏº£ÆûÂÖ»ú³§,»Ø»ðË÷ÊÏÌå,0
1013,20Cr1Mo1VNbTiB,ÉÏº£ÆûÂÖ»ú³§,¹â»¬,¦µ5,×ÝÏò,GB4338-84,201101,1.0,350.0,0.0,757.0,6.0,ÉÏº£ÆûÂÖ»ú³§,0.0,0.0,0.0,0.0,0.0,0.0,0.14,0.096,0.0046,0.25,0.0,0.56,0.815,0.25,1.09,0.012,0.02,0.56,0.475,0.21,0.0,0.0,0.0,0.0,0.0,0.0,0.0,0.0,0.0,0.0,0.0,0.0,0.0,0.0,0.0,0.0,0.0,0.0,0.0,0.0,0.0,ÈÈ´¦Àí4:NaN;ÈÈ´¦Àí3:NaN;ÈÈ´¦Àí2:NaN;ÈÈ´¦Àí1:NaN;Éøµª:NaN;ÉøÌ¼:NaN;»Ø»ð:710¡æ 6h ¿ÕÀä;´ã»ð:1025¡æ 90' Ë®Àä;Õý»ð:NaN;ÍË»ð:NaN,NaN,0,0,NaN,NaN,ÉÏº£ÆûÂÖ»ú³§,»Ø»ðË÷ÊÏÌå,0
1014,20Cr1Mo1VNbTiB,ÉÏº£ÆûÂÖ»ú³§,¹â»¬,¦µ5,×ÝÏò,GB4338-84,201101,1.0,400.0,0.0,709.0,7.0,ÉÏº£ÆûÂÖ»ú³§,0.0,0.0,0.0,0.0,0.0,0.0,0.14,0.096,0.0046,0.25,0.0,0.56,0.815,0.25,1.09,0.012,0.02,0.56,0.475,0.21,0.0,0.0,0.0,0.0,0.0,0.0,0.0,0.0,0.0,0.0,0.0,0.0,0.0,0.0,0.0,0.0,0.0,0.0,0.0,0.0,0.0,ÈÈ´¦Àí4:NaN;ÈÈ´¦Àí3:NaN;ÈÈ´¦Àí2:NaN;ÈÈ´¦Àí1:NaN;Éøµª:NaN;ÉøÌ¼:NaN;»Ø»ð:710¡æ 6h ¿ÕÀä;´ã»ð:1025¡æ 90' Ë®Àä;Õý»ð:NaN;ÍË»ð:NaN,NaN,0,0,NaN,NaN,ÉÏº£ÆûÂÖ»ú³§,»Ø»ðË÷ÊÏÌå,0
1015,20Cr1Mo1VNbTiB,ÉÏº£ÆûÂÖ»ú³§,¹â»¬,¦µ5,×ÝÏò,GB4338-84,201101,1.0,450.0,0.0,686.0,8.0,ÉÏº£ÆûÂÖ»ú³§,0.0,0.0,0.0,0.0,0.0,0.0,0.14,0.096,0.0046,0.25,0.0,0.56,0.815,0.25,1.09,0.012,0.02,0.56,0.475,0.21,0.0,0.0,0.0,0.0,0.0,0.0,0.0,0.0,0.0,0.0,0.0,0.0,0.0,0.0,0.0,0.0,0.0,0.0,0.0,0.0,0.0,ÈÈ´¦Àí4:NaN;ÈÈ´¦Àí3:NaN;ÈÈ´¦Àí2:NaN;ÈÈ´¦Àí1:NaN;Éøµª:NaN;ÉøÌ¼:NaN;»Ø»ð:710¡æ 6h ¿ÕÀä;´ã»ð:1025¡æ 90' Ë®Àä;Õý»ð:NaN;ÍË»ð:NaN,NaN,0,0,NaN,NaN,ÉÏº£ÆûÂÖ»ú³§,»Ø»ðË÷ÊÏÌå,0
1016,20Cr1Mo1VNbTiB,ÉÏº£ÆûÂÖ»ú³§,¹â»¬,¦µ5,×ÝÏò,GB4338-84,201101,1.0,500.0,0.0,626.0,9.0,ÉÏº£ÆûÂÖ»ú³§,0.0,0.0,0.0,0.0,0.0,0.0,0.14,0.096,0.0046,0.25,0.0,0.56,0.815,0.25,1.09,0.012,0.02,0.56,0.475,0.21,0.0,0.0,0.0,0.0,0.0,0.0,0.0,0.0,0.0,0.0,0.0,0.0,0.0,0.0,0.0,0.0,0.0,0.0,0.0,0.0,0.0,ÈÈ´¦Àí4:NaN;ÈÈ´¦Àí3:NaN;ÈÈ´¦Àí2:NaN;ÈÈ´¦Àí1:NaN;Éøµª:NaN;ÉøÌ¼:NaN;»Ø»ð:710¡æ 6h ¿ÕÀä;´ã»ð:1025¡æ 90' Ë®Àä;Õý»ð:NaN;ÍË»ð:NaN,NaN,0,0,NaN,NaN,ÉÏº£ÆûÂÖ»ú³§,»Ø»ðË÷ÊÏÌå,0
1017,20Cr1Mo1VNbTiB,ÉÏº£ÆûÂÖ»ú³§,¹â»¬,¦µ5,×ÝÏò,GB4338-84,201101,1.0,550.0,0.0,576.0,10.0,ÉÏº£ÆûÂÖ»ú³§,0.0,0.0,0.0,0.0,0.0,0.0,0.14,0.096,0.0046,0.25,0.0,0.56,0.815,0.25,1.09,0.012,0.02,0.56,0.475,0.21,0.0,0.0,0.0,0.0,0.0,0.0,0.0,0.0,0.0,0.0,0.0,0.0,0.0,0.0,0.0,0.0,0.0,0.0,0.0,0.0,0.0,ÈÈ´¦Àí4:NaN;ÈÈ´¦Àí3:NaN;ÈÈ´¦Àí2:NaN;ÈÈ´¦Àí1:NaN;Éøµª:NaN;ÉøÌ¼:NaN;»Ø»ð:710¡æ 6h ¿ÕÀä;´ã»ð:1025¡æ 90' Ë®Àä;Õý»ð:NaN;ÍË»ð:NaN,NaN,0,0,NaN,NaN,ÉÏº£ÆûÂÖ»ú³§,»Ø»ðË÷ÊÏÌå,0
1018,20Cr1Mo1VNbTiB,ÉÏº£ÆûÂÖ»ú³§,¹â»¬,¦µ5,×ÝÏò,GB4338-84,201101,1.0,550.0,0.0,582.0,11.0,ÉÏº£ÆûÂÖ»ú³§,0.0,0.0,0.0,0.0,0.0,0.0,0.14,0.096,0.0046,0.25,0.0,0.56,0.815,0.25,1.09,0.012,0.02,0.56,0.475,0.21,0.0,0.0,0.0,0.0,0.0,0.0,0.0,0.0,0.0,0.0,0.0,0.0,0.0,0.0,0.0,0.0,0.0,0.0,0.0,0.0,0.0,ÈÈ´¦Àí4:NaN;ÈÈ´¦Àí3:NaN;ÈÈ´¦Àí2:NaN;ÈÈ´¦Àí1:NaN;Éøµª:NaN;ÉøÌ¼:NaN;»Ø»ð:710¡æ 6h ¿ÕÀä;´ã»ð:1025¡æ 90' Ë®Àä;Õý»ð:NaN;ÍË»ð:NaN,NaN,0,0,NaN,NaN,ÉÏº£ÆûÂÖ»ú³§,»Ø»ðË÷ÊÏÌå,0
1019,20Cr1Mo1VNbTiB,ÉÏº£ÆûÂÖ»ú³§,¹â»¬,¦µ5,×ÝÏò,GB4338-84,201101,1.0,550.0,0.0,578.0,12.0,ÉÏº£ÆûÂÖ»ú³§,0.0,0.0,0.0,0.0,0.0,0.0,0.14,0.096,0.0046,0.25,0.0,0.56,0.815,0.25,1.09,0.012,0.02,0.56,0.475,0.21,0.0,0.0,0.0,0.0,0.0,0.0,0.0,0.0,0.0,0.0,0.0,0.0,0.0,0.0,0.0,0.0,0.0,0.0,0.0,0.0,0.0,ÈÈ´¦Àí4:NaN;ÈÈ´¦Àí3:NaN;ÈÈ´¦Àí2:NaN;ÈÈ´¦Àí1:NaN;Éøµª:NaN;ÉøÌ¼:NaN;»Ø»ð:710¡æ 6h ¿ÕÀä;´ã»ð:1025¡æ 90' Ë®Àä;Õý»ð:NaN;ÍË»ð:NaN,NaN,0,0,NaN,NaN,ÉÏº£ÆûÂÖ»ú³§,»Ø»ðË÷ÊÏÌå,0
1020,20Cr1Mo1VTiB,¹þ¶û±õÆûÂÖ»ú³§,¹â»¬,_,×ÝÏò,GB228-76,B1,1.0,25.0,1.0,993.0,1.0,¹þ¶û±õÆûÂÖ»ú³§,0.0,0.0,0.0,0.0,0.0,0.0,0.0,0.07,0.001,0.0,0.0,0.33,0.86,0.0,0.71,0.035,0.026,0.41,0.31,0.19,0.0,0.0,0.0,0.0,0.0,0.0,0.0,0.0,0.0,0.0,0.0,0.0,0.0,0.0,0.0,0.0,0.0,0.0,0.0,0.0,0.0,ÈÈ´¦Àí4:NaN;ÈÈ´¦Àí3:NaN;ÈÈ´¦Àí2:NaN;ÈÈ´¦Àí1:NaN;Éøµª:NaN;ÉøÌ¼:NaN;»Ø»ð:680¡æ 6h;´ã»ð:1050¡æ ÓÍÀä;Õý»ð:NaN;ÍË»ð:NaN,NaN,0,0,NaN,NaN,¹þ¶û±õÆûÂÖ»ú³§,±´ÊÏÌå,0
1021,20Cr1Mo1VTiB,¹þ¶û±õÆûÂÖ»ú³§,¹â»¬,_,×ÝÏò,GB228-76,B2,1.0,25.0,1.0,958.0,2.0,¹þ¶û±õÆûÂÖ»ú³§,0.0,0.0,0.0,0.0,0.0,0.0,0.0,0.12,0.0038,0.0,0.0,0.66,0.86,0.0,1.14,0.0,0.012,0.5,0.24,0.2,0.0,0.0,0.0,0.0,0.0,0.0,0.0,0.0,0.0,0.0,0.0,0.0,0.0,0.0,0.0,0.0,0.0,0.0,0.0,0.0,0.0,ÈÈ´¦Àí4:NaN;ÈÈ´¦Àí3:NaN;ÈÈ´¦Àí2:NaN;ÈÈ´¦Àí1:NaN;Éøµª:NaN;ÉøÌ¼:NaN;»Ø»ð:680¡æ 6h;´ã»ð:1050¡æ ÓÍÀä;Õý»ð:NaN;ÍË»ð:NaN,NaN,0,0,NaN,NaN,¹þ¶û±õÆûÂÖ»ú³§,±´ÊÏÌå,0
1022,20Cr1Mo1VTiB,¹þ¶û±õÆûÂÖ»ú³§,¹â»¬,_,×ÝÏò,GB228-76,B3,1.0,25.0,1.0,758.0,3.0,¹þ¶û±õÆûÂÖ»ú³§,0.0,0.0,0.0,0.0,0.0,0.0,0.0,0.26,0.001,0.0,0.0,0.42,0.95,0.0,1.01,0.029,0.017,0.43,0.25,0.2,0.0,0.0,0.0,0.0,0.0,0.0,0.0,0.0,0.0,0.0,0.0,0.0,0.0,0.0,0.0,0.0,0.0,0.0,0.0,0.0,0.0,ÈÈ´¦Àí4:NaN;ÈÈ´¦Àí3:NaN;ÈÈ´¦Àí2:NaN;ÈÈ´¦Àí1:NaN;Éøµª:NaN;ÉøÌ¼:NaN;»Ø»ð:680¡æ 6h;´ã»ð:1050¡æ ÓÍÀä;Õý»ð:NaN;ÍË»ð:NaN,NaN,0,0,NaN,NaN,¹þ¶û±õÆûÂÖ»ú³§,±´ÊÏÌå,0
1023,20Cr1Mo1VTiB,¹þ¶û±õÆûÂÖ»ú³§,¹â»¬,_,×ÝÏò,GB228-76,B4,1.0,25.0,1.0,929.0,4.0,¹þ¶û±õÆûÂÖ»ú³§,0.0,0.0,0.0,0.0,0.0,0.0,0.0,0.38,0.005,0.0,0.0,0.35,0.95,0.0,0.93,0.01,0.02,0.51,0.39,0.21,0.0,0.0,0.0,0.0,0.0,0.0,0.0,0.0,0.0,0.0,0.0,0.0,0.0,0.0,0.0,0.0,0.0,0.0,0.0,0.0,0.0,ÈÈ´¦Àí4:NaN;ÈÈ´¦Àí3:NaN;ÈÈ´¦Àí2:NaN;ÈÈ´¦Àí1:NaN;Éøµª:NaN;ÉøÌ¼:NaN;»Ø»ð:680¡æ 6h;´ã»ð:1050¡æ ÓÍÀä;Õý»ð:NaN;ÍË»ð:NaN,NaN,0,0,NaN,NaN,¹þ¶û±õÆûÂÖ»ú³§,±´ÊÏÌå,0
1024,20Cr1Mo1VTiB,¹þ¶û±õÆûÂÖ»ú³§,¹â»¬,_,×ÝÏò,GB228-76,B5,1.0,25.0,1.0,1006.0,5.0,_,0.0,0.0,0.0,0.0,0.0,0.0,0.0,0.0,0.0,0.0,0.0,0.0,0.0,0.0,0.0,0.0,0.0,0.0,0.0,0.2,0.0,0.0,0.0,0.0,0.0,0.0,0.0,0.0,0.0,0.0,0.0,0.0,0.0,0.0,0.0,0.0,0.0,0.0,0.0,0.0,0.0,ÈÈ´¦Àí4:NaN;ÈÈ´¦Àí3:NaN;ÈÈ´¦Àí2:NaN;ÈÈ´¦Àí1:NaN;Éøµª:NaN;ÉøÌ¼:NaN;»Ø»ð:680¡æ 6h;´ã»ð:1050¡æ ÓÍÀä;Õý»ð:NaN;ÍË»ð:NaN,NaN,0,0,NaN,NaN,¹þ¶û±õÆûÂÖ»ú³§,±´ÊÏÌå,0
1025,20Cr1Mo1VTiB,¹þ¶û±õÆûÂÖ»ú³§,¹â»¬,_,×ÝÏò,GB228-76,B5,2.0,25.0,1.0,911.0,6.0,_,0.0,0.0,0.0,0.0,0.0,0.0,0.0,0.0,0.0,0.0,0.0,0.0,0.0,0.0,0.0,0.0,0.0,0.0,0.0,0.2,0.0,0.0,0.0,0.0,0.0,0.0,0.0,0.0,0.0,0.0,0.0,0.0,0.0,0.0,0.0,0.0,0.0,0.0,0.0,0.0,0.0,ÈÈ´¦Àí4:NaN;ÈÈ´¦Àí3:NaN;ÈÈ´¦Àí2:NaN;ÈÈ´¦Àí1:NaN;Éøµª:NaN;ÉøÌ¼:NaN;»Ø»ð:700¡æ 6h;´ã»ð:1050¡æ ÓÍÀä;Õý»ð:NaN;ÍË»ð:NaN,NaN,0,0,NaN,NaN,¹þ¶û±õÆûÂÖ»ú³§,±´ÊÏÌå,0
1026,20Cr1Mo1VTiB,¹þ¶û±õÆûÂÖ»ú³§,¹â»¬,_,×ÝÏò,GB228-76,B5,3.0,25.0,1.0,843.0,7.0,_,0.0,0.0,0.0,0.0,0.0,0.0,0.0,0.0,0.0,0.0,0.0,0.0,0.0,0.0,0.0,0.0,0.0,0.0,0.0,0.2,0.0,0.0,0.0,0.0,0.0,0.0,0.0,0.0,0.0,0.0,0.0,0.0,0.0,0.0,0.0,0.0,0.0,0.0,0.0,0.0,0.0,ÈÈ´¦Àí4:NaN;ÈÈ´¦Àí3:NaN;ÈÈ´¦Àí2:NaN;ÈÈ´¦Àí1:NaN;Éøµª:NaN;ÉøÌ¼:NaN;»Ø»ð:720¡æ 6h;´ã»ð:1050¡æ ÓÍÀä;Õý»ð:NaN;ÍË»ð:NaN,NaN,0,0,NaN,NaN,¹þ¶û±õÆûÂÖ»ú³§,±´ÊÏÌå,0
1027,20Cr1Mo1VTiB,¹þ¶û±õÆûÂÖ»ú³§,¹â»¬,_,×ÝÏò,GB228-76,B5,4.0,25.0,1.0,774.0,8.0,_,0.0,0.0,0.0,0.0,0.0,0.0,0.0,0.0,0.0,0.0,0.0,0.0,0.0,0.0,0.0,0.0,0.0,0.0,0.0,0.2,0.0,0.0,0.0,0.0,0.0,0.0,0.0,0.0,0.0,0.0,0.0,0.0,0.0,0.0,0.0,0.0,0.0,0.0,0.0,0.0,0.0,ÈÈ´¦Àí4:NaN;ÈÈ´¦Àí3:NaN;ÈÈ´¦Àí2:NaN;ÈÈ´¦Àí1:NaN;Éøµª:NaN;ÉøÌ¼:NaN;»Ø»ð:740¡æ 6h;´ã»ð:1050¡æ ÓÍÀä;Õý»ð:NaN;ÍË»ð:NaN,NaN,0,0,NaN,NaN,¹þ¶û±õÆûÂÖ»ú³§,±´ÊÏÌå,0
1028,20Cr1Mo1VTiB,¹þ¶û±õÆûÂÖ»ú³§,¹â»¬,_,×ÝÏò,GB228-76,B5,5.0,25.0,1.0,941.0,9.0,_,0.0,0.0,0.0,0.0,0.0,0.0,0.0,0.0,0.0,0.0,0.0,0.0,0.0,0.0,0.0,0.0,0.0,0.0,0.0,0.2,0.0,0.0,0.0,0.0,0.0,0.0,0.0,0.0,0.0,0.0,0.0,0.0,0.0,0.0,0.0,0.0,0.0,0.0,0.0,0.0,0.0,"ÈÈ´¦Àí4:NaN;ÈÈ´¦Àí3:NaN;ÈÈ´¦Àí2:NaN;ÈÈ´¦Àí1:NaN;Éøµª:NaN;ÉøÌ¼:NaN;»Ø»ð:680¡æ 3h,700¡æ 3h;´ã»ð:1050¡æ ÓÍÀä;Õý»ð:NaN;ÍË»ð:NaN",NaN,0,0,NaN,NaN,¹þ¶û±õÆûÂÖ»ú³§,±´ÊÏÌå,0
1029,20Cr1Mo1VTiB,¹þ¶û±õÆûÂÖ»ú³§,¹â»¬,_,×ÝÏò,GB228-76,B5,6.0,25.0,1.0,1024.0,10.0,_,0.0,0.0,0.0,0.0,0.0,0.0,0.0,0.0,0.0,0.0,0.0,0.0,0.0,0.0,0.0,0.0,0.0,0.0,0.0,0.2,0.0,0.0,0.0,0.0,0.0,0.0,0.0,0.0,0.0,0.0,0.0,0.0,0.0,0.0,0.0,0.0,0.0,0.0,0.0,0.0,0.0,ÈÈ´¦Àí4:NaN;ÈÈ´¦Àí3:NaN;ÈÈ´¦Àí2:NaN;ÈÈ´¦Àí1:NaN;Éøµª:NaN;ÉøÌ¼:NaN;»Ø»ð:680¡æ 6h;´ã»ð:1030¡æ ÓÍÀä;Õý»ð:NaN;ÍË»ð:NaN,NaN,0,0,NaN,NaN,¹þ¶û±õÆûÂÖ»ú³§,±´ÊÏÌå,0
1030,20Cr1Mo1VTiB,¹þ¶û±õÆûÂÖ»ú³§,¹â»¬,_,×ÝÏò,GB228-76,B5,1.0,25.0,1.0,948.0,11.0,_,0.0,0.0,0.0,0.0,0.0,0.0,0.0,0.0,0.0,0.0,0.0,0.0,0.0,0.0,0.0,0.0,0.0,0.0,0.0,0.2,0.0,0.0,0.0,0.0,0.0,0.0,0.0,0.0,0.0,0.0,0.0,0.0,0.0,0.0,0.0,0.0,0.0,0.0,0.0,0.0,0.0,ÈÈ´¦Àí4:NaN;ÈÈ´¦Àí3:NaN;ÈÈ´¦Àí2:NaN;ÈÈ´¦Àí1:NaN;Éøµª:NaN;ÉøÌ¼:NaN;»Ø»ð:680¡æ 6h;´ã»ð:1050¡æ ÓÍÀä;Õý»ð:NaN;ÍË»ð:NaN,NaN,0,0,NaN,NaN,¹þ¶û±õÆûÂÖ»ú³§,±´ÊÏÌå,0
1031,20Cr1Mo1VTiB,¹þ¶û±õÆûÂÖ»ú³§,¹â»¬,_,×ÝÏò,GB228-76,B5,5.0,25.0,1.0,913.0,12.0,_,0.0,0.0,0.0,0.0,0.0,0.0,0.0,0.0,0.0,0.0,0.0,0.0,0.0,0.0,0.0,0.0,0.0,0.0,0.0,0.2,0.0,0.0,0.0,0.0,0.0,0.0,0.0,0.0,0.0,0.0,0.0,0.0,0.0,0.0,0.0,0.0,0.0,0.0,0.0,0.0,0.0,"ÈÈ´¦Àí4:NaN;ÈÈ´¦Àí3:NaN;ÈÈ´¦Àí2:NaN;ÈÈ´¦Àí1:NaN;Éøµª:NaN;ÉøÌ¼:NaN;»Ø»ð:680¡æ 3h,700¡æ 3h;´ã»ð:1050¡æ ÓÍÀä;Õý»ð:NaN;ÍË»ð:NaN",NaN,0,0,NaN,NaN,¹þ¶û±õÆûÂÖ»ú³§,±´ÊÏÌå,0
1032,20Cr1Mo1VTiB,¹þ¶û±õÆûÂÖ»ú³§,¹â»¬,_,×ÝÏò,GB228-76,B6,7.0,25.0,1.0,882.0,13.0,_,0.0,0.0,0.0,0.0,0.0,0.0,0.0,0.0,0.0,0.0,0.0,0.0,0.0,0.0,0.0,0.0,0.0,0.0,0.0,0.21,0.0,0.0,0.0,0.0,0.0,0.0,0.0,0.0,0.0,0.0,0.0,0.0,0.0,0.0,0.0,0.0,0.0,0.0,0.0,0.0,0.0,ÈÈ´¦Àí4:NaN;ÈÈ´¦Àí3:NaN;ÈÈ´¦Àí2:NaN;ÈÈ´¦Àí1:NaN;Éøµª:NaN;ÉøÌ¼:NaN;»Ø»ð:700¡æ 7h ¿ÕÀä;´ã»ð:1050¡æ 2h ÓÍÀä;Õý»ð:NaN;ÍË»ð:NaN,NaN,0,0,NaN,NaN,¹þ¶û±õÆûÂÖ»ú³§,±´ÊÏÌå,0
1033,20Cr1Mo1VTiB,¹þ¶û±õÆûÂÖ»ú³§,¹â»¬,_,×ÝÏò,GB228-76,B6,7.0,25.0,1.0,899.0,14.0,_,0.0,0.0,0.0,0.0,0.0,0.0,0.0,0.0,0.0,0.0,0.0,0.0,0.0,0.0,0.0,0.0,0.0,0.0,0.0,0.21,0.0,0.0,0.0,0.0,0.0,0.0,0.0,0.0,0.0,0.0,0.0,0.0,0.0,0.0,0.0,0.0,0.0,0.0,0.0,0.0,0.0,ÈÈ´¦Àí4:NaN;ÈÈ´¦Àí3:NaN;ÈÈ´¦Àí2:NaN;ÈÈ´¦Àí1:NaN;Éøµª:NaN;ÉøÌ¼:NaN;»Ø»ð:700¡æ 7h ¿ÕÀä;´ã»ð:1050¡æ 2h ÓÍÀä;Õý»ð:NaN;ÍË»ð:NaN,NaN,0,0,NaN,NaN,¹þ¶û±õÆûÂÖ»ú³§,±´ÊÏÌå,0
1034,20Cr1Mo1VTiB,¹þ¶û±õÆûÂÖ»ú³§,¹â»¬,_,×ÝÏò,GB228-76,B6,7.0,25.0,1.0,921.0,15.0,_,0.0,0.0,0.0,0.0,0.0,0.0,0.0,0.0,0.0,0.0,0.0,0.0,0.0,0.0,0.0,0.0,0.0,0.0,0.0,0.21,0.0,0.0,0.0,0.0,0.0,0.0,0.0,0.0,0.0,0.0,0.0,0.0,0.0,0.0,0.0,0.0,0.0,0.0,0.0,0.0,0.0,ÈÈ´¦Àí4:NaN;ÈÈ´¦Àí3:NaN;ÈÈ´¦Àí2:NaN;ÈÈ´¦Àí1:NaN;Éøµª:NaN;ÉøÌ¼:NaN;»Ø»ð:700¡æ 7h ¿ÕÀä;´ã»ð:1050¡æ 2h ÓÍÀä;Õý»ð:NaN;ÍË»ð:NaN,NaN,0,0,NaN,NaN,¹þ¶û±õÆûÂÖ»ú³§,±´ÊÏÌå,0
1035,20Cr1Mo1VTiB,¹þ¶û±õÆûÂÖ»ú³§,¹â»¬,_,×ÝÏò,GB228-76,B6,7.0,25.0,1.0,902.0,16.0,_,0.0,0.0,0.0,0.0,0.0,0.0,0.0,0.0,0.0,0.0,0.0,0.0,0.0,0.0,0.0,0.0,0.0,0.0,0.0,0.21,0.0,0.0,0.0,0.0,0.0,0.0,0.0,0.0,0.0,0.0,0.0,0.0,0.0,0.0,0.0,0.0,0.0,0.0,0.0,0.0,0.0,ÈÈ´¦Àí4:NaN;ÈÈ´¦Àí3:NaN;ÈÈ´¦Àí2:NaN;ÈÈ´¦Àí1:NaN;Éøµª:NaN;ÉøÌ¼:NaN;»Ø»ð:700¡æ 7h ¿ÕÀä;´ã»ð:1050¡æ 2h ÓÍÀä;Õý»ð:NaN;ÍË»ð:NaN,NaN,0,0,NaN,NaN,¹þ¶û±õÆûÂÖ»ú³§,±´ÊÏÌå,0
1036,20Cr1Mo1VTiB,¹þ¶û±õÆûÂÖ»ú³§,¹â»¬,_,×ÝÏò,GB228-76,B6,8.0,25.0,1.0,843.0,17.0,_,0.0,0.0,0.0,0.0,0.0,0.0,0.0,0.0,0.0,0.0,0.0,0.0,0.0,0.0,0.0,0.0,0.0,0.0,0.0,0.21,0.0,0.0,0.0,0.0,0.0,0.0,0.0,0.0,0.0,0.0,0.0,0.0,0.0,0.0,0.0,0.0,0.0,0.0,0.0,0.0,0.0,ÈÈ´¦Àí4:NaN;ÈÈ´¦Àí3:NaN;ÈÈ´¦Àí2:NaN;ÈÈ´¦Àí1:NaN;Éøµª:NaN;ÉøÌ¼:NaN;»Ø»ð:700¡æ 6h ¿ÕÀä;´ã»ð:1050¡æ ÓÍÀä;Õý»ð:NaN;ÍË»ð:NaN,NaN,0,0,NaN,NaN,¹þ¶û±õÆûÂÖ»ú³§,±´ÊÏÌå,0
1037,20Cr1Mo1VTiB,¹þ¶û±õÆûÂÖ»ú³§,¹â»¬,_,×ÝÏò,GB228-76,B6,8.0,25.0,1.0,853.0,18.0,_,0.0,0.0,0.0,0.0,0.0,0.0,0.0,0.0,0.0,0.0,0.0,0.0,0.0,0.0,0.0,0.0,0.0,0.0,0.0,0.21,0.0,0.0,0.0,0.0,0.0,0.0,0.0,0.0,0.0,0.0,0.0,0.0,0.0,0.0,0.0,0.0,0.0,0.0,0.0,0.0,0.0,ÈÈ´¦Àí4:NaN;ÈÈ´¦Àí3:NaN;ÈÈ´¦Àí2:NaN;ÈÈ´¦Àí1:NaN;Éøµª:NaN;ÉøÌ¼:NaN;»Ø»ð:700¡æ 6h ¿ÕÀä;´ã»ð:1050¡æ ÓÍÀä;Õý»ð:NaN;ÍË»ð:NaN,NaN,0,0,NaN,NaN,¹þ¶û±õÆûÂÖ»ú³§,±´ÊÏÌå,0
1038,20Cr1Mo1VTiB,¹þ¶û±õÆûÂÖ»ú³§,¹â»¬,_,×ÝÏò,GB228-76,B6,8.0,25.0,1.0,847.0,19.0,_,0.0,0.0,0.0,0.0,0.0,0.0,0.0,0.0,0.0,0.0,0.0,0.0,0.0,0.0,0.0,0.0,0.0,0.0,0.0,0.21,0.0,0.0,0.0,0.0,0.0,0.0,0.0,0.0,0.0,0.0,0.0,0.0,0.0,0.0,0.0,0.0,0.0,0.0,0.0,0.0,0.0,ÈÈ´¦Àí4:NaN;ÈÈ´¦Àí3:NaN;ÈÈ´¦Àí2:NaN;ÈÈ´¦Àí1:NaN;Éøµª:NaN;ÉøÌ¼:NaN;»Ø»ð:700¡æ 6h ¿ÕÀä;´ã»ð:1050¡æ ÓÍÀä;Õý»ð:NaN;ÍË»ð:NaN,NaN,0,0,NaN,NaN,¹þ¶û±õÆûÂÖ»ú³§,±´ÊÏÌå,0
1039,20Cr1Mo1VTiB,¹þ¶û±õÆûÂÖ»ú³§,¹â»¬,_,×ÝÏò,GB228-76,B6,9.0,25.0,2.0,762.0,20.0,_,0.0,0.0,0.0,0.0,0.0,0.0,0.0,0.0,0.0,0.0,0.0,0.0,0.0,0.0,0.0,0.0,0.0,0.0,0.0,0.21,0.0,0.0,0.0,0.0,0.0,0.0,0.0,0.0,0.0,0.0,0.0,0.0,0.0,0.0,0.0,0.0,0.0,0.0,0.0,0.0,0.0,ÈÈ´¦Àí4:NaN;ÈÈ´¦Àí3:NaN;ÈÈ´¦Àí2:NaN;ÈÈ´¦Àí1:NaN;Éøµª:NaN;ÉøÌ¼:NaN;»Ø»ð:720¡æ 10h;´ã»ð:1050¡æ ÓÍÀä;Õý»ð:NaN;ÍË»ð:NaN,NaN,0,0,NaN,NaN,¹þ¶û±õÆûÂÖ»ú³§,±´ÊÏÌå,0
1040,20Cr1Mo1VTiB,¹þ¶û±õÆûÂÖ»ú³§,¹â»¬,_,×ÝÏò,GB228-76,B6,9.0,25.0,2.0,759.0,21.0,_,0.0,0.0,0.0,0.0,0.0,0.0,0.0,0.0,0.0,0.0,0.0,0.0,0.0,0.0,0.0,0.0,0.0,0.0,0.0,0.21,0.0,0.0,0.0,0.0,0.0,0.0,0.0,0.0,0.0,0.0,0.0,0.0,0.0,0.0,0.0,0.0,0.0,0.0,0.0,0.0,0.0,ÈÈ´¦Àí4:NaN;ÈÈ´¦Àí3:NaN;ÈÈ´¦Àí2:NaN;ÈÈ´¦Àí1:NaN;Éøµª:NaN;ÉøÌ¼:NaN;»Ø»ð:720¡æ 10h;´ã»ð:1050¡æ ÓÍÀä;Õý»ð:NaN;ÍË»ð:NaN,NaN,0,0,NaN,NaN,¹þ¶û±õÆûÂÖ»ú³§,±´ÊÏÌå,0
1041,20Cr1Mo1VTiB,¹þ¶û±õÆûÂÖ»ú³§,¹â»¬,_,×ÝÏò,GB228-76,B6,9.0,25.0,1.0,764.0,22.0,_,0.0,0.0,0.0,0.0,0.0,0.0,0.0,0.0,0.0,0.0,0.0,0.0,0.0,0.0,0.0,0.0,0.0,0.0,0.0,0.21,0.0,0.0,0.0,0.0,0.0,0.0,0.0,0.0,0.0,0.0,0.0,0.0,0.0,0.0,0.0,0.0,0.0,0.0,0.0,0.0,0.0,ÈÈ´¦Àí4:NaN;ÈÈ´¦Àí3:NaN;ÈÈ´¦Àí2:NaN;ÈÈ´¦Àí1:NaN;Éøµª:NaN;ÉøÌ¼:NaN;»Ø»ð:720¡æ 10h;´ã»ð:1050¡æ ÓÍÀä;Õý»ð:NaN;ÍË»ð:NaN,NaN,0,0,NaN,NaN,¹þ¶û±õÆûÂÖ»ú³§,±´ÊÏÌå,0
1042,20Cr1Mo1VTiB,¹þ¶û±õÆûÂÖ»ú³§,¹â»¬,_,×ÝÏò,GB228-76,B6,10.0,25.0,1.0,784.0,23.0,_,0.0,0.0,0.0,0.0,0.0,0.0,0.0,0.0,0.0,0.0,0.0,0.0,0.0,0.0,0.0,0.0,0.0,0.0,0.0,0.21,0.0,0.0,0.0,0.0,0.0,0.0,0.0,0.0,0.0,0.0,0.0,0.0,0.0,0.0,0.0,0.0,0.0,0.0,0.0,0.0,0.0,ÈÈ´¦Àí4:NaN;ÈÈ´¦Àí3:NaN;ÈÈ´¦Àí2:NaN;ÈÈ´¦Àí1:NaN;Éøµª:NaN;ÉøÌ¼:NaN;»Ø»ð:710¡æ 10h;´ã»ð:1050¡æ ÓÍÀä;Õý»ð:NaN;ÍË»ð:NaN,NaN,0,0,NaN,NaN,¹þ¶û±õÆûÂÖ»ú³§,±´ÊÏÌå,0
1043,20Cr1Mo1VTiB,¹þ¶û±õÆûÂÖ»ú³§,¹â»¬,_,×ÝÏò,GB228-76,B6,10.0,25.0,1.0,779.0,24.0,_,0.0,0.0,0.0,0.0,0.0,0.0,0.0,0.0,0.0,0.0,0.0,0.0,0.0,0.0,0.0,0.0,0.0,0.0,0.0,0.21,0.0,0.0,0.0,0.0,0.0,0.0,0.0,0.0,0.0,0.0,0.0,0.0,0.0,0.0,0.0,0.0,0.0,0.0,0.0,0.0,0.0,ÈÈ´¦Àí4:NaN;ÈÈ´¦Àí3:NaN;ÈÈ´¦Àí2:NaN;ÈÈ´¦Àí1:NaN;Éøµª:NaN;ÉøÌ¼:NaN;»Ø»ð:710¡æ 10h;´ã»ð:1050¡æ ÓÍÀä;Õý»ð:NaN;ÍË»ð:NaN,NaN,0,0,NaN,NaN,¹þ¶û±õÆûÂÖ»ú³§,±´ÊÏÌå,0
1044,20Cr1Mo1VTiB,¹þ¶û±õÆûÂÖ»ú³§,¹â»¬,_,×ÝÏò,GB228-76,B6,11.0,25.0,1.0,921.0,25.0,_,0.0,0.0,0.0,0.0,0.0,0.0,0.0,0.0,0.0,0.0,0.0,0.0,0.0,0.0,0.0,0.0,0.0,0.0,0.0,0.21,0.0,0.0,0.0,0.0,0.0,0.0,0.0,0.0,0.0,0.0,0.0,0.0,0.0,0.0,0.0,0.0,0.0,0.0,0.0,0.0,0.0,ÈÈ´¦Àí4:NaN;ÈÈ´¦Àí3:NaN;ÈÈ´¦Àí2:NaN;ÈÈ´¦Àí1:NaN;Éøµª:NaN;ÉøÌ¼:NaN;»Ø»ð:680¡æ 10h;´ã»ð:1050¡æ ÓÍÀä;Õý»ð:NaN;ÍË»ð:NaN,NaN,0,0,NaN,NaN,¹þ¶û±õÆûÂÖ»ú³§,±´ÊÏÌå,0
1045,20Cr1Mo1VTiB,¹þ¶û±õÆûÂÖ»ú³§,¹â»¬,_,×ÝÏò,GB228-76,B6,11.0,25.0,1.0,823.0,26.0,_,0.0,0.0,0.0,0.0,0.0,0.0,0.0,0.0,0.0,0.0,0.0,0.0,0.0,0.0,0.0,0.0,0.0,0.0,0.0,0.21,0.0,0.0,0.0,0.0,0.0,0.0,0.0,0.0,0.0,0.0,0.0,0.0,0.0,0.0,0.0,0.0,0.0,0.0,0.0,0.0,0.0,ÈÈ´¦Àí4:NaN;ÈÈ´¦Àí3:NaN;ÈÈ´¦Àí2:NaN;ÈÈ´¦Àí1:NaN;Éøµª:NaN;ÉøÌ¼:NaN;»Ø»ð:680¡æ 10h;´ã»ð:1050¡æ ÓÍÀä;Õý»ð:NaN;ÍË»ð:NaN,NaN,0,0,NaN,NaN,¹þ¶û±õÆûÂÖ»ú³§,±´ÊÏÌå,0
1046,20Cr1Mo1VTiB,¹þ¶û±õÆûÂÖ»ú³§,¹â»¬,_,×ÝÏò,GB228-76,B7,1.0,25.0,1.0,918.0,27.0,_,0.0,0.0,0.0,0.0,0.0,0.0,0.0,0.0,0.0,0.0,0.0,0.0,0.0,0.0,0.0,0.0,0.0,0.0,0.0,0.21,0.0,0.0,0.0,0.0,0.0,0.0,0.0,0.0,0.0,0.0,0.0,0.0,0.0,0.0,0.0,0.0,0.0,0.0,0.0,0.0,0.0,ÈÈ´¦Àí4:NaN;ÈÈ´¦Àí3:NaN;ÈÈ´¦Àí2:NaN;ÈÈ´¦Àí1:NaN;Éøµª:NaN;ÉøÌ¼:NaN;»Ø»ð:680¡æ 6h;´ã»ð:1050¡æ ÓÍÀä;Õý»ð:NaN;ÍË»ð:NaN,NaN,0,0,NaN,NaN,¹þ¶û±õÆûÂÖ»ú³§,±´ÊÏÌå,0
1047,20Cr1Mo1VTiB,¹þ¶û±õÆûÂÖ»ú³§,¹â»¬,_,×ÝÏò,GB228-76,B7,1.0,25.0,2.0,840.0,28.0,_,0.0,0.0,0.0,0.0,0.0,0.0,0.0,0.0,0.0,0.0,0.0,0.0,0.0,0.0,0.0,0.0,0.0,0.0,0.0,0.21,0.0,0.0,0.0,0.0,0.0,0.0,0.0,0.0,0.0,0.0,0.0,0.0,0.0,0.0,0.0,0.0,0.0,0.0,0.0,0.0,0.0,ÈÈ´¦Àí4:NaN;ÈÈ´¦Àí3:NaN;ÈÈ´¦Àí2:NaN;ÈÈ´¦Àí1:NaN;Éøµª:NaN;ÉøÌ¼:NaN;»Ø»ð:680¡æ 6h;´ã»ð:1050¡æ ÓÍÀä;Õý»ð:NaN;ÍË»ð:NaN,NaN,0,0,NaN,NaN,¹þ¶û±õÆûÂÖ»ú³§,±´ÊÏÌå,0
1048,20Cr1Mo1VTiB,¹þ¶û±õÆûÂÖ»ú³§,¹â»¬,_,×ÝÏò,GB4338-84,B7,1.0,570.0,1.0,597.0,29.0,_,0.0,0.0,0.0,0.0,0.0,0.0,0.0,0.0,0.0,0.0,0.0,0.0,0.0,0.0,0.0,0.0,0.0,0.0,0.0,0.21,0.0,0.0,0.0,0.0,0.0,0.0,0.0,0.0,0.0,0.0,0.0,0.0,0.0,0.0,0.0,0.0,0.0,0.0,0.0,0.0,0.0,ÈÈ´¦Àí4:NaN;ÈÈ´¦Àí3:NaN;ÈÈ´¦Àí2:NaN;ÈÈ´¦Àí1:NaN;Éøµª:NaN;ÉøÌ¼:NaN;»Ø»ð:680¡æ 6h;´ã»ð:1050¡æ ÓÍÀä;Õý»ð:NaN;ÍË»ð:NaN,NaN,0,0,NaN,NaN,¹þ¶û±õÆûÂÖ»ú³§,±´ÊÏÌå,0
1049,20Cr1Mo1VTiB,¹þ¶û±õÆûÂÖ»ú³§,"È±¿Ú,R0.75",_,×ÝÏò,GB4338-84,B7,1.0,570.0,1.0,833.0,30.0,_,0.0,0.0,0.0,0.0,0.0,0.0,0.0,0.0,0.0,0.0,0.0,0.0,0.0,0.0,0.0,0.0,0.0,0.0,0.0,0.21,0.0,0.0,0.0,0.0,0.0,0.0,0.0,0.0,0.0,0.0,0.0,0.0,0.0,0.0,0.0,0.0,0.0,0.0,0.0,0.0,0.0,ÈÈ´¦Àí4:NaN;ÈÈ´¦Àí3:NaN;ÈÈ´¦Àí2:NaN;ÈÈ´¦Àí1:NaN;Éøµª:NaN;ÉøÌ¼:NaN;»Ø»ð:680¡æ 6h;´ã»ð:1050¡æ ÓÍÀä;Õý»ð:NaN;ÍË»ð:NaN,NaN,0,0,NaN,NaN,¹þ¶û±õÆûÂÖ»ú³§,±´ÊÏÌå,0
1050,20Cr1Mo1VTiB,¹þ¶û±õÆûÂÖ»ú³§,¹â»¬,_,×ÝÏò,GB4338-84,B7,1.0,570.0,1.0,642.0,31.0,_,0.0,0.0,0.0,0.0,0.0,0.0,0.0,0.0,0.0,0.0,0.0,0.0,0.0,0.0,0.0,0.0,0.0,0.0,0.0,0.21,0.0,0.0,0.0,0.0,0.0,0.0,0.0,0.0,0.0,0.0,0.0,0.0,0.0,0.0,0.0,0.0,0.0,0.0,0.0,0.0,0.0,ÈÈ´¦Àí4:NaN;ÈÈ´¦Àí3:NaN;ÈÈ´¦Àí2:NaN;ÈÈ´¦Àí1:NaN;Éøµª:NaN;ÉøÌ¼:NaN;»Ø»ð:680¡æ 6h;´ã»ð:1050¡æ ÓÍÀä;Õý»ð:NaN;ÍË»ð:NaN,NaN,0,0,NaN,NaN,¹þ¶û±õÆûÂÖ»ú³§,±´ÊÏÌå,0
1051,20Cr1Mo1VTiB,¹þ¶û±õÆûÂÖ»ú³§,"È±¿Ú,R0.75",_,×ÝÏò,GB4338-84,B7,1.0,570.0,1.0,869.0,32.0,_,0.0,0.0,0.0,0.0,0.0,0.0,0.0,0.0,0.0,0.0,0.0,0.0,0.0,0.0,0.0,0.0,0.0,0.0,0.0,0.21,0.0,0.0,0.0,0.0,0.0,0.0,0.0,0.0,0.0,0.0,0.0,0.0,0.0,0.0,0.0,0.0,0.0,0.0,0.0,0.0,0.0,ÈÈ´¦Àí4:NaN;ÈÈ´¦Àí3:NaN;ÈÈ´¦Àí2:NaN;ÈÈ´¦Àí1:NaN;Éøµª:NaN;ÉøÌ¼:NaN;»Ø»ð:680¡æ 6h;´ã»ð:1050¡æ ÓÍÀä;Õý»ð:NaN;ÍË»ð:NaN,NaN,0,0,NaN,NaN,¹þ¶û±õÆûÂÖ»ú³§,±´ÊÏÌå,0
1052,20Cr2Ni4A,±±¾©Å©»úÔº,¹â»¬,¦µ10,×ÝÏò,GB228-87,73-2310C,1.0,25.0,4.0,1483.0,1.0,±±¾©Å©»úÔº,0.0,0.0,0.0,0.0,0.0,0.0,0.0,0.0,0.0,0.08,0.02,0.0,0.04,3.48,1.425,0.012,0.014,0.43,0.25,0.21,0.0,0.0,0.0,0.0,0.0,0.0,0.0,0.0,0.0,0.0,0.0,0.0,0.0,0.0,0.0,0.0,0.0,0.0,0.0,0.0,0.0,ÈÈ´¦Àí4:NaN;ÈÈ´¦Àí3:NaN;ÈÈ´¦Àí2:»Ø»ð 200¡æ ¿ÕÀä;ÈÈ´¦Àí1:´ã»ð 880¡æ ÓÍÀä+780¡æ ÓÍÀä;Éøµª:NaN;ÉøÌ¼:NaN;»Ø»ð:NaN;´ã»ð:NaN;Õý»ð:NaN;ÍË»ð:NaN,NaN,0,0,NaN,NaN,±±¾©Å©»úÔº,»Ø»ðÂíÊÏÌå,0
1053,20Cr5Cu,ÉÏ¸ÖÈý³§,¹â»¬,_,×ÝÏò,,100894,5.0,25.0,0.0,721.0,1.0,ÉÏº£¹øÂ¯³§,0.0,0.0,0.0,0.0,0.0,0.0,0.0,0.0,0.0,0.4,0.0,0.0,0.0,0.19,5.0,0.018,0.028,0.82,0.27,0.22,0.0,0.0,0.0,0.0,0.0,0.0,0.0,0.0,0.0,0.0,0.0,0.0,0.0,0.0,0.0,0.0,0.0,0.0,0.0,0.0,0.0,ÈÈ´¦Àí4:NaN;ÈÈ´¦Àí3:NaN;ÈÈ´¦Àí2:NaN;ÈÈ´¦Àí1:NaN;Éøµª:NaN;ÉøÌ¼:NaN;»Ø»ð:760¡æ  30~36 ·Ö (¿ÕÀä;´ã»ð:NaN;Õý»ð:920¡æ;ÍË»ð:NaN,,,,,,,,
1054,20Cr5Cu,ÉÏ¸ÖÈý³§,¹â»¬,_,×ÝÏò,,100894,5.0,25.0,0.0,784.0,2.0,ÉÏº£¹øÂ¯³§,0.0,0.0,0.0,0.0,0.0,0.0,0.0,0.0,0.0,0.4,0.0,0.0,0.0,0.19,5.0,0.018,0.028,0.82,0.27,0.22,0.0,0.0,0.0,0.0,0.0,0.0,0.0,0.0,0.0,0.0,0.0,0.0,0.0,0.0,0.0,0.0,0.0,0.0,0.0,0.0,0.0,ÈÈ´¦Àí4:NaN;ÈÈ´¦Àí3:NaN;ÈÈ´¦Àí2:NaN;ÈÈ´¦Àí1:NaN;Éøµª:NaN;ÉøÌ¼:NaN;»Ø»ð:760¡æ  30~36 ·Ö (¿ÕÀä;´ã»ð:NaN;Õý»ð:920¡æ;ÍË»ð:NaN,,,,,,,,
1055,20Cr5Cu,ÉÏ¸ÖÈý³§,¹â»¬,_,×ÝÏò,,100894,5.0,25.0,0.0,711.0,3.0,ÉÏº£¹øÂ¯³§,0.0,0.0,0.0,0.0,0.0,0.0,0.0,0.0,0.0,0.4,0.0,0.0,0.0,0.19,5.0,0.018,0.028,0.82,0.27,0.22,0.0,0.0,0.0,0.0,0.0,0.0,0.0,0.0,0.0,0.0,0.0,0.0,0.0,0.0,0.0,0.0,0.0,0.0,0.0,0.0,0.0,ÈÈ´¦Àí4:NaN;ÈÈ´¦Àí3:NaN;ÈÈ´¦Àí2:NaN;ÈÈ´¦Àí1:NaN;Éøµª:NaN;ÉøÌ¼:NaN;»Ø»ð:760¡æ  30~36 ·Ö (¿ÕÀä;´ã»ð:NaN;Õý»ð:920¡æ;ÍË»ð:NaN,,,,,,,,
1056,20Cr5Cu,ÉÏ¸ÖÈý³§,¹â»¬,_,×ÝÏò,,100894,4.0,25.0,0.0,706.0,4.0,ÉÏº£¹øÂ¯³§,0.0,0.0,0.0,0.0,0.0,0.0,0.0,0.0,0.0,0.4,0.0,0.0,0.0,0.19,5.0,0.018,0.028,0.82,0.27,0.22,0.0,0.0,0.0,0.0,0.0,0.0,0.0,0.0,0.0,0.0,0.0,0.0,0.0,0.0,0.0,0.0,0.0,0.0,0.0,0.0,0.0,ÈÈ´¦Àí4:NaN;ÈÈ´¦Àí3:NaN;ÈÈ´¦Àí2:NaN;ÈÈ´¦Àí1:NaN;Éøµª:NaN;ÉøÌ¼:NaN;»Ø»ð:NaN;´ã»ð:NaN;Õý»ð:NaN;ÍË»ð:700¡æ  2hr (Â¯Àä),,,,,,,,
1057,20Cr5Cu,ÉÏ¸ÖÈý³§,¹â»¬,_,×ÝÏò,,100894,3.0,25.0,0.0,685.0,5.0,ÉÏº£¹øÂ¯³§,0.0,0.0,0.0,0.0,0.0,0.0,0.0,0.0,0.0,0.4,0.0,0.0,0.0,0.19,5.0,0.018,0.028,0.82,0.27,0.22,0.0,0.0,0.0,0.0,0.0,0.0,0.0,0.0,0.0,0.0,0.0,0.0,0.0,0.0,0.0,0.0,0.0,0.0,0.0,0.0,0.0,ÈÈ´¦Àí4:NaN;ÈÈ´¦Àí3:NaN;ÈÈ´¦Àí2:NaN;ÈÈ´¦Àí1:NaN;Éøµª:NaN;ÉøÌ¼:NaN;»Ø»ð:NaN;´ã»ð:NaN;Õý»ð:NaN;ÍË»ð:650¡æ  2hr  (Â¯Àä),NaN,0,0,NaN,NaN,ÉÏ¸ÖÈý³§,ÌúËØÌå+ Ì¼»¯Îï,0
1058,20Cr5Cu,ÉÏ¸ÖÈý³§,¹â»¬,_,×ÝÏò,,100894,6.0,25.0,0.0,719.0,6.0,ÉÏº£¹øÂ¯³§,0.0,0.0,0.0,0.0,0.0,0.0,0.0,0.0,0.0,0.4,0.0,0.0,0.0,0.19,5.0,0.018,0.028,0.82,0.27,0.22,0.0,0.0,0.0,0.0,0.0,0.0,0.0,0.0,0.0,0.0,0.0,0.0,0.0,0.0,0.0,0.0,0.0,0.0,0.0,0.0,0.0,ÈÈ´¦Àí4:NaN;ÈÈ´¦Àí3:NaN;ÈÈ´¦Àí2:NaN;ÈÈ´¦Àí1:NaN;Éøµª:NaN;ÉøÌ¼:NaN;»Ø»ð:760¡æ     60 ·Ö (¿ÕÀä;´ã»ð:NaN;Õý»ð:920¡æ;ÍË»ð:NaN,,,,,,,,
1059,20Cr5Cu,ÉÏ¸ÖÈý³§,¹â»¬,_,×ÝÏò,,100894,7.0,25.0,0.0,666.0,7.0,ÉÏº£¹øÂ¯³§,0.0,0.0,0.0,0.0,0.0,0.0,0.0,0.0,0.0,0.4,0.0,0.0,0.0,0.19,5.0,0.018,0.028,0.82,0.27,0.22,0.0,0.0,0.0,0.0,0.0,0.0,0.0,0.0,0.0,0.0,0.0,0.0,0.0,0.0,0.0,0.0,0.0,0.0,0.0,0.0,0.0,ÈÈ´¦Àí4:NaN;ÈÈ´¦Àí3:NaN;ÈÈ´¦Àí2:NaN;ÈÈ´¦Àí1:NaN;Éøµª:NaN;ÉøÌ¼:NaN;»Ø»ð:760¡æ     90 ·Ö (¿ÕÀä;´ã»ð:NaN;Õý»ð:920¡æ;ÍË»ð:NaN,,,,,,,,
1060,20Cr5Cu,ÉÏ¸ÖÈý³§,¹â»¬,_,×ÝÏò,,100894,8.0,25.0,0.0,627.0,8.0,ÉÏº£¹øÂ¯³§,0.0,0.0,0.0,0.0,0.0,0.0,0.0,0.0,0.0,0.4,0.0,0.0,0.0,0.19,5.0,0.018,0.028,0.82,0.27,0.22,0.0,0.0,0.0,0.0,0.0,0.0,0.0,0.0,0.0,0.0,0.0,0.0,0.0,0.0,0.0,0.0,0.0,0.0,0.0,0.0,0.0,ÈÈ´¦Àí4:NaN;ÈÈ´¦Àí3:NaN;ÈÈ´¦Àí2:NaN;ÈÈ´¦Àí1:NaN;Éøµª:NaN;ÉøÌ¼:NaN;»Ø»ð:760¡æ    120 ·Ö (¿ÕÀä;´ã»ð:NaN;Õý»ð:920¡æ;ÍË»ð:NaN,,,,,,,,
1061,20Cr5Cu,ÉÏ¸ÖÈý³§,¹â»¬,_,×ÝÏò,,100894,3.0,25.0,0.0,536.0,9.0,ÉÏº£¹øÂ¯³§,0.0,0.0,0.0,0.0,0.0,0.0,0.0,0.0,0.0,0.4,0.0,0.0,0.0,0.19,5.0,0.018,0.028,0.82,0.27,0.22,0.0,0.0,0.0,0.0,0.0,0.0,0.0,0.0,0.0,0.0,0.0,0.0,0.0,0.0,0.0,0.0,0.0,0.0,0.0,0.0,0.0,ÈÈ´¦Àí4:NaN;ÈÈ´¦Àí3:NaN;ÈÈ´¦Àí2:NaN;ÈÈ´¦Àí1:NaN;Éøµª:NaN;ÉøÌ¼:NaN;»Ø»ð:NaN;´ã»ð:NaN;Õý»ð:NaN;ÍË»ð:650¡æ  2hr  (Â¯Àä),NaN,0,0,NaN,NaN,ÉÏ¸ÖÈý³§,ÌúËØÌå+ Ì¼»¯Îï,0
1062,20Cr5Cu,ÉÏ¸ÖÈý³§,¹â»¬,_,×ÝÏò,,100894,3.0,25.0,0.0,695.0,10.0,ÉÏº£¹øÂ¯³§,0.0,0.0,0.0,0.0,0.0,0.0,0.0,0.0,0.0,0.4,0.0,0.0,0.0,0.19,5.0,0.018,0.028,0.82,0.27,0.22,0.0,0.0,0.0,0.0,0.0,0.0,0.0,0.0,0.0,0.0,0.0,0.0,0.0,0.0,0.0,0.0,0.0,0.0,0.0,0.0,0.0,ÈÈ´¦Àí4:NaN;ÈÈ´¦Àí3:NaN;ÈÈ´¦Àí2:NaN;ÈÈ´¦Àí1:NaN;Éøµª:NaN;ÉøÌ¼:NaN;»Ø»ð:NaN;´ã»ð:NaN;Õý»ð:NaN;ÍË»ð:650¡æ  2hr  (Â¯Àä),NaN,0,0,NaN,NaN,ÉÏ¸ÖÈý³§,ÌúËØÌå+ Ì¼»¯Îï,0
1063,20Cr5Cu,ÉÏ¸ÖÈý³§,¹â»¬,_,×ÝÏò,,100894,3.0,25.0,0.0,531.0,11.0,ÉÏº£¹øÂ¯³§,0.0,0.0,0.0,0.0,0.0,0.0,0.0,0.0,0.0,0.4,0.0,0.0,0.0,0.19,5.0,0.018,0.028,0.82,0.27,0.22,0.0,0.0,0.0,0.0,0.0,0.0,0.0,0.0,0.0,0.0,0.0,0.0,0.0,0.0,0.0,0.0,0.0,0.0,0.0,0.0,0.0,ÈÈ´¦Àí4:NaN;ÈÈ´¦Àí3:NaN;ÈÈ´¦Àí2:NaN;ÈÈ´¦Àí1:NaN;Éøµª:NaN;ÉøÌ¼:NaN;»Ø»ð:NaN;´ã»ð:NaN;Õý»ð:NaN;ÍË»ð:650¡æ  2hr  (Â¯Àä),NaN,0,0,NaN,NaN,ÉÏ¸ÖÈý³§,ÌúËØÌå+ Ì¼»¯Îï,0
1064,20Cr5Cu,ÉÏ¸ÖÈý³§,¹â»¬,_,×ÝÏò,,100894,3.0,25.0,0.0,543.0,12.0,ÉÏº£¹øÂ¯³§,0.0,0.0,0.0,0.0,0.0,0.0,0.0,0.0,0.0,0.4,0.0,0.0,0.0,0.19,5.0,0.018,0.028,0.82,0.27,0.22,0.0,0.0,0.0,0.0,0.0,0.0,0.0,0.0,0.0,0.0,0.0,0.0,0.0,0.0,0.0,0.0,0.0,0.0,0.0,0.0,0.0,ÈÈ´¦Àí4:NaN;ÈÈ´¦Àí3:NaN;ÈÈ´¦Àí2:NaN;ÈÈ´¦Àí1:NaN;Éøµª:NaN;ÉøÌ¼:NaN;»Ø»ð:NaN;´ã»ð:NaN;Õý»ð:NaN;ÍË»ð:650¡æ  2hr  (Â¯Àä),NaN,0,0,NaN,NaN,ÉÏ¸ÖÈý³§,ÌúËØÌå+ Ì¼»¯Îï,0
1065,20Cr5Cu,ÉÏ¸ÖÈý³§,¹â»¬,_,×ÝÏò,,100894,5.0,25.0,0.0,686.0,13.0,ÉÏº£¹øÂ¯³§,0.0,0.0,0.0,0.0,0.0,0.0,0.0,0.0,0.0,0.4,0.0,0.0,0.0,0.19,5.0,0.018,0.028,0.82,0.27,0.22,0.0,0.0,0.0,0.0,0.0,0.0,0.0,0.0,0.0,0.0,0.0,0.0,0.0,0.0,0.0,0.0,0.0,0.0,0.0,0.0,0.0,ÈÈ´¦Àí4:NaN;ÈÈ´¦Àí3:NaN;ÈÈ´¦Àí2:NaN;ÈÈ´¦Àí1:NaN;Éøµª:NaN;ÉøÌ¼:NaN;»Ø»ð:760¡æ  30~36 ·Ö (¿ÕÀä;´ã»ð:NaN;Õý»ð:920¡æ;ÍË»ð:NaN,,,,,,,,
1066,20Cr5Cu,ÉÏ¸ÖÈý³§,¹â»¬,_,×ÝÏò,,100894,5.0,25.0,0.0,696.0,14.0,ÉÏº£¹øÂ¯³§,0.0,0.0,0.0,0.0,0.0,0.0,0.0,0.0,0.0,0.4,0.0,0.0,0.0,0.19,5.0,0.018,0.028,0.82,0.27,0.22,0.0,0.0,0.0,0.0,0.0,0.0,0.0,0.0,0.0,0.0,0.0,0.0,0.0,0.0,0.0,0.0,0.0,0.0,0.0,0.0,0.0,ÈÈ´¦Àí4:NaN;ÈÈ´¦Àí3:NaN;ÈÈ´¦Àí2:NaN;ÈÈ´¦Àí1:NaN;Éøµª:NaN;ÉøÌ¼:NaN;»Ø»ð:760¡æ  30~36 ·Ö (¿ÕÀä;´ã»ð:NaN;Õý»ð:920¡æ;ÍË»ð:NaN,,,,,,,,
1067,20Cr5Cu,ÉÏ¸ÖÈý³§,¹â»¬,_,×ÝÏò,,100894,5.0,25.0,0.0,745.0,15.0,ÉÏº£¹øÂ¯³§,0.0,0.0,0.0,0.0,0.0,0.0,0.0,0.0,0.0,0.4,0.0,0.0,0.0,0.19,5.0,0.018,0.028,0.82,0.27,0.22,0.0,0.0,0.0,0.0,0.0,0.0,0.0,0.0,0.0,0.0,0.0,0.0,0.0,0.0,0.0,0.0,0.0,0.0,0.0,0.0,0.0,ÈÈ´¦Àí4:NaN;ÈÈ´¦Àí3:NaN;ÈÈ´¦Àí2:NaN;ÈÈ´¦Àí1:NaN;Éøµª:NaN;ÉøÌ¼:NaN;»Ø»ð:760¡æ  30~36 ·Ö (¿ÕÀä;´ã»ð:NaN;Õý»ð:920¡æ;ÍË»ð:NaN,,,,,,,,
1068,20Cr5Cu,ÉÏ¸ÖÈý³§,¹â»¬,_,×ÝÏò,,100894,5.0,25.0,0.0,676.0,16.0,ÉÏº£¹øÂ¯³§,0.0,0.0,0.0,0.0,0.0,0.0,0.0,0.0,0.0,0.4,0.0,0.0,0.0,0.19,5.0,0.018,0.028,0.82,0.27,0.22,0.0,0.0,0.0,0.0,0.0,0.0,0.0,0.0,0.0,0.0,0.0,0.0,0.0,0.0,0.0,0.0,0.0,0.0,0.0,0.0,0.0,ÈÈ´¦Àí4:NaN;ÈÈ´¦Àí3:NaN;ÈÈ´¦Àí2:NaN;ÈÈ´¦Àí1:NaN;Éøµª:NaN;ÉøÌ¼:NaN;»Ø»ð:760¡æ  30~36 ·Ö (¿ÕÀä;´ã»ð:NaN;Õý»ð:920¡æ;ÍË»ð:NaN,,,,,,,,
1069,20Cr5Cu,ÉÏ¸ÖÈý³§,¹â»¬,_,×ÝÏò,,100894,5.0,25.0,0.0,676.0,17.0,ÉÏº£¹øÂ¯³§,0.0,0.0,0.0,0.0,0.0,0.0,0.0,0.0,0.0,0.4,0.0,0.0,0.0,0.19,5.0,0.018,0.028,0.82,0.27,0.22,0.0,0.0,0.0,0.0,0.0,0.0,0.0,0.0,0.0,0.0,0.0,0.0,0.0,0.0,0.0,0.0,0.0,0.0,0.0,0.0,0.0,ÈÈ´¦Àí4:NaN;ÈÈ´¦Àí3:NaN;ÈÈ´¦Àí2:NaN;ÈÈ´¦Àí1:NaN;Éøµª:NaN;ÉøÌ¼:NaN;»Ø»ð:760¡æ  30~36 ·Ö (¿ÕÀä;´ã»ð:NaN;Õý»ð:920¡æ;ÍË»ð:NaN,,,,,,,,
1070,20Cr5Cu,ÉÏ¸ÖÈý³§,¹â»¬,_,×ÝÏò,,100894,5.0,25.0,0.0,627.0,18.0,ÉÏº£¹øÂ¯³§,0.0,0.0,0.0,0.0,0.0,0.0,0.0,0.0,0.0,0.4,0.0,0.0,0.0,0.19,5.0,0.018,0.028,0.82,0.27,0.22,0.0,0.0,0.0,0.0,0.0,0.0,0.0,0.0,0.0,0.0,0.0,0.0,0.0,0.0,0.0,0.0,0.0,0.0,0.0,0.0,0.0,ÈÈ´¦Àí4:NaN;ÈÈ´¦Àí3:NaN;ÈÈ´¦Àí2:NaN;ÈÈ´¦Àí1:NaN;Éøµª:NaN;ÉøÌ¼:NaN;»Ø»ð:760¡æ  30~36 ·Ö (¿ÕÀä;´ã»ð:NaN;Õý»ð:920¡æ;ÍË»ð:NaN,,,,,,,,
1071,20Cr5Cu,ÉÏ¸ÖÈý³§,¹â»¬,_,×ÝÏò,,100894,9.0,25.0,5.0,751.0,19.0,ÉÏº£¹øÂ¯³§,0.0,0.0,0.0,0.0,0.0,0.0,0.0,0.0,0.0,0.4,0.0,0.0,0.0,0.19,5.0,0.018,0.028,0.82,0.27,0.22,0.0,0.0,0.0,0.0,0.0,0.0,0.0,0.0,0.0,0.0,0.0,0.0,0.0,0.0,0.0,0.0,0.0,0.0,0.0,0.0,0.0,"ÈÈ´¦Àí4:NaN;ÈÈ´¦Àí3:NaN;ÈÈ´¦Àí2:780¡æ ,ËæÂ¯ÀäÖÁ 500¡æ ,´ò¿ªÂ¯ÃÅ;ÈÈ´¦Àí1:Â¯ÎÂ 850¡æ¡À10¡æ, °åÎÂ 760¡æ~;Éøµª:NaN;ÉøÌ¼:NaN;»Ø»ð:NaN;´ã»ð:NaN;Õý»ð:NaN;ÍË»ð:NaN",,,,,,,,
1072,20CrMnMo,ÂåÑôÍÏÀ­»úËù,¹â»¬,¦µ5,×ÝÏò,GB228-76,8812120,1.0,25.0,3.0,968.0,1.0,ÂåÑôÍÏÀ­»úËù,0.0,0.0,0.0,0.0,0.0,0.0,0.0,0.0,0.0,0.14,0.05,0.0,0.23,0.08,1.16,0.02,0.021,0.97,0.18,0.18,0.0,0.0,0.0,0.0,0.0,0.0,0.0,0.0,0.0,0.0,0.0,0.0,0.0,0.0,0.0,0.0,0.0,0.0,0.0,0.0,0.0,"ÈÈ´¦Àí4:NaN;ÈÈ´¦Àí3:NaN;ÈÈ´¦Àí2:NaN;ÈÈ´¦Àí1:860¡æ Ì¼µª¹²Éø ÓÍÀä,190¡æ »Ø»ð ¿ÕÀä.;Éøµª:NaN;ÉøÌ¼:NaN;»Ø»ð:NaN;´ã»ð:NaN;Õý»ð:NaN;ÍË»ð:NaN",NaN,0,0,NaN,NaN,ÂåÑôÍÏÀ­»úËù,»Ø»ðÂíÊÏÌå,0
1073,20CrMnSi,Ö£ÖÝËù,¹â»¬,_,×ÝÏò,GB228-77,2011,1.0,25.0,5.0,788.0,1.0,Ö£ÖÝËù,0.0,0.0,0.0,0.0,0.0,0.0,0.0,0.0,0.0,0.0,0.0,0.0,0.0,0.0,0.85,0.007,0.016,0.94,1.15,0.19,0.0,0.0,0.0,0.0,0.0,0.0,0.0,0.0,0.0,0.0,0.0,0.0,0.0,0.0,0.0,0.0,0.0,0.0,0.0,0.0,0.0,ÈÈ´¦Àí4:NaN;ÈÈ´¦Àí3:NaN;ÈÈ´¦Àí2:NaN;ÈÈ´¦Àí1:NaN;Éøµª:NaN;ÉøÌ¼:NaN;»Ø»ð:580¡æ 30-40' ÓÍÀä;´ã»ð:880¡æ 30-45' ÓÍÀä;Õý»ð:NaN;ÍË»ð:NaN,NaN,0,0,NaN,NaN,ÂåÑôÖá³ÐËù,»Ø»ðË÷ÊÏÌå+ Õë×´ÌúËØÌå,0
1074,20CrMnTi,µÚÒ»Æû³µ³§,¹â»¬,¦µ10,×ÝÏò,GB228-76,20651,2.0,25.0,3.0,1121.0,1.0,µÚÒ»Æû³µ³§,0.0,0.0,0.0,0.0,0.0,0.0,0.0,0.095,0.0,0.0,0.0,0.0,0.0,0.0,1.1,0.01,0.011,1.0,0.3,0.21,0.0,0.0,0.0,0.0,0.0,0.0,0.0,0.0,0.0,0.0,0.0,0.0,0.0,0.0,0.0,0.0,0.0,0.0,0.0,0.0,0.0,ÈÈ´¦Àí4:NaN;ÈÈ´¦Àí3:NaN;ÈÈ´¦Àí2:NaN;ÈÈ´¦Àí1:NaN;Éøµª:NaN;ÉøÌ¼:NaN;»Ø»ð:200¡æ 60·Ö ¿ÕÀä;´ã»ð:870¡æ 40·Ö ÓÍÀä;Õý»ð:NaN;ÍË»ð:NaN,NaN,0,0,NaN,1.00(mm),µÚÒ»Æû³µ³§,ÂíÊÏÌå,0
1075,20CrMnTi,µÚÒ»Æû³µ³§,¹â»¬,¦µ10,×ÝÏò,GB228-76,206511,2.0,25.0,3.0,1207.0,2.0,µÚÒ»Æû³µ³§,0.0,0.0,0.0,0.0,0.0,0.0,0.0,0.095,0.0,0.0,0.0,0.0,0.0,0.0,1.1,0.01,0.011,1.0,0.3,0.21,0.0,0.0,0.0,0.0,0.0,0.0,0.0,0.0,0.0,0.0,0.0,0.0,0.0,0.0,0.0,0.0,0.0,0.0,0.0,0.0,0.0,ÈÈ´¦Àí4:NaN;ÈÈ´¦Àí3:NaN;ÈÈ´¦Àí2:NaN;ÈÈ´¦Àí1:NaN;Éøµª:NaN;ÉøÌ¼:NaN;»Ø»ð:200¡æ 60·Ö ¿ÕÀä;´ã»ð:870¡æ 40·Ö ÓÍÀä;Õý»ð:NaN;ÍË»ð:NaN,,,,,,,,
1076,20CrMnTi,ÉÏº£²ÄÁÏÑÐ¾¿Ëù,¹â»¬,_,×ÝÏò,GB3077-82,103,4.0,25.0,5.0,1416.0,3.0,ÉÏº£²ÄÁÏÑÐ¾¿Ëù,0.0,0.0,0.0,0.0,0.0,0.0,0.0,0.085,0.0,0.0,0.0,0.0,0.0,0.0,1.08,0.012,0.011,0.95,0.36,0.21,0.0,0.0,0.0,0.0,0.0,0.0,0.0,0.0,0.0,0.0,0.0,0.0,0.0,0.0,0.0,0.0,0.0,0.0,0.0,0.0,0.0,"ÈÈ´¦Àí4:NaN;ÈÈ´¦Àí3:NaN;ÈÈ´¦Àí2:NaN;ÈÈ´¦Àí1:NaN;Éøµª:NaN;ÉøÌ¼:NaN;»Ø»ð:200¡æ ¿ÕÀä;´ã»ð:µÚÒ»´Î 880¡æ ÓÍÀä,µÚ¶þ´Î 870¡æ;Õý»ð:NaN;ÍË»ð:NaN",NaN,0,0,NaN,NaN,ÉÏº£²ÄÁÏÑÐ¾¿Ëù,»Ø»ðÂíÊÏÌå,0
1077,20CrMoH,ÄÏ¾©Æû³µ³§,¹â»¬,¦µ10*50*110,×ÝÏò,GB228-87,20615,1.0,25.0,14.0,1370.0,1.0,ÄÏ¾©Æû³µ³§,0.0,0.0,0.0,0.0,0.0,0.0,0.0,0.0,0.0,0.0,0.0,0.0,0.235,0.0,1.065,0.013,0.0155,0.76,0.285,0.2,0.0,0.0,0.0,0.0,0.0,0.0,0.0,0.0,0.0,0.0,0.0,0.0,0.0,0.0,0.0,0.0,0.0,0.0,0.00145,0.0,0.0,ÈÈ´¦Àí4:NaN;ÈÈ´¦Àí3:NaN;ÈÈ´¦Àí2:NaN;ÈÈ´¦Àí1:NaN;Éøµª:NaN;ÉøÌ¼:NaN;»Ø»ð:200¡æ 3h ¿ÕÀä;´ã»ð:860¡æ 30' ÓÍÀä;Õý»ð:NaN;ÍË»ð:NaN,NaN,0,0,NaN,NaN,ÄÏ¾©Æû³µ³§,µÍÌ¼ÂíÊÏÌå,410
1078,20CrMoH,ÄÏ¾©Æû³µ³§,¹â»¬,¦µ10*50*110,×ÝÏò,GB228-87,20616,2.0,25.0,54.0,1258.0,2.0,ÄÏ¾©Æû³µ³§,0.0,0.0,0.0,0.0,0.0,0.0,0.0,0.0,0.0,0.0,0.0,0.0,0.235,0.0,1.075,0.012,0.011,0.735,0.245,0.195,0.0,0.0,0.0,0.0,0.0,0.0,0.0,0.0,0.0,0.0,0.0,0.0,0.0,0.0,0.0,0.0,0.0,0.0,0.00175,0.0,0.0,ÈÈ´¦Àí4:NaN;ÈÈ´¦Àí3:NaN;ÈÈ´¦Àí2:NaN;ÈÈ´¦Àí1:NaN;Éøµª:NaN;ÉøÌ¼:NaN;»Ø»ð:200¡æ 2h ¿ÕÀä;´ã»ð:900¡æ 30' ÓÍÀä+840¡æ 30' ÓÍÀä;Õý»ð:NaN;ÍË»ð:NaN,NaN,0,0,NaN,NaN,ÄÏ¾©Æû³µ³§,µÍÌ¼ÂíÊÏÌå,410
1079,20CrNi3A,_,¹â»¬,_,×ÝÏò,,030195,1.0,25.0,0.0,1010.0,1.0,_,0.0,0.0,0.0,0.0,0.0,0.0,0.0,0.0,0.0,0.0,0.0,0.0,0.0,3.0,0.75,0.03,0.03,0.45,0.27,0.202,0.0,0.0,0.0,0.0,0.0,0.0,0.0,0.0,0.0,0.0,0.0,0.0,0.0,0.0,0.0,0.0,0.0,0.0,0.0,0.0,0.0,ÈÈ´¦Àí4:NaN;ÈÈ´¦Àí3:NaN;ÈÈ´¦Àí2:NaN;ÈÈ´¦Àí1:NaN;Éøµª:NaN;ÉøÌ¼:NaN;»Ø»ð:480¡æ Ë®Àä;´ã»ð:840¡æ Ë®Àä;Õý»ð:NaN;ÍË»ð:NaN,NaN,0,0,NaN,NaN,NaN,»Ø»ðË÷ÊÏÌå,340
1080,20CrNi3A,_,¹â»¬,_,×ÝÏò,,030195,2.0,25.0,0.0,1091.0,2.0,_,0.0,0.0,0.0,0.0,0.0,0.0,0.0,0.0,0.0,0.0,0.0,0.0,0.0,3.0,0.75,0.03,0.03,0.45,0.27,0.202,0.0,0.0,0.0,0.0,0.0,0.0,0.0,0.0,0.0,0.0,0.0,0.0,0.0,0.0,0.0,0.0,0.0,0.0,0.0,0.0,0.0,ÈÈ´¦Àí4:NaN;ÈÈ´¦Àí3:NaN;ÈÈ´¦Àí2:NaN;ÈÈ´¦Àí1:NaN;Éøµª:NaN;ÉøÌ¼:NaN;»Ø»ð:470¡æ Ë®Àä;´ã»ð:840¡æ   ÓÍÀä;Õý»ð:NaN;ÍË»ð:NaN,,,,,,,,
1081,20CrNi3A,_,¹â»¬,_,×ÝÏò,,030195,3.0,25.0,0.0,1124.0,3.0,_,0.0,0.0,0.0,0.0,0.0,0.0,0.0,0.0,0.0,0.0,0.0,0.0,0.0,3.0,0.75,0.03,0.03,0.45,0.27,0.202,0.0,0.0,0.0,0.0,0.0,0.0,0.0,0.0,0.0,0.0,0.0,0.0,0.0,0.0,0.0,0.0,0.0,0.0,0.0,0.0,0.0,ÈÈ´¦Àí4:NaN;ÈÈ´¦Àí3:NaN;ÈÈ´¦Àí2:NaN;ÈÈ´¦Àí1:NaN;Éøµª:NaN;ÉøÌ¼:NaN;»Ø»ð:200¡æ;´ã»ð:820¡æ   ÓÍÀä;Õý»ð:900¡æ;ÍË»ð:NaN,,,,,,,,
1082,20CrNi3A,_,¹â»¬,_,×ÝÏò,,030195,4.0,25.0,0.0,922.0,4.0,_,0.0,0.0,0.0,0.0,0.0,0.0,0.0,0.0,0.0,0.0,0.0,0.0,0.0,3.0,0.75,0.03,0.03,0.45,0.27,0.202,0.0,0.0,0.0,0.0,0.0,0.0,0.0,0.0,0.0,0.0,0.0,0.0,0.0,0.0,0.0,0.0,0.0,0.0,0.0,0.0,0.0,ÈÈ´¦Àí4:NaN;ÈÈ´¦Àí3:NaN;ÈÈ´¦Àí2:NaN;ÈÈ´¦Àí1:NaN;Éøµª:NaN;ÉøÌ¼:NaN;»Ø»ð:500¡æ   ¿ÕÀä;´ã»ð:820¡æ   ÓÍÀä;Õý»ð:900¡æ;ÍË»ð:NaN,,,,,,,,
1083,20CrNi3A,_,¹â»¬,_,×ÝÏò,,030195,5.0,25.0,0.0,1526.0,5.0,_,0.0,0.0,0.0,0.0,0.0,0.0,0.0,0.0,0.0,0.0,0.0,0.0,0.0,3.0,0.75,0.03,0.03,0.45,0.27,0.202,0.0,0.0,0.0,0.0,0.0,0.0,0.0,0.0,0.0,0.0,0.0,0.0,0.0,0.0,0.0,0.0,0.0,0.0,0.0,0.0,0.0,ÈÈ´¦Àí4:NaN;ÈÈ´¦Àí3:NaN;ÈÈ´¦Àí2:+ 220¡æ »Ø»ð;ÈÈ´¦Àí1:940¡æ Î± ÉøÌ¼ 8h + 810¡æ ´ã»ð (ÓÍÀä);Éøµª:NaN;ÉøÌ¼:NaN;»Ø»ð:NaN;´ã»ð:NaN;Õý»ð:NaN;ÍË»ð:NaN,,,,,,,,
1084,20CrNi3A,_,¹â»¬,_,×ÝÏò,,030195,6.0,25.0,0.0,1216.0,6.0,_,0.0,0.0,0.0,0.0,0.0,0.0,0.0,0.0,0.0,0.0,0.0,0.0,0.0,3.0,0.75,0.03,0.03,0.45,0.27,0.202,0.0,0.0,0.0,0.0,0.0,0.0,0.0,0.0,0.0,0.0,0.0,0.0,0.0,0.0,0.0,0.0,0.0,0.0,0.0,0.0,0.0,ÈÈ´¦Àí4:NaN;ÈÈ´¦Àí3:NaN;ÈÈ´¦Àí2:NaN;ÈÈ´¦Àí1:NaN;Éøµª:NaN;ÉøÌ¼:NaN;»Ø»ð:450¡æ;´ã»ð:830¡æ  ÓÍÀä;Õý»ð:NaN;ÍË»ð:NaN,,,,,,,,
1085,20CrNi3A,_,¹â»¬,_,×ÝÏò,,030195,7.0,25.0,0.0,1030.0,7.0,_,0.0,0.0,0.0,0.0,0.0,0.0,0.0,0.0,0.0,0.0,0.0,0.0,0.0,3.0,0.75,0.03,0.03,0.45,0.27,0.202,0.0,0.0,0.0,0.0,0.0,0.0,0.0,0.0,0.0,0.0,0.0,0.0,0.0,0.0,0.0,0.0,0.0,0.0,0.0,0.0,0.0,ÈÈ´¦Àí4:NaN;ÈÈ´¦Àí3:NaN;ÈÈ´¦Àí2:NaN;ÈÈ´¦Àí1:NaN;Éøµª:NaN;ÉøÌ¼:NaN;»Ø»ð:500¡æ;´ã»ð:830¡æ  ÓÍÀä;Õý»ð:NaN;ÍË»ð:NaN,,,,,,,,
1086,20CrNi3A,_,¹â»¬,_,×ÝÏò,,030195,8.0,25.0,0.0,902.0,8.0,_,0.0,0.0,0.0,0.0,0.0,0.0,0.0,0.0,0.0,0.0,0.0,0.0,0.0,3.0,0.75,0.03,0.03,0.45,0.27,0.202,0.0,0.0,0.0,0.0,0.0,0.0,0.0,0.0,0.0,0.0,0.0,0.0,0.0,0.0,0.0,0.0,0.0,0.0,0.0,0.0,0.0,ÈÈ´¦Àí4:NaN;ÈÈ´¦Àí3:NaN;ÈÈ´¦Àí2:NaN;ÈÈ´¦Àí1:NaN;Éøµª:NaN;ÉøÌ¼:NaN;»Ø»ð:550¡æ;´ã»ð:830¡æ  ÓÍÀä;Õý»ð:NaN;ÍË»ð:NaN,,,,,,,,
1087,20CrNi3A,_,¹â»¬,_,×ÝÏò,,030195,9.0,25.0,0.0,814.0,9.0,_,0.0,0.0,0.0,0.0,0.0,0.0,0.0,0.0,0.0,0.0,0.0,0.0,0.0,3.0,0.75,0.03,0.03,0.45,0.27,0.202,0.0,0.0,0.0,0.0,0.0,0.0,0.0,0.0,0.0,0.0,0.0,0.0,0.0,0.0,0.0,0.0,0.0,0.0,0.0,0.0,0.0,ÈÈ´¦Àí4:NaN;ÈÈ´¦Àí3:NaN;ÈÈ´¦Àí2:NaN;ÈÈ´¦Àí1:NaN;Éøµª:NaN;ÉøÌ¼:NaN;»Ø»ð:600¡æ;´ã»ð:830¡æ  ÓÍÀä;Õý»ð:NaN;ÍË»ð:NaN,,,,,,,,
1088,20CrNi3A,_,¹â»¬,_,×ÝÏò,,030195,10.0,25.0,0.0,755.0,10.0,_,0.0,0.0,0.0,0.0,0.0,0.0,0.0,0.0,0.0,0.0,0.0,0.0,0.0,3.0,0.75,0.03,0.03,0.45,0.27,0.202,0.0,0.0,0.0,0.0,0.0,0.0,0.0,0.0,0.0,0.0,0.0,0.0,0.0,0.0,0.0,0.0,0.0,0.0,0.0,0.0,0.0,ÈÈ´¦Àí4:NaN;ÈÈ´¦Àí3:NaN;ÈÈ´¦Àí2:NaN;ÈÈ´¦Àí1:NaN;Éøµª:NaN;ÉøÌ¼:NaN;»Ø»ð:650¡æ;´ã»ð:830¡æ  ÓÍÀä;Õý»ð:NaN;ÍË»ð:NaN,,,,,,,,
1089,20G,ÉÏº£³ÉÌ×Ëù,¹â»¬,¦µ10,×ÝÏò,GB433-84,770002,1.0,100.0,48.0,432.0,1.0,ÉÏº£³ÉÌ×Ëù,0.0,0.0,0.0,0.0,0.0,0.0,0.0,0.0,0.0,0.0,0.0,0.0,0.0,0.0,0.0,0.03,0.01,0.56,0.22,0.23,0.0,0.0,0.0,0.0,0.0,0.0,0.0,0.0,0.0,0.0,0.0,0.0,0.0,0.0,0.0,0.0,0.0,0.0,0.0,0.0,0.0,ÈÈ´¦Àí4:NaN;ÈÈ´¦Àí3:NaN;ÈÈ´¦Àí2:NaN;ÈÈ´¦Àí1:NaN;Éøµª:NaN;ÉøÌ¼:NaN;»Ø»ð:NaN;´ã»ð:NaN;Õý»ð:920¡æ 45' ¿ÕÀä;ÍË»ð:NaN,Ñõ»¯ÎïºÍÁò»¯Îï<3¼¶,3,3,NaN,NaN,ÉÏº£·¢µçÉè±¸³ÉÌ×Ëù,ÌúËØÌå+Öé¹âÌå,0
1090,20G,ÉÏº£³ÉÌ×Ëù,¹â»¬,¦µ10,×ÝÏò,GB433-84,770001,1.0,100.0,48.0,432.0,2.0,ÉÏº£³ÉÌ×Ëù,0.0,0.0,0.0,0.0,0.0,0.0,0.0,0.0,0.0,0.0,0.0,0.0,0.0,0.0,0.0,0.026,0.009,0.4,0.2,0.19,0.0,0.0,0.0,0.0,0.0,0.0,0.0,0.0,0.0,0.0,0.0,0.0,0.0,0.0,0.0,0.0,0.0,0.0,0.0,0.0,0.0,ÈÈ´¦Àí4:NaN;ÈÈ´¦Àí3:NaN;ÈÈ´¦Àí2:NaN;ÈÈ´¦Àí1:NaN;Éøµª:NaN;ÉøÌ¼:NaN;»Ø»ð:NaN;´ã»ð:NaN;Õý»ð:920¡æ 45' ¿ÕÀä;ÍË»ð:NaN,Ñõ»¯ÎïºÍÁò»¯Îï<3¼¶,3,3,NaN,NaN,ÉÏº£·¢µçÉè±¸³ÉÌ×Ëù,ÌúËØÌå+Öé¹âÌå,0
1091,20G,ÉÏº£³ÉÌ×Ëù,¹â»¬,¦µ10,×ÝÏò,GB228-74,770005,1.0,25.0,48.0,463.0,3.0,ÉÏº£³ÉÌ×Ëù,0.0,0.0,0.0,0.0,0.0,0.0,0.0,0.0,0.0,0.12,0.0,0.0,0.0,0.12,0.18,0.016,0.01,0.51,0.26,0.21,0.0,0.0,0.0,0.0,0.0,0.0,0.0,0.0,0.0,0.0,0.0,0.0,0.0,0.0,0.0,0.0,0.0,0.0,0.0,0.0,0.0,ÈÈ´¦Àí4:NaN;ÈÈ´¦Àí3:NaN;ÈÈ´¦Àí2:NaN;ÈÈ´¦Àí1:NaN;Éøµª:NaN;ÉøÌ¼:NaN;»Ø»ð:NaN;´ã»ð:NaN;Õý»ð:920¡æ 45' ¿ÕÀä;ÍË»ð:NaN,Ñõ»¯ÎïºÍÁò»¯Îï<3¼¶,3,3,NaN,NaN,ÉÏº£·¢µçÉè±¸³ÉÌ×Ëù,ÌúËØÌå+Öé¹âÌå,0
1092,20G,ÉÏº£³ÉÌ×Ëù,¹â»¬,¦µ10,×ÝÏò,GB228-74,770004,1.0,25.0,48.0,463.0,4.0,ÉÏº£³ÉÌ×Ëù,0.0,0.0,0.0,0.0,0.0,0.0,0.0,0.0,0.0,0.1,0.0,0.0,0.0,0.12,0.06,0.011,0.028,0.54,0.26,0.195,0.0,0.0,0.0,0.0,0.0,0.0,0.0,0.0,0.0,0.0,0.0,0.0,0.0,0.0,0.0,0.0,0.0,0.0,0.0,0.0,0.0,ÈÈ´¦Àí4:NaN;ÈÈ´¦Àí3:NaN;ÈÈ´¦Àí2:NaN;ÈÈ´¦Àí1:NaN;Éøµª:NaN;ÉøÌ¼:NaN;»Ø»ð:NaN;´ã»ð:NaN;Õý»ð:920¡æ 45' ¿ÕÀä;ÍË»ð:NaN,Ñõ»¯ÎïºÍÁò»¯Îï<3¼¶,3,3,NaN,NaN,ÉÏº£·¢µçÉè±¸³ÉÌ×Ëù,ÌúËØÌå+Öé¹âÌå,0
1093,20G,ÉÏº£³ÉÌ×Ëù,¹â»¬,¦µ10,×ÝÏò,GB228-74,770003,1.0,25.0,48.0,463.0,5.0,ÉÏº£³ÉÌ×Ëù,0.0,0.0,0.0,0.0,0.0,0.0,0.0,0.0,0.0,0.0,0.0,0.0,0.0,0.0,0.0,0.026,0.013,0.49,0.22,0.17,0.0,0.0,0.0,0.0,0.0,0.0,0.0,0.0,0.0,0.0,0.0,0.0,0.0,0.0,0.0,0.0,0.0,0.0,0.0,0.0,0.0,ÈÈ´¦Àí4:NaN;ÈÈ´¦Àí3:NaN;ÈÈ´¦Àí2:NaN;ÈÈ´¦Àí1:NaN;Éøµª:NaN;ÉøÌ¼:NaN;»Ø»ð:NaN;´ã»ð:NaN;Õý»ð:920¡æ 45' ¿ÕÀä;ÍË»ð:NaN,Ñõ»¯ÎïºÍÁò»¯Îï<3¼¶,3,3,NaN,NaN,ÉÏº£·¢µçÉè±¸³ÉÌ×Ëù,ÌúËØÌå+Öé¹âÌå,0
1094,20G,ÉÏº£³ÉÌ×Ëù,¹â»¬,¦µ10,×ÝÏò,GB228-74,770002,1.0,25.0,48.0,463.0,6.0,ÉÏº£³ÉÌ×Ëù,0.0,0.0,0.0,0.0,0.0,0.0,0.0,0.0,0.0,0.0,0.0,0.0,0.0,0.0,0.0,0.03,0.01,0.56,0.22,0.23,0.0,0.0,0.0,0.0,0.0,0.0,0.0,0.0,0.0,0.0,0.0,0.0,0.0,0.0,0.0,0.0,0.0,0.0,0.0,0.0,0.0,ÈÈ´¦Àí4:NaN;ÈÈ´¦Àí3:NaN;ÈÈ´¦Àí2:NaN;ÈÈ´¦Àí1:NaN;Éøµª:NaN;ÉøÌ¼:NaN;»Ø»ð:NaN;´ã»ð:NaN;Õý»ð:920¡æ 45' ¿ÕÀä;ÍË»ð:NaN,Ñõ»¯ÎïºÍÁò»¯Îï<3¼¶,3,3,NaN,NaN,ÉÏº£·¢µçÉè±¸³ÉÌ×Ëù,ÌúËØÌå+Öé¹âÌå,0
1095,20G,ÉÏº£³ÉÌ×Ëù,¹â»¬,¦µ10,×ÝÏò,GB228-74,770001,1.0,25.0,48.0,463.0,7.0,ÉÏº£³ÉÌ×Ëù,0.0,0.0,0.0,0.0,0.0,0.0,0.0,0.0,0.0,0.0,0.0,0.0,0.0,0.0,0.0,0.026,0.009,0.4,0.2,0.19,0.0,0.0,0.0,0.0,0.0,0.0,0.0,0.0,0.0,0.0,0.0,0.0,0.0,0.0,0.0,0.0,0.0,0.0,0.0,0.0,0.0,ÈÈ´¦Àí4:NaN;ÈÈ´¦Àí3:NaN;ÈÈ´¦Àí2:NaN;ÈÈ´¦Àí1:NaN;Éøµª:NaN;ÉøÌ¼:NaN;»Ø»ð:NaN;´ã»ð:NaN;Õý»ð:920¡æ 45' ¿ÕÀä;ÍË»ð:NaN,Ñõ»¯ÎïºÍÁò»¯Îï<3¼¶,3,3,NaN,NaN,ÉÏº£·¢µçÉè±¸³ÉÌ×Ëù,ÌúËØÌå+Öé¹âÌå,0
1096,20G,ÉÏº£³ÉÌ×Ëù,¹â»¬,¦µ10,×ÝÏò,GB433-84,770005,1.0,100.0,48.0,432.0,8.0,ÉÏº£³ÉÌ×Ëù,0.0,0.0,0.0,0.0,0.0,0.0,0.0,0.0,0.0,0.12,0.0,0.0,0.0,0.12,0.18,0.016,0.01,0.51,0.26,0.21,0.0,0.0,0.0,0.0,0.0,0.0,0.0,0.0,0.0,0.0,0.0,0.0,0.0,0.0,0.0,0.0,0.0,0.0,0.0,0.0,0.0,ÈÈ´¦Àí4:NaN;ÈÈ´¦Àí3:NaN;ÈÈ´¦Àí2:NaN;ÈÈ´¦Àí1:NaN;Éøµª:NaN;ÉøÌ¼:NaN;»Ø»ð:NaN;´ã»ð:NaN;Õý»ð:920¡æ 45' ¿ÕÀä;ÍË»ð:NaN,Ñõ»¯ÎïºÍÁò»¯Îï<3¼¶,3,3,NaN,NaN,ÉÏº£·¢µçÉè±¸³ÉÌ×Ëù,ÌúËØÌå+Öé¹âÌå,0
1097,20G,ÉÏº£³ÉÌ×Ëù,¹â»¬,¦µ10,×ÝÏò,GB433-84,770004,1.0,100.0,48.0,432.0,9.0,ÉÏº£³ÉÌ×Ëù,0.0,0.0,0.0,0.0,0.0,0.0,0.0,0.0,0.0,0.1,0.0,0.0,0.0,0.12,0.06,0.011,0.028,0.54,0.26,0.195,0.0,0.0,0.0,0.0,0.0,0.0,0.0,0.0,0.0,0.0,0.0,0.0,0.0,0.0,0.0,0.0,0.0,0.0,0.0,0.0,0.0,ÈÈ´¦Àí4:NaN;ÈÈ´¦Àí3:NaN;ÈÈ´¦Àí2:NaN;ÈÈ´¦Àí1:NaN;Éøµª:NaN;ÉøÌ¼:NaN;»Ø»ð:NaN;´ã»ð:NaN;Õý»ð:920¡æ 45' ¿ÕÀä;ÍË»ð:NaN,Ñõ»¯ÎïºÍÁò»¯Îï<3¼¶,3,3,NaN,NaN,ÉÏº£·¢µçÉè±¸³ÉÌ×Ëù,ÌúËØÌå+Öé¹âÌå,0
1098,20G,ÉÏº£³ÉÌ×Ëù,¹â»¬,¦µ10,×ÝÏò,GB433-84,770003,1.0,100.0,48.0,432.0,10.0,ÉÏº£³ÉÌ×Ëù,0.0,0.0,0.0,0.0,0.0,0.0,0.0,0.0,0.0,0.0,0.0,0.0,0.0,0.0,0.0,0.026,0.013,0.49,0.22,0.17,0.0,0.0,0.0,0.0,0.0,0.0,0.0,0.0,0.0,0.0,0.0,0.0,0.0,0.0,0.0,0.0,0.0,0.0,0.0,0.0,0.0,ÈÈ´¦Àí4:NaN;ÈÈ´¦Àí3:NaN;ÈÈ´¦Àí2:NaN;ÈÈ´¦Àí1:NaN;Éøµª:NaN;ÉøÌ¼:NaN;»Ø»ð:NaN;´ã»ð:NaN;Õý»ð:920¡æ 45' ¿ÕÀä;ÍË»ð:NaN,Ñõ»¯ÎïºÍÁò»¯Îï<3¼¶,3,3,NaN,NaN,ÉÏº£·¢µçÉè±¸³ÉÌ×Ëù,ÌúËØÌå+Öé¹âÌå,0
1099,20G,ÉÏº£³ÉÌ×Ëù,¹â»¬,¦µ10,×ÝÏò,GB433-84,770001,1.0,200.0,48.0,533.0,11.0,ÉÏº£³ÉÌ×Ëù,0.0,0.0,0.0,0.0,0.0,0.0,0.0,0.0,0.0,0.0,0.0,0.0,0.0,0.0,0.0,0.026,0.009,0.4,0.2,0.19,0.0,0.0,0.0,0.0,0.0,0.0,0.0,0.0,0.0,0.0,0.0,0.0,0.0,0.0,0.0,0.0,0.0,0.0,0.0,0.0,0.0,ÈÈ´¦Àí4:NaN;ÈÈ´¦Àí3:NaN;ÈÈ´¦Àí2:NaN;ÈÈ´¦Àí1:NaN;Éøµª:NaN;ÉøÌ¼:NaN;»Ø»ð:NaN;´ã»ð:NaN;Õý»ð:920¡æ 45' ¿ÕÀä;ÍË»ð:NaN,Ñõ»¯ÎïºÍÁò»¯Îï<3¼¶,3,3,NaN,NaN,ÉÏº£·¢µçÉè±¸³ÉÌ×Ëù,ÌúËØÌå+Öé¹âÌå,0
