Repository: yuyouyu32/106Lab_Project

# 106Lab_ML
106Lab's machine learning programs.

File: fatigue_data_tidy/抗拉强度/抗拉强度.csv (part 23 of 32)
,¸ÖºÅ,ÊÔÑéµ¥Î»,È±¿ÚÐÎ×´,ÊÔÑù³ß´ç,È¡Ñù·½Ïò,ÊÔÑé·½·¨,Â¯ºÅ,ÈÈ´¦ÀíºÅ,ÎÂ¶È,ÑùÆ·Êý,¿¹À­Ç¿¶È,ÐòºÅ,ÊÔÑéµ¥Î»-»¯Ñ§³É·Ö,îæ,ïç,¸Æ,îÜ,ÂÁ(²»¿ÉÈÜ),ÂÁ(¿ÉÈÜ),îê,îÑ,Åð,Í­,ÎÙ,·°,îâ,Äø,¸õ,Áò,Á×,ÃÌ,¹è,Ì¼,ïÈ,Îø,ÄÆ,¹¯,ïÓ,Òø,Éé,îé,Ð¿,Ìà,Îý,Ç¦,Ìú,Ï¡ÍÁ,µªÆø,ÑõÆø,ÇâÆø,µª,Ñõ,Çâ,Ã¾,ÈÈ´¦Àí¹¤ÒÕ,¼ÐÔÓÎï,¾§Á£¶È,×î´ó¾§Á£¶È,Éøµª,ÉøÌ¼,ÊÔÑéµ¥Î»-½ðÏà×éÖ¯,½ðÏà×éÖ¯,ÂíÊÏÌå×ª±ä¿ª
2190,5CrMnSiMoV,_,¹â»¬,¦µ5,×ÝÏò,,030394,1.0,700.0,0.0,137.0,5.0,_,0.0,0.0,0.0,0.0,0.0,0.0,0.0,0.0,0.0,0.0,0.0,0.25,0.41,0.0,1.5,0.0,0.0,1.02,0.98,0.49,0.0,0.0,0.0,0.0,0.0,0.0,0.0,0.0,0.0,0.0,0.0,0.0,0.0,0.0,0.0,0.0,0.0,0.0,0.0,0.0,0.0,"ÈÈ´¦Àí4:NaN;ÈÈ´¦Àí3:NaN;ÈÈ´¦Àí2:NaN;ÈÈ´¦Àí1:´ã»ðÇ°,550¡æÔ¤ÈÈ;Éøµª:NaN;ÉøÌ¼:NaN;»Ø»ð:610¡æ*2h +600¡æ*2h;´ã»ð:880¡æ ¿ÕÀä »ò ÓÍÀä;Õý»ð:NaN;ÍË»ð:NaN",NaN,0,0,NaN,NaN,NaN,»Ø»ðÂíÊÏÌå,330
2191,5CrNiMo,ÉÏº£²ÄÁÏÑÐ¾¿Ëù,¹â»¬,¦µ5,×ÝÏò,GB228-87,56204,1.0,25.0,3.0,1309.0,1.0,ÉÏº£²ÄÁÏÑÐ¾¿Ëù,0.0,0.0,0.0,0.0,0.0,0.0,0.0,0.0,0.0,0.0,0.0,0.0,0.21,1.52,0.58,0.01,0.017,0.63,0.26,0.51,0.0,0.0,0.0,0.0,0.0,0.0,0.0,0.0,0.0,0.0,0.0,0.0,0.0,0.0,0.0,0.0,0.0,0.0,0.0,0.0,0.0,ÈÈ´¦Àí4:NaN;ÈÈ´¦Àí3:NaN;ÈÈ´¦Àí2:NaN;ÈÈ´¦Àí1:NaN;Éøµª:NaN;ÉøÌ¼:NaN;»Ø»ð:500¡æ Á½´Î;´ã»ð:850¡æ ÓÍÀä;Õý»ð:NaN;ÍË»ð:NaN,,,,,,,,
2192,5CrNiMo,ÉÏº£²ÄÁÏÑÐ¾¿Ëù,"È±¿Ú,R=0.75 Kt=2",¦µ10,×ÝÏò,GB228-87,56204,1.0,25.0,3.0,867.0,2.0,ÉÏº£²ÄÁÏÑÐ¾¿Ëù,0.0,0.0,0.0,0.0,0.0,0.0,0.0,0.0,0.0,0.0,0.0,0.0,0.21,1.52,0.58,0.01,0.017,0.63,0.26,0.51,0.0,0.0,0.0,0.0,0.0,0.0,0.0,0.0,0.0,0.0,0.0,0.0,0.0,0.0,0.0,0.0,0.0,0.0,0.0,0.0,0.0,ÈÈ´¦Àí4:NaN;ÈÈ´¦Àí3:NaN;ÈÈ´¦Àí2:NaN;ÈÈ´¦Àí1:NaN;Éøµª:NaN;ÉøÌ¼:NaN;»Ø»ð:500¡æ Á½´Î;´ã»ð:850¡æ ÓÍÀä;Õý»ð:NaN;ÍË»ð:NaN,,,,,,,,
2193,5CrNiMo,ÉÏº£²ÄÁÏÑÐ¾¿Ëù,¹â»¬,¦µ5,×ÝÏò,GB4338-84,56204,1.0,300.0,3.0,1219.0,3.0,ÉÏº£²ÄÁÏÑÐ¾¿Ëù,0.0,0.0,0.0,0.0,0.0,0.0,0.0,0.0,0.0,0.0,0.0,0.0,0.21,1.52,0.58,0.01,0.017,0.63,0.26,0.51,0.0,0.0,0.0,0.0,0.0,0.0,0.0,0.0,0.0,0.0,0.0,0.0,0.0,0.0,0.0,0.0,0.0,0.0,0.0,0.0,0.0,ÈÈ´¦Àí4:NaN;ÈÈ´¦Àí3:NaN;ÈÈ´¦Àí2:NaN;ÈÈ´¦Àí1:NaN;Éøµª:NaN;ÉøÌ¼:NaN;»Ø»ð:500¡æ Á½´Î;´ã»ð:850¡æ ÓÍÀä;Õý»ð:NaN;ÍË»ð:NaN,,,,,,,,
2194,5CrNiMo,ÉÏº£²ÄÁÏÑÐ¾¿Ëù,¹â»¬,¦µ5,×ÝÏò,GB4338-84,56204,1.0,600.0,3.0,314.0,4.0,ÉÏº£²ÄÁÏÑÐ¾¿Ëù,0.0,0.0,0.0,0.0,0.0,0.0,0.0,0.0,0.0,0.0,0.0,0.0,0.21,1.52,0.58,0.01,0.017,0.63,0.26,0.51,0.0,0.0,0.0,0.0,0.0,0.0,0.0,0.0,0.0,0.0,0.0,0.0,0.0,0.0,0.0,0.0,0.0,0.0,0.0,0.0,0.0,ÈÈ´¦Àí4:NaN;ÈÈ´¦Àí3:NaN;ÈÈ´¦Àí2:NaN;ÈÈ´¦Àí1:NaN;Éøµª:NaN;ÉøÌ¼:NaN;»Ø»ð:500¡æ Á½´Î;´ã»ð:850¡æ ÓÍÀä;Õý»ð:NaN;ÍË»ð:NaN,,,,,,,,
2195,5CrNiMo,ÉÏº£²ÄÁÏÑÐ¾¿Ëù,¹â»¬,¦µ5,×ÝÏò,GB4338-84,56204,1.0,650.0,3.0,171.0,5.0,ÉÏº£²ÄÁÏÑÐ¾¿Ëù,0.0,0.0,0.0,0.0,0.0,0.0,0.0,0.0,0.0,0.0,0.0,0.0,0.21,1.52,0.58,0.01,0.017,0.63,0.26,0.51,0.0,0.0,0.0,0.0,0.0,0.0,0.0,0.0,0.0,0.0,0.0,0.0,0.0,0.0,0.0,0.0,0.0,0.0,0.0,0.0,0.0,ÈÈ´¦Àí4:NaN;ÈÈ´¦Àí3:NaN;ÈÈ´¦Àí2:NaN;ÈÈ´¦Àí1:NaN;Éøµª:NaN;ÉøÌ¼:NaN;»Ø»ð:500¡æ Á½´Î;´ã»ð:850¡æ ÓÍÀä;Õý»ð:NaN;ÍË»ð:NaN,,,,,,,,
2196,5CrNiMo,ÉÏº£²ÄÁÏÑÐ¾¿Ëù,¹â»¬,¦µ5,×ÝÏò,GB4338-84,56204,1.0,700.0,3.0,97.0,6.0,ÉÏº£²ÄÁÏÑÐ¾¿Ëù,0.0,0.0,0.0,0.0,0.0,0.0,0.0,0.0,0.0,0.0,0.0,0.0,0.21,1.52,0.58,0.01,0.017,0.63,0.26,0.51,0.0,0.0,0.0,0.0,0.0,0.0,0.0,0.0,0.0,0.0,0.0,0.0,0.0,0.0,0.0,0.0,0.0,0.0,0.0,0.0,0.0,ÈÈ´¦Àí4:NaN;ÈÈ´¦Àí3:NaN;ÈÈ´¦Àí2:NaN;ÈÈ´¦Àí1:NaN;Éøµª:NaN;ÉøÌ¼:NaN;»Ø»ð:500¡æ Á½´Î;´ã»ð:850¡æ ÓÍÀä;Õý»ð:NaN;ÍË»ð:NaN,,,,,,,,
2197,60,ÉÏº£²ÄÁÏÑÐ¾¿Ëù,¹â»¬,¦µ10,×ÝÏò,GB228-87,3069965,1.0,25.0,3.0,1058.0,1.0,ÉÏº£²ÄÁÏÑÐ¾¿Ëù,0.0,0.0,0.0,0.0,0.0,0.0,0.0,0.0,0.0,0.0,0.0,0.0,0.0,0.0,0.0,0.014,0.026,0.65,0.34,0.61,0.0,0.0,0.0,0.0,0.0,0.0,0.0,0.0,0.0,0.0,0.0,0.0,0.0,0.0,0.0,0.0,0.0,0.0,0.0,0.0,0.0,ÈÈ´¦Àí4:NaN;ÈÈ´¦Àí3:NaN;ÈÈ´¦Àí2:NaN;ÈÈ´¦Àí1:NaN;Éøµª:NaN;ÉøÌ¼:NaN;»Ø»ð:600¡æ 1.5h;´ã»ð:820¡æ 40·Ö(Ë®Àä);Õý»ð:NaN;ÍË»ð:NaN,NaN,0,0,NaN,NaN,NaN,»Ø»ðË÷ÊÏÌå,0
2198,60Si2Mn,³¤´ºÆû³µËù,¹â»¬,¦µ10,×ÝÏò,GB228-76,896001,1.0,25.0,4.0,2305.0,1.0,³¤´ºÆû³µËù,0.0,0.0,0.0,0.0,0.0,0.0,0.0,0.0,0.0,0.0,0.0,0.0,0.0,0.0,0.0,0.018,0.024,0.85,1.84,0.62,0.0,0.0,0.0,0.0,0.0,0.0,0.0,0.0,0.0,0.0,0.0,0.0,0.0,0.0,0.0,0.0,0.0,0.0,0.0,0.0,0.0,ÈÈ´¦Àí4:NaN;ÈÈ´¦Àí3:NaN;ÈÈ´¦Àí2:NaN;ÈÈ´¦Àí1:NaN;Éøµª:NaN;ÉøÌ¼:NaN;»Ø»ð:350¡æ ¿ÕÀä;´ã»ð:880¡æ ÓÍÀä;Õý»ð:NaN;ÍË»ð:NaN,NaN,6,7,NaN,NaN,³¤´ºÆû³µËù,»Ø»ðÇüÊÏÌå,0
2199,60Si2Mn,³¤´ºÆû³µËù,¹â»¬,¦µ10,×ÝÏò,GB228-76,896001,2.0,25.0,6.0,2090.0,2.0,³¤´ºÆû³µËù,0.0,0.0,0.0,0.0,0.0,0.0,0.0,0.0,0.0,0.0,0.0,0.0,0.0,0.0,0.0,0.018,0.024,0.85,1.84,0.62,0.0,0.0,0.0,0.0,0.0,0.0,0.0,0.0,0.0,0.0,0.0,0.0,0.0,0.0,0.0,0.0,0.0,0.0,0.0,0.0,0.0,ÈÈ´¦Àí4:NaN;ÈÈ´¦Àí3:NaN;ÈÈ´¦Àí2:NaN;ÈÈ´¦Àí1:NaN;Éøµª:NaN;ÉøÌ¼:NaN;»Ø»ð:400¡æ ¿ÕÀä;´ã»ð:880¡æ ÓÍÀä;Õý»ð:NaN;ÍË»ð:NaN,NaN,6,7,NaN,NaN,³¤´ºÆû³µËù,»Ø»ðÇüÊÏÌå,0
2200,60Si2Mn,³¤´ºÆû³µËù,¹â»¬,¦µ10,×ÝÏò,GB228-76,896001,3.0,25.0,6.0,1707.0,3.0,³¤´ºÆû³µËù,0.0,0.0,0.0,0.0,0.0,0.0,0.0,0.0,0.0,0.0,0.0,0.0,0.0,0.0,0.0,0.018,0.024,0.85,1.84,0.62,0.0,0.0,0.0,0.0,0.0,0.0,0.0,0.0,0.0,0.0,0.0,0.0,0.0,0.0,0.0,0.0,0.0,0.0,0.0,0.0,0.0,ÈÈ´¦Àí4:NaN;ÈÈ´¦Àí3:NaN;ÈÈ´¦Àí2:NaN;ÈÈ´¦Àí1:NaN;Éøµª:NaN;ÉøÌ¼:NaN;»Ø»ð:450¡æ ¿ÕÀä;´ã»ð:880¡æ ÓÍÀä;Õý»ð:NaN;ÍË»ð:NaN,NaN,6,7,NaN,NaN,³¤´ºÆû³µËù,»Ø»ðÇüÊÏÌå,0
2201,60Si2Mn,³¤´ºÆû³µËù,¹â»¬,¦µ10,×ÝÏò,GB228-76,896001,4.0,25.0,5.0,1471.0,4.0,³¤´ºÆû³µËù,0.0,0.0,0.0,0.0,0.0,0.0,0.0,0.0,0.0,0.0,0.0,0.0,0.0,0.0,0.0,0.018,0.024,0.85,1.84,0.62,0.0,0.0,0.0,0.0,0.0,0.0,0.0,0.0,0.0,0.0,0.0,0.0,0.0,0.0,0.0,0.0,0.0,0.0,0.0,0.0,0.0,ÈÈ´¦Àí4:NaN;ÈÈ´¦Àí3:NaN;ÈÈ´¦Àí2:NaN;ÈÈ´¦Àí1:NaN;Éøµª:NaN;ÉøÌ¼:NaN;»Ø»ð:500¡æ ¿ÕÀä;´ã»ð:880¡æ ÓÍÀä;Õý»ð:NaN;ÍË»ð:NaN,NaN,6,7,NaN,NaN,³¤´ºÆû³µËù,»Ø»ðÇüÊÏÌå,0
2202,60Si2Mn,³¤´ºÆû³µËù,¹â»¬,¦µ10,×ÝÏò,GB228-76,896001,5.0,25.0,6.0,1278.0,5.0,³¤´ºÆû³µËù,0.0,0.0,0.0,0.0,0.0,0.0,0.0,0.0,0.0,0.0,0.0,0.0,0.0,0.0,0.0,0.018,0.024,0.85,1.84,0.62,0.0,0.0,0.0,0.0,0.0,0.0,0.0,0.0,0.0,0.0,0.0,0.0,0.0,0.0,0.0,0.0,0.0,0.0,0.0,0.0,0.0,ÈÈ´¦Àí4:NaN;ÈÈ´¦Àí3:NaN;ÈÈ´¦Àí2:NaN;ÈÈ´¦Àí1:NaN;Éøµª:NaN;ÉøÌ¼:NaN;»Ø»ð:550¡æ ¿ÕÀä;´ã»ð:880¡æ ÓÍÀä;Õý»ð:NaN;ÍË»ð:NaN,NaN,6,7,NaN,NaN,³¤´ºÆû³µËù,»Ø»ðÇüÊÏÌå,0
2203,60Si2Mn,³¤´ºÆû³µËù,¹â»¬,¦µ10,×ÝÏò,GB228-76,896003,1.0,25.0,4.0,2323.0,6.0,³¤´ºÆû³µËù,0.0,0.0,0.0,0.0,0.0,0.0,0.0,0.0,0.0,0.0,0.0,0.0,0.0,0.0,0.0,0.011,0.013,0.81,2.0,0.61,0.0,0.0,0.0,0.0,0.0,0.0,0.0,0.0,0.0,0.0,0.0,0.0,0.0,0.0,0.0,0.0,0.0,0.0,0.0,0.0,0.0,ÈÈ´¦Àí4:NaN;ÈÈ´¦Àí3:NaN;ÈÈ´¦Àí2:NaN;ÈÈ´¦Àí1:NaN;Éøµª:NaN;ÉøÌ¼:NaN;»Ø»ð:350¡æ ¿ÕÀä;´ã»ð:880¡æ ÓÍÀä;Õý»ð:NaN;ÍË»ð:NaN,NaN,6,7,NaN,NaN,³¤´ºÆû³µËù,»Ø»ðÇüÊÏÌå,0
2204,60Si2Mn,³¤´ºÆû³µËù,¹â»¬,¦µ10,×ÝÏò,GB228-76,896003,2.0,25.0,6.0,2099.0,7.0,³¤´ºÆû³µËù,0.0,0.0,0.0,0.0,0.0,0.0,0.0,0.0,0.0,0.0,0.0,0.0,0.0,0.0,0.0,0.011,0.013,0.81,2.0,0.61,0.0,0.0,0.0,0.0,0.0,0.0,0.0,0.0,0.0,0.0,0.0,0.0,0.0,0.0,0.0,0.0,0.0,0.0,0.0,0.0,0.0,ÈÈ´¦Àí4:NaN;ÈÈ´¦Àí3:NaN;ÈÈ´¦Àí2:NaN;ÈÈ´¦Àí1:NaN;Éøµª:NaN;ÉøÌ¼:NaN;»Ø»ð:400¡æ ¿ÕÀä;´ã»ð:880¡æ ÓÍÀä;Õý»ð:NaN;ÍË»ð:NaN,NaN,6,7,NaN,NaN,³¤´ºÆû³µËù,»Ø»ðÇüÊÏÌå,0
2205,60Si2Mn,³¤´ºÆû³µËù,¹â»¬,¦µ10,×ÝÏò,GB228-76,896003,3.0,25.0,6.0,1725.0,8.0,³¤´ºÆû³µËù,0.0,0.0,0.0,0.0,0.0,0.0,0.0,0.0,0.0,0.0,0.0,0.0,0.0,0.0,0.0,0.011,0.013,0.81,2.0,0.61,0.0,0.0,0.0,0.0,0.0,0.0,0.0,0.0,0.0,0.0,0.0,0.0,0.0,0.0,0.0,0.0,0.0,0.0,0.0,0.0,0.0,ÈÈ´¦Àí4:NaN;ÈÈ´¦Àí3:NaN;ÈÈ´¦Àí2:NaN;ÈÈ´¦Àí1:NaN;Éøµª:NaN;ÉøÌ¼:NaN;»Ø»ð:450¡æ ¿ÕÀä;´ã»ð:880¡æ ÓÍÀä;Õý»ð:NaN;ÍË»ð:NaN,NaN,6,7,NaN,NaN,³¤´ºÆû³µËù,»Ø»ðÇüÊÏÌå,0
2206,60Si2Mn,³¤´ºÆû³µËù,¹â»¬,¦µ10,×ÝÏò,GB228-76,896003,4.0,25.0,4.0,1481.0,9.0,³¤´ºÆû³µËù,0.0,0.0,0.0,0.0,0.0,0.0,0.0,0.0,0.0,0.0,0.0,0.0,0.0,0.0,0.0,0.011,0.013,0.81,2.0,0.61,0.0,0.0,0.0,0.0,0.0,0.0,0.0,0.0,0.0,0.0,0.0,0.0,0.0,0.0,0.0,0.0,0.0,0.0,0.0,0.0,0.0,ÈÈ´¦Àí4:NaN;ÈÈ´¦Àí3:NaN;ÈÈ´¦Àí2:NaN;ÈÈ´¦Àí1:NaN;Éøµª:NaN;ÉøÌ¼:NaN;»Ø»ð:500¡æ ¿ÕÀä;´ã»ð:880¡æ ÓÍÀä;Õý»ð:NaN;ÍË»ð:NaN,NaN,6,7,NaN,NaN,³¤´ºÆû³µËù,»Ø»ðÇüÊÏÌå,0
2207,60Si2Mn,³¤´ºÆû³µËù,¹â»¬,¦µ10,×ÝÏò,GB228-76,896003,5.0,25.0,6.0,1298.0,10.0,³¤´ºÆû³µËù,0.0,0.0,0.0,0.0,0.0,0.0,0.0,0.0,0.0,0.0,0.0,0.0,0.0,0.0,0.0,0.011,0.013,0.81,2.0,0.61,0.0,0.0,0.0,0.0,0.0,0.0,0.0,0.0,0.0,0.0,0.0,0.0,0.0,0.0,0.0,0.0,0.0,0.0,0.0,0.0,0.0,ÈÈ´¦Àí4:NaN;ÈÈ´¦Àí3:NaN;ÈÈ´¦Àí2:NaN;ÈÈ´¦Àí1:NaN;Éøµª:NaN;ÉøÌ¼:NaN;»Ø»ð:550¡æ ¿ÕÀä;´ã»ð:880¡æ ÓÍÀä;Õý»ð:NaN;ÍË»ð:NaN,NaN,6,7,NaN,NaN,³¤´ºÆû³µËù,»Ø»ðÇüÊÏÌå,0
2208,60Si2Mn,³¤´ºÆû³µËù,¹â»¬,¦µ10,×ÝÏò,GB228-76,896004,1.0,25.0,4.0,2318.0,11.0,³¤´ºÆû³µËù,0.0,0.0,0.0,0.0,0.0,0.0,0.0,0.0,0.0,0.0,0.0,0.0,0.0,0.0,0.0,0.009,0.014,0.74,1.81,0.6,0.0,0.0,0.0,0.0,0.0,0.0,0.0,0.0,0.0,0.0,0.0,0.0,0.0,0.0,0.0,0.0,0.0,0.0,0.0,0.0,0.0,ÈÈ´¦Àí4:NaN;ÈÈ´¦Àí3:NaN;ÈÈ´¦Àí2:NaN;ÈÈ´¦Àí1:NaN;Éøµª:NaN;ÉøÌ¼:NaN;»Ø»ð:350¡æ ¿ÕÀä;´ã»ð:880¡æ ÓÍÀä;Õý»ð:NaN;ÍË»ð:NaN,NaN,6,7,NaN,NaN,³¤´ºÆû³µËù,»Ø»ðÇüÊÏÌå,0
2209,60Si2Mn,³¤´ºÆû³µËù,¹â»¬,¦µ10,×ÝÏò,GB228-76,896004,2.0,25.0,5.0,2105.0,12.0,³¤´ºÆû³µËù,0.0,0.0,0.0,0.0,0.0,0.0,0.0,0.0,0.0,0.0,0.0,0.0,0.0,0.0,0.0,0.009,0.014,0.74,1.81,0.6,0.0,0.0,0.0,0.0,0.0,0.0,0.0,0.0,0.0,0.0,0.0,0.0,0.0,0.0,0.0,0.0,0.0,0.0,0.0,0.0,0.0,ÈÈ´¦Àí4:NaN;ÈÈ´¦Àí3:NaN;ÈÈ´¦Àí2:NaN;ÈÈ´¦Àí1:NaN;Éøµª:NaN;ÉøÌ¼:NaN;»Ø»ð:400¡æ ¿ÕÀä;´ã»ð:880¡æ ÓÍÀä;Õý»ð:NaN;ÍË»ð:NaN,NaN,6,7,NaN,NaN,³¤´ºÆû³µËù,»Ø»ðÇüÊÏÌå,0
2210,60Si2Mn,³¤´ºÆû³µËù,¹â»¬,¦µ10,×ÝÏò,GB228-76,896004,3.0,25.0,6.0,1704.0,13.0,³¤´ºÆû³µËù,0.0,0.0,0.0,0.0,0.0,0.0,0.0,0.0,0.0,0.0,0.0,0.0,0.0,0.0,0.0,0.009,0.014,0.74,1.81,0.6,0.0,0.0,0.0,0.0,0.0,0.0,0.0,0.0,0.0,0.0,0.0,0.0,0.0,0.0,0.0,0.0,0.0,0.0,0.0,0.0,0.0,ÈÈ´¦Àí4:NaN;ÈÈ´¦Àí3:NaN;ÈÈ´¦Àí2:NaN;ÈÈ´¦Àí1:NaN;Éøµª:NaN;ÉøÌ¼:NaN;»Ø»ð:450¡æ ¿ÕÀä;´ã»ð:880¡æ ÓÍÀä;Õý»ð:NaN;ÍË»ð:NaN,NaN,6,7,NaN,NaN,³¤´ºÆû³µËù,»Ø»ðÇüÊÏÌå,0
2211,60Si2Mn,³¤´ºÆû³µËù,¹â»¬,¦µ10,×ÝÏò,GB228-76,896004,4.0,25.0,5.0,1462.0,14.0,³¤´ºÆû³µËù,0.0,0.0,0.0,0.0,0.0,0.0,0.0,0.0,0.0,0.0,0.0,0.0,0.0,0.0,0.0,0.009,0.014,0.74,1.81,0.6,0.0,0.0,0.0,0.0,0.0,0.0,0.0,0.0,0.0,0.0,0.0,0.0,0.0,0.0,0.0,0.0,0.0,0.0,0.0,0.0,0.0,ÈÈ´¦Àí4:NaN;ÈÈ´¦Àí3:NaN;ÈÈ´¦Àí2:NaN;ÈÈ´¦Àí1:NaN;Éøµª:NaN;ÉøÌ¼:NaN;»Ø»ð:500¡æ ¿ÕÀä;´ã»ð:880¡æ ÓÍÀä;Õý»ð:NaN;ÍË»ð:NaN,NaN,6,7,NaN,NaN,³¤´ºÆû³µËù,»Ø»ðÇüÊÏÌå,0
2212,60Si2Mn,³¤´ºÆû³µËù,¹â»¬,¦µ10,×ÝÏò,GB228-76,896004,5.0,25.0,6.0,1258.0,15.0,³¤´ºÆû³µËù,0.0,0.0,0.0,0.0,0.0,0.0,0.0,0.0,0.0,0.0,0.0,0.0,0.0,0.0,0.0,0.009,0.014,0.74,1.81,0.6,0.0,0.0,0.0,0.0,0.0,0.0,0.0,0.0,0.0,0.0,0.0,0.0,0.0,0.0,0.0,0.0,0.0,0.0,0.0,0.0,0.0,ÈÈ´¦Àí4:NaN;ÈÈ´¦Àí3:NaN;ÈÈ´¦Àí2:NaN;ÈÈ´¦Àí1:NaN;Éøµª:NaN;ÉøÌ¼:NaN;»Ø»ð:550¡æ ¿ÕÀä;´ã»ð:880¡æ ÓÍÀä;Õý»ð:NaN;ÍË»ð:NaN,NaN,6,7,NaN,NaN,³¤´ºÆû³µËù,»Ø»ðÇüÊÏÌå,0
2213,60Si2Mn,³¤´ºÆû³µËù,¹â»¬,¦µ10,×ÝÏò,GB228-76,896005,1.0,25.0,2.0,2118.0,16.0,³¤´ºÆû³µËù,0.0,0.0,0.0,0.0,0.0,0.0,0.0,0.0,0.0,0.0,0.0,0.0,0.0,0.0,0.0,0.01,0.018,0.81,1.68,0.6,0.0,0.0,0.0,0.0,0.0,0.0,0.0,0.0,0.0,0.0,0.0,0.0,0.0,0.0,0.0,0.0,0.0,0.0,0.0,0.0,0.0,ÈÈ´¦Àí4:NaN;ÈÈ´¦Àí3:NaN;ÈÈ´¦Àí2:NaN;ÈÈ´¦Àí1:NaN;Éøµª:NaN;ÉøÌ¼:NaN;»Ø»ð:350¡æ ¿ÕÀä;´ã»ð:880¡æ ÓÍÀä;Õý»ð:NaN;ÍË»ð:NaN,NaN,6,7,NaN,NaN,³¤´ºÆû³µËù,»Ø»ðÇüÊÏÌå,0
2214,60Si2Mn,³¤´ºÆû³µËù,¹â»¬,¦µ10,×ÝÏò,GB228-76,896005,2.0,25.0,5.0,2063.0,17.0,³¤´ºÆû³µËù,0.0,0.0,0.0,0.0,0.0,0.0,0.0,0.0,0.0,0.0,0.0,0.0,0.0,0.0,0.0,0.01,0.018,0.81,1.68,0.6,0.0,0.0,0.0,0.0,0.0,0.0,0.0,0.0,0.0,0.0,0.0,0.0,0.0,0.0,0.0,0.0,0.0,0.0,0.0,0.0,0.0,ÈÈ´¦Àí4:NaN;ÈÈ´¦Àí3:NaN;ÈÈ´¦Àí2:NaN;ÈÈ´¦Àí1:NaN;Éøµª:NaN;ÉøÌ¼:NaN;»Ø»ð:400¡æ ¿ÕÀä;´ã»ð:880¡æ ÓÍÀä;Õý»ð:NaN;ÍË»ð:NaN,NaN,6,7,NaN,NaN,³¤´ºÆû³µËù,»Ø»ðÇüÊÏÌå,0
2215,60Si2Mn,³¤´ºÆû³µËù,¹â»¬,¦µ10,×ÝÏò,GB228-76,896005,3.0,25.0,6.0,1695.0,18.0,³¤´ºÆû³µËù,0.0,0.0,0.0,0.0,0.0,0.0,0.0,0.0,0.0,0.0,0.0,0.0,0.0,0.0,0.0,0.01,0.018,0.81,1.68,0.6,0.0,0.0,0.0,0.0,0.0,0.0,0.0,0.0,0.0,0.0,0.0,0.0,0.0,0.0,0.0,0.0,0.0,0.0,0.0,0.0,0.0,ÈÈ´¦Àí4:NaN;ÈÈ´¦Àí3:NaN;ÈÈ´¦Àí2:NaN;ÈÈ´¦Àí1:NaN;Éøµª:NaN;ÉøÌ¼:NaN;»Ø»ð:450¡æ ¿ÕÀä;´ã»ð:880¡æ ÓÍÀä;Õý»ð:NaN;ÍË»ð:NaN,NaN,6,7,NaN,NaN,³¤´ºÆû³µËù,»Ø»ðÇüÊÏÌå,0
2216,60Si2Mn,³¤´ºÆû³µËù,¹â»¬,¦µ10,×ÝÏò,GB228-76,896005,4.0,25.0,6.0,1462.0,19.0,³¤´ºÆû³µËù,0.0,0.0,0.0,0.0,0.0,0.0,0.0,0.0,0.0,0.0,0.0,0.0,0.0,0.0,0.0,0.01,0.018,0.81,1.68,0.6,0.0,0.0,0.0,0.0,0.0,0.0,0.0,0.0,0.0,0.0,0.0,0.0,0.0,0.0,0.0,0.0,0.0,0.0,0.0,0.0,0.0,ÈÈ´¦Àí4:NaN;ÈÈ´¦Àí3:NaN;ÈÈ´¦Àí2:NaN;ÈÈ´¦Àí1:NaN;Éøµª:NaN;ÉøÌ¼:NaN;»Ø»ð:500¡æ ¿ÕÀä;´ã»ð:880¡æ ÓÍÀä;Õý»ð:NaN;ÍË»ð:NaN,NaN,6,7,NaN,NaN,³¤´ºÆû³µËù,»Ø»ðÇüÊÏÌå,0
2217,60Si2Mn,³¤´ºÆû³µËù,¹â»¬,¦µ10,×ÝÏò,GB228-76,896005,5.0,25.0,6.0,1277.0,20.0,³¤´ºÆû³µËù,0.0,0.0,0.0,0.0,0.0,0.0,0.0,0.0,0.0,0.0,0.0,0.0,0.0,0.0,0.0,0.01,0.018,0.81,1.68,0.6,0.0,0.0,0.0,0.0,0.0,0.0,0.0,0.0,0.0,0.0,0.0,0.0,0.0,0.0,0.0,0.0,0.0,0.0,0.0,0.0,0.0,ÈÈ´¦Àí4:NaN;ÈÈ´¦Àí3:NaN;ÈÈ´¦Àí2:NaN;ÈÈ´¦Àí1:NaN;Éøµª:NaN;ÉøÌ¼:NaN;»Ø»ð:550¡æ ¿ÕÀä;´ã»ð:880¡æ ÓÍÀä;Õý»ð:NaN;ÍË»ð:NaN,NaN,6,7,NaN,NaN,³¤´ºÆû³µËù,»Ø»ðÇüÊÏÌå,0
2218,60Si2Mn,ÉÏº£²ÄÁÏÑÐ¾¿Ëù,¹â»¬,¦µ10,×ÝÏò,GB228-76,896006,6.0,25.0,0.0,1567.0,21.0,³¤´ºÆû³µËù,0.0,0.0,0.0,0.0,0.0,0.0,0.0,0.0,0.0,0.0,0.0,0.0,0.0,0.0,0.0,0.009,0.0,0.86,1.99,0.61,0.0,0.0,0.0,0.0,0.0,0.0,0.0,0.0,0.0,0.0,0.0,0.0,0.0,0.0,0.0,0.0,0.0,0.0,0.0,0.0,0.0,ÈÈ´¦Àí4:NaN;ÈÈ´¦Àí3:NaN;ÈÈ´¦Àí2:NaN;ÈÈ´¦Àí1:NaN;Éøµª:NaN;ÉøÌ¼:NaN;»Ø»ð:440¡æ 1.5h±£ÎÂ ¿ÕÀä;´ã»ð:810¡æ ÓÍÀä;Õý»ð:NaN;ÍË»ð:NaN,NaN,6,7,NaN,NaN,ÉÏº£²ÄÁÏÑÐ¾¿Ëù,»Ø»ðÇüÊÏÌå,0
2219,60Si2Mn,ÉÏº£²ÄÁÏÑÐ¾¿Ëù,¹â»¬,¦µ10,×ÝÏò,GB228-76,896006,7.0,25.0,0.0,1577.0,22.0,³¤´ºÆû³µËù,0.0,0.0,0.0,0.0,0.0,0.0,0.0,0.0,0.0,0.0,0.0,0.0,0.0,0.0,0.0,0.009,0.0,0.86,1.99,0.61,0.0,0.0,0.0,0.0,0.0,0.0,0.0,0.0,0.0,0.0,0.0,0.0,0.0,0.0,0.0,0.0,0.0,0.0,0.0,0.0,0.0,ÈÈ´¦Àí4:NaN;ÈÈ´¦Àí3:NaN;ÈÈ´¦Àí2:NaN;ÈÈ´¦Àí1:NaN;Éøµª:NaN;ÉøÌ¼:NaN;»Ø»ð:440¡æ 1.5h±£ÎÂ ¿ÕÀä;´ã»ð:840¡æ ÓÍÀä;Õý»ð:NaN;ÍË»ð:NaN,NaN,6,7,NaN,NaN,ÉÏº£²ÄÁÏÑÐ¾¿Ëù,»Ø»ðÇüÊÏÌå,0
2220,60Si2Mn,ÉÏº£²ÄÁÏÑÐ¾¿Ëù,¹â»¬,¦µ10,×ÝÏò,GB228-76,896006,8.0,25.0,0.0,1587.0,23.0,³¤´ºÆû³µËù,0.0,0.0,0.0,0.0,0.0,0.0,0.0,0.0,0.0,0.0,0.0,0.0,0.0,0.0,0.0,0.009,0.0,0.86,1.99,0.61,0.0,0.0,0.0,0.0,0.0,0.0,0.0,0.0,0.0,0.0,0.0,0.0,0.0,0.0,0.0,0.0,0.0,0.0,0.0,0.0,0.0,ÈÈ´¦Àí4:NaN;ÈÈ´¦Àí3:NaN;ÈÈ´¦Àí2:NaN;ÈÈ´¦Àí1:NaN;Éøµª:NaN;ÉøÌ¼:NaN;»Ø»ð:440¡æ 1.5h±£ÎÂ ¿ÕÀä;´ã»ð:870¡æ ÓÍÀä;Õý»ð:NaN;ÍË»ð:NaN,NaN,6,7,NaN,NaN,ÉÏº£²ÄÁÏÑÐ¾¿Ëù,»Ø»ðÇüÊÏÌå,0
2221,60Si2Mn,ÉÏº£²ÄÁÏÑÐ¾¿Ëù,¹â»¬,¦µ10,×ÝÏò,GB228-76,896006,9.0,25.0,0.0,1575.0,24.0,³¤´ºÆû³µËù,0.0,0.0,0.0,0.0,0.0,0.0,0.0,0.0,0.0,0.0,0.0,0.0,0.0,0.0,0.0,0.009,0.0,0.86,1.99,0.61,0.0,0.0,0.0,0.0,0.0,0.0,0.0,0.0,0.0,0.0,0.0,0.0,0.0,0.0,0.0,0.0,0.0,0.0,0.0,0.0,0.0,ÈÈ´¦Àí4:NaN;ÈÈ´¦Àí3:NaN;ÈÈ´¦Àí2:NaN;ÈÈ´¦Àí1:NaN;Éøµª:NaN;ÉøÌ¼:NaN;»Ø»ð:440¡æ 1.5h±£ÎÂ ¿ÕÀä;´ã»ð:910¡æ ÓÍÀä;Õý»ð:NaN;ÍË»ð:NaN,NaN,6,7,NaN,NaN,ÉÏº£²ÄÁÏÑÐ¾¿Ëù,»Ø»ðÇüÊÏÌå,0
2222,60Si2Mn,ÉÏº£²ÄÁÏÑÐ¾¿Ëù,¹â»¬,¦µ10,×ÝÏò,GB228-76,896006,10.0,25.0,0.0,1582.0,25.0,³¤´ºÆû³µËù,0.0,0.0,0.0,0.0,0.0,0.0,0.0,0.0,0.0,0.0,0.0,0.0,0.0,0.0,0.0,0.009,0.0,0.86,1.99,0.61,0.0,0.0,0.0,0.0,0.0,0.0,0.0,0.0,0.0,0.0,0.0,0.0,0.0,0.0,0.0,0.0,0.0,0.0,0.0,0.0,0.0,ÈÈ´¦Àí4:NaN;ÈÈ´¦Àí3:NaN;ÈÈ´¦Àí2:NaN;ÈÈ´¦Àí1:NaN;Éøµª:NaN;ÉøÌ¼:NaN;»Ø»ð:440¡æ 1.5h±£ÎÂ ¿ÕÀä;´ã»ð:1000¡æ ÓÍÀä;Õý»ð:NaN;ÍË»ð:NaN,NaN,6,7,NaN,NaN,ÉÏº£²ÄÁÏÑÐ¾¿Ëù,»Ø»ðÇüÊÏÌå,0
2223,60Si2Mn,ÉÏº£²ÄÁÏÑÐ¾¿Ëù,¹â»¬,¦µ10,×ÝÏò,GB228-76,896006,11.0,25.0,0.0,1768.0,26.0,³¤´ºÆû³µËù,0.0,0.0,0.0,0.0,0.0,0.0,0.0,0.0,0.0,0.0,0.0,0.0,0.0,0.0,0.0,0.009,0.0,0.86,1.99,0.61,0.0,0.0,0.0,0.0,0.0,0.0,0.0,0.0,0.0,0.0,0.0,0.0,0.0,0.0,0.0,0.0,0.0,0.0,0.0,0.0,0.0,ÈÈ´¦Àí4:NaN;ÈÈ´¦Àí3:NaN;ÈÈ´¦Àí2:NaN;ÈÈ´¦Àí1:NaN;Éøµª:NaN;ÉøÌ¼:NaN;»Ø»ð:440¡æ 1.5h±£ÎÂ ¿ÕÀä;´ã»ð:870¡æ ÓÍÀä;Õý»ð:NaN;ÍË»ð:NaN,NaN,6,7,NaN,NaN,ÉÏº£²ÄÁÏÑÐ¾¿Ëù,»Ø»ðÇüÊÏÌå,0
2224,60Si2Mn,ÉÏº£²ÄÁÏÑÐ¾¿Ëù,¹â»¬,¦µ10,×ÝÏò,GB228-76,896006,12.0,25.0,0.0,1431.0,27.0,³¤´ºÆû³µËù,0.0,0.0,0.0,0.0,0.0,0.0,0.0,0.0,0.0,0.0,0.0,0.0,0.0,0.0,0.0,0.009,0.0,0.86,1.99,0.61,0.0,0.0,0.0,0.0,0.0,0.0,0.0,0.0,0.0,0.0,0.0,0.0,0.0,0.0,0.0,0.0,0.0,0.0,0.0,0.0,0.0,ÈÈ´¦Àí4:NaN;ÈÈ´¦Àí3:NaN;ÈÈ´¦Àí2:NaN;ÈÈ´¦Àí1:NaN;Éøµª:NaN;ÉøÌ¼:NaN;»Ø»ð:480¡æ 1.5h±£ÎÂ ¿ÕÀä;´ã»ð:870¡æ ÓÍÀä;Õý»ð:NaN;ÍË»ð:NaN,NaN,6,7,NaN,NaN,ÉÏº£²ÄÁÏÑÐ¾¿Ëù,»Ø»ðÇüÊÏÌå,0
2225,60Si2Mn,ÉÏº£²ÄÁÏÑÐ¾¿Ëù,¹â»¬,¦µ10,×ÝÏò,GB228-76,896004,13.0,25.0,0.0,1626.0,28.0,³¤´ºÆû³µËù,0.0,0.0,0.0,0.0,0.0,0.0,0.0,0.0,0.0,0.0,0.0,0.0,0.0,0.0,0.0,0.009,0.014,0.74,1.81,0.6,0.0,0.0,0.0,0.0,0.0,0.0,0.0,0.0,0.0,0.0,0.0,0.0,0.0,0.0,0.0,0.0,0.0,0.0,0.0,0.0,0.0,ÈÈ´¦Àí4:NaN;ÈÈ´¦Àí3:NaN;ÈÈ´¦Àí2:NaN;ÈÈ´¦Àí1:NaN;Éøµª:NaN;ÉøÌ¼:NaN;»Ø»ð:440¡æ 1.5h ÑÎÔ¡Â¯;´ã»ð:810¡æ ÓÍÀä;Õý»ð:NaN;ÍË»ð:NaN,NaN,6,7,NaN,NaN,ÉÏº£²ÄÁÏÑÐ¾¿Ëù,»Ø»ðÇüÊÏÌå,0
2226,60Si2Mn,ÉÏº£²ÄÁÏÑÐ¾¿Ëù,¹â»¬,¦µ10,×ÝÏò,GB228-76,896004,14.0,25.0,0.0,1680.0,29.0,³¤´ºÆû³µËù,0.0,0.0,0.0,0.0,0.0,0.0,0.0,0.0,0.0,0.0,0.0,0.0,0.0,0.0,0.0,0.009,0.014,0.74,1.81,0.6,0.0,0.0,0.0,0.0,0.0,0.0,0.0,0.0,0.0,0.0,0.0,0.0,0.0,0.0,0.0,0.0,0.0,0.0,0.0,0.0,0.0,ÈÈ´¦Àí4:NaN;ÈÈ´¦Àí3:NaN;ÈÈ´¦Àí2:NaN;ÈÈ´¦Àí1:NaN;Éøµª:NaN;ÉøÌ¼:NaN;»Ø»ð:440¡æ 1.5h ÑÎÔ¡Â¯;´ã»ð:840¡æ ÓÍÀä;Õý»ð:NaN;ÍË»ð:NaN,NaN,6,7,NaN,NaN,ÉÏº£²ÄÁÏÑÐ¾¿Ëù,»Ø»ðÇüÊÏÌå,0
2227,60Si2Mn,ÉÏº£²ÄÁÏÑÐ¾¿Ëù,¹â»¬,¦µ10,×ÝÏò,GB228-76,896004,15.0,25.0,0.0,1682.0,30.0,³¤´ºÆû³µËù,0.0,0.0,0.0,0.0,0.0,0.0,0.0,0.0,0.0,0.0,0.0,0.0,0.0,0.0,0.0,0.009,0.014,0.74,1.81,0.6,0.0,0.0,0.0,0.0,0.0,0.0,0.0,0.0,0.0,0.0,0.0,0.0,0.0,0.0,0.0,0.0,0.0,0.0,0.0,0.0,0.0,ÈÈ´¦Àí4:NaN;ÈÈ´¦Àí3:NaN;ÈÈ´¦Àí2:NaN;ÈÈ´¦Àí1:NaN;Éøµª:NaN;ÉøÌ¼:NaN;»Ø»ð:440¡æ 1.5h ÑÎÔ¡Â¯;´ã»ð:910¡æ ÓÍÀä;Õý»ð:NaN;ÍË»ð:NaN,NaN,6,7,NaN,NaN,ÉÏº£²ÄÁÏÑÐ¾¿Ëù,»Ø»ðÇüÊÏÌå,0
2228,60Si2Mn,ÉÏº£²ÄÁÏÑÐ¾¿Ëù,¹â»¬,¦µ10,×ÝÏò,GB228-76,896004,16.0,25.0,0.0,1606.0,31.0,³¤´ºÆû³µËù,0.0,0.0,0.0,0.0,0.0,0.0,0.0,0.0,0.0,0.0,0.0,0.0,0.0,0.0,0.0,0.009,0.014,0.74,1.81,0.6,0.0,0.0,0.0,0.0,0.0,0.0,0.0,0.0,0.0,0.0,0.0,0.0,0.0,0.0,0.0,0.0,0.0,0.0,0.0,0.0,0.0,ÈÈ´¦Àí4:NaN;ÈÈ´¦Àí3:NaN;ÈÈ´¦Àí2:NaN;ÈÈ´¦Àí1:NaN;Éøµª:NaN;ÉøÌ¼:NaN;»Ø»ð:440¡æ 1.5h ÑÎÔ¡Â¯;´ã»ð:1000¡æ ÓÍÀä;Õý»ð:NaN;ÍË»ð:NaN,NaN,6,7,NaN,NaN,ÉÏº£²ÄÁÏÑÐ¾¿Ëù,»Ø»ðÇüÊÏÌå,0
2229,60Si2Mn,ÉÏº£²ÄÁÏÑÐ¾¿Ëù,¹â»¬,¦µ10,×ÝÏò,GB228-76,896004,17.0,25.0,0.0,2035.0,32.0,³¤´ºÆû³µËù,0.0,0.0,0.0,0.0,0.0,0.0,0.0,0.0,0.0,0.0,0.0,0.0,0.0,0.0,0.0,0.009,0.014,0.74,1.81,0.6,0.0,0.0,0.0,0.0,0.0,0.0,0.0,0.0,0.0,0.0,0.0,0.0,0.0,0.0,0.0,0.0,0.0,0.0,0.0,0.0,0.0,ÈÈ´¦Àí4:NaN;ÈÈ´¦Àí3:NaN;ÈÈ´¦Àí2:NaN;ÈÈ´¦Àí1:NaN;Éøµª:NaN;ÉøÌ¼:NaN;»Ø»ð:400¡æ 1.5h ÑÎÔ¡Â¯;´ã»ð:870¡æ ÓÍÀä;Õý»ð:NaN;ÍË»ð:NaN,NaN,6,7,NaN,NaN,ÉÏº£²ÄÁÏÑÐ¾¿Ëù,»Ø»ðÇüÊÏÌå,0
2230,60Si2Mn,ÉÏº£²ÄÁÏÑÐ¾¿Ëù,¹â»¬,¦µ10,×ÝÏò,GB228-76,896004,18.0,25.0,0.0,1681.0,33.0,³¤´ºÆû³µËù,0.0,0.0,0.0,0.0,0.0,0.0,0.0,0.0,0.0,0.0,0.0,0.0,0.0,0.0,0.0,0.009,0.014,0.74,1.81,0.6,0.0,0.0,0.0,0.0,0.0,0.0,0.0,0.0,0.0,0.0,0.0,0.0,0.0,0.0,0.0,0.0,0.0,0.0,0.0,0.0,0.0,ÈÈ´¦Àí4:NaN;ÈÈ´¦Àí3:NaN;ÈÈ´¦Àí2:NaN;ÈÈ´¦Àí1:NaN;Éøµª:NaN;ÉøÌ¼:NaN;»Ø»ð:440¡æ 1.5h ÑÎÔ¡Â¯;´ã»ð:870¡æ ÓÍÀä;Õý»ð:NaN;ÍË»ð:NaN,NaN,6,7,NaN,NaN,ÉÏº£²ÄÁÏÑÐ¾¿Ëù,»Ø»ðÇüÊÏÌå,0
2231,60Si2Mn,ÉÏº£²ÄÁÏÑÐ¾¿Ëù,¹â»¬,¦µ10,×ÝÏò,GB228-76,896004,19.0,25.0,0.0,1589.0,34.0,³¤´ºÆû³µËù,0.0,0.0,0.0,0.0,0.0,0.0,0.0,0.0,0.0,0.0,0.0,0.0,0.0,0.0,0.0,0.009,0.014,0.74,1.81,0.6,0.0,0.0,0.0,0.0,0.0,0.0,0.0,0.0,0.0,0.0,0.0,0.0,0.0,0.0,0.0,0.0,0.0,0.0,0.0,0.0,0.0,ÈÈ´¦Àí4:NaN;ÈÈ´¦Àí3:NaN;ÈÈ´¦Àí2:NaN;ÈÈ´¦Àí1:NaN;Éøµª:NaN;ÉøÌ¼:NaN;»Ø»ð:480¡æ 1.5h ÑÎÔ¡Â¯;´ã»ð:870¡æ ÓÍÀä;Õý»ð:NaN;ÍË»ð:NaN,NaN,6,7,NaN,NaN,ÉÏº£²ÄÁÏÑÐ¾¿Ëù,»Ø»ðÇüÊÏÌå,0
2232,60Si2Mn,ÉÏº£²ÄÁÏÑÐ¾¿Ëù,¹â»¬,¦µ10,×ÝÏò,GB228-76,896002,20.0,25.0,0.0,1391.0,35.0,³¤´ºÆû³µËù,0.0,0.0,0.0,0.0,0.0,0.0,0.0,0.0,0.0,0.0,0.0,0.0,0.0,0.0,0.0,0.008,0.013,0.8,1.9,0.55,0.0,0.0,0.0,0.0,0.0,0.0,0.0,0.0,0.0,0.0,0.0,0.0,0.0,0.0,0.0,0.0,0.0,0.0,0.0,0.0,0.0,ÈÈ´¦Àí4:NaN;ÈÈ´¦Àí3:NaN;ÈÈ´¦Àí2:NaN;ÈÈ´¦Àí1:NaN;Éøµª:NaN;ÉøÌ¼:NaN;»Ø»ð:460¡æ 1h ¿ÕÀä;´ã»ð:870¡æ ÓÍÀä;Õý»ð:NaN;ÍË»ð:NaN,NaN,6,7,NaN,NaN,³¤´ºÆû³µËù,»Ø»ðÇüÊÏÌå,0
2233,65Cr4W8VTi,ÉÏº£²ÄÁÏÑÐ¾¿Ëù,¹â»¬,_,×ÝÏò,GB228-87,6564584,16.0,25.0,0.0,2305.0,1.0,±±¾©»úµçËù,0.0,0.0,0.0,0.0,0.0,0.0,0.0,0.28,0.0,0.0,7.93,0.97,0.0,0.0,4.61,0.0,0.0,0.32,0.3,0.63,0.0,0.0,0.0,0.0,0.0,0.0,0.0,0.0,0.0,0.0,0.0,0.0,0.0,0.0,0.0,0.0,0.0,0.0,0.0,0.0,0.0,ÈÈ´¦Àí4:NaN;ÈÈ´¦Àí3:NaN;ÈÈ´¦Àí2:NaN;ÈÈ´¦Àí1:NaN;Éøµª:NaN;ÉøÌ¼:NaN;»Ø»ð:550¡æ;´ã»ð:1200¡æ ÓÍÀä;Õý»ð:NaN;ÍË»ð:NaN,,,,,,,,
2234,65Cr4W8VTi,ÉÏº£²ÄÁÏÑÐ¾¿Ëù,¹â»¬,_,×ÝÏò,GB228-87,6564584,12.0,25.0,0.0,2384.0,2.0,±±¾©»úµçËù,0.0,0.0,0.0,0.0,0.0,0.0,0.0,0.28,0.0,0.0,7.93,0.97,0.0,0.0,4.61,0.0,0.0,0.32,0.3,0.63,0.0,0.0,0.0,0.0,0.0,0.0,0.0,0.0,0.0,0.0,0.0,0.0,0.0,0.0,0.0,0.0,0.0,0.0,0.0,0.0,0.0,ÈÈ´¦Àí4:NaN;ÈÈ´¦Àí3:NaN;ÈÈ´¦Àí2:NaN;ÈÈ´¦Àí1:NaN;Éøµª:NaN;ÉøÌ¼:NaN;»Ø»ð:580¡æ;´ã»ð:1200¡æ ÓÍÀä;Õý»ð:NaN;ÍË»ð:NaN,,,,,,,,
2235,65Cr4W8VTi,ÉÏº£²ÄÁÏÑÐ¾¿Ëù,¹â»¬,_,×ÝÏò,GB228-87,6564584,9.0,25.0,0.0,1884.0,3.0,±±¾©»úµçËù,0.0,0.0,0.0,0.0,0.0,0.0,0.0,0.28,0.0,0.0,7.93,0.97,0.0,0.0,4.61,0.0,0.0,0.32,0.3,0.63,0.0,0.0,0.0,0.0,0.0,0.0,0.0,0.0,0.0,0.0,0.0,0.0,0.0,0.0,0.0,0.0,0.0,0.0,0.0,0.0,0.0,ÈÈ´¦Àí4:NaN;ÈÈ´¦Àí3:NaN;ÈÈ´¦Àí2:NaN;ÈÈ´¦Àí1:NaN;Éøµª:NaN;ÉøÌ¼:NaN;»Ø»ð:550¡æ;´ã»ð:1220¡æ ÓÍÀä;Õý»ð:NaN;ÍË»ð:NaN,,,,,,,,
2236,65Cr4W8VTi,ÉÏº£²ÄÁÏÑÐ¾¿Ëù,¹â»¬,_,×ÝÏò,GB228-87,6564584,13.0,25.0,0.0,2001.0,4.0,±±¾©»úµçËù,0.0,0.0,0.0,0.0,0.0,0.0,0.0,0.28,0.0,0.0,7.93,0.97,0.0,0.0,4.61,0.0,0.0,0.32,0.3,0.63,0.0,0.0,0.0,0.0,0.0,0.0,0.0,0.0,0.0,0.0,0.0,0.0,0.0,0.0,0.0,0.0,0.0,0.0,0.0,0.0,0.0,ÈÈ´¦Àí4:NaN;ÈÈ´¦Àí3:NaN;ÈÈ´¦Àí2:NaN;ÈÈ´¦Àí1:NaN;Éøµª:NaN;ÉøÌ¼:NaN;»Ø»ð:580¡æ;´ã»ð:1220¡æ ÓÍÀä;Õý»ð:NaN;ÍË»ð:NaN,,,,,,,,
2237,65Cr4W8VTi,ÉÏº£²ÄÁÏÑÐ¾¿Ëù,¹â»¬,_,×ÝÏò,GB228-87,6564584,4.0,25.0,0.0,1687.0,5.0,±±¾©»úµçËù,0.0,0.0,0.0,0.0,0.0,0.0,0.0,0.28,0.0,0.0,7.93,0.97,0.0,0.0,4.61,0.0,0.0,0.32,0.3,0.63,0.0,0.0,0.0,0.0,0.0,0.0,0.0,0.0,0.0,0.0,0.0,0.0,0.0,0.0,0.0,0.0,0.0,0.0,0.0,0.0,0.0,ÈÈ´¦Àí4:NaN;ÈÈ´¦Àí3:NaN;ÈÈ´¦Àí2:NaN;ÈÈ´¦Àí1:NaN;Éøµª:NaN;ÉøÌ¼:NaN;»Ø»ð:550¡æ;´ã»ð:1240¡æ ÓÍÀä;Õý»ð:NaN;ÍË»ð:NaN,,,,,,,,
2238,65Cr4W8VTi,ÉÏº£²ÄÁÏÑÐ¾¿Ëù,¹â»¬,_,×ÝÏò,GB228-87,6564584,14.0,25.0,0.0,1805.0,6.0,±±¾©»úµçËù,0.0,0.0,0.0,0.0,0.0,0.0,0.0,0.28,0.0,0.0,7.93,0.97,0.0,0.0,4.61,0.0,0.0,0.32,0.3,0.63,0.0,0.0,0.0,0.0,0.0,0.0,0.0,0.0,0.0,0.0,0.0,0.0,0.0,0.0,0.0,0.0,0.0,0.0,0.0,0.0,0.0,ÈÈ´¦Àí4:NaN;ÈÈ´¦Àí3:NaN;ÈÈ´¦Àí2:NaN;ÈÈ´¦Àí1:NaN;Éøµª:NaN;ÉøÌ¼:NaN;»Ø»ð:580¡æ;´ã»ð:1240¡æ ÓÍÀä;Õý»ð:NaN;ÍË»ð:NaN,,,,,,,,
2239,65Cr5Mo3W2VSiTi,±±¾©»úµçËù,¹â»¬,¦µ10,×ÝÏò,GB228-87,65654352,6.0,25.0,0.0,2412.0,1.0,±±¾©»úµçËù,0.0,0.0,0.0,0.0,0.0,0.0,0.0,0.32,0.0,0.0,1.73,1.26,3.05,0.0,5.2,0.03,0.03,0.32,1.14,0.65,0.0,0.0,0.0,0.0,0.0,0.0,0.0,0.0,0.0,0.0,0.0,0.0,0.0,0.0,0.0,0.0,0.0,0.0,0.0,0.0,0.0,ÈÈ´¦Àí4:NaN;ÈÈ´¦Àí3:NaN;ÈÈ´¦Àí2:NaN;ÈÈ´¦Àí1:NaN;Éøµª:NaN;ÉøÌ¼:NaN;»Ø»ð:550¡æ;´ã»ð:1180¡æ ÓÍÀä;Õý»ð:NaN;ÍË»ð:NaN,NaN,0,0,NaN,NaN,±±¾©»úµçËù,1.8% ²ÐÓà°ÂÊÏÌå+ÂíÊÏÌå+Ì¼»¯Îï,225
2240,65Cr5Mo3W2VSiTi,±±¾©»úµçËù,¹â»¬,_,×ÝÏò,GB228-87,65654352,7.0,25.0,0.0,2255.0,2.0,±±¾©»úµçËù,0.0,0.0,0.0,0.0,0.0,0.0,0.0,0.32,0.0,0.0,1.73,1.26,3.05,0.0,5.2,0.03,0.03,0.32,1.14,0.65,0.0,0.0,0.0,0.0,0.0,0.0,0.0,0.0,0.0,0.0,0.0,0.0,0.0,0.0,0.0,0.0,0.0,0.0,0.0,0.0,0.0,ÈÈ´¦Àí4:NaN;ÈÈ´¦Àí3:NaN;ÈÈ´¦Àí2:NaN;ÈÈ´¦Àí1:NaN;Éøµª:NaN;ÉøÌ¼:NaN;»Ø»ð:580¡æ;´ã»ð:1180¡æ ÓÍÀä;Õý»ð:NaN;ÍË»ð:NaN,NaN,0,0,NaN,NaN,±±¾©»úµçËù,1.5% ²ÐÓà°ÂÊÏÌå+ÂíÊÏÌå+Ì¼»¯Îï,225
2241,65Cr5Mo3W2VSiTi,±±¾©»úµçËù,¹â»¬,_,×ÝÏò,GB228-87,65654352,11.0,25.0,0.0,2442.0,3.0,±±¾©»úµçËù,0.0,0.0,0.0,0.0,0.0,0.0,0.0,0.32,0.0,0.0,1.73,1.26,3.05,0.0,5.2,0.03,0.03,0.32,1.14,0.65,0.0,0.0,0.0,0.0,0.0,0.0,0.0,0.0,0.0,0.0,0.0,0.0,0.0,0.0,0.0,0.0,0.0,0.0,0.0,0.0,0.0,ÈÈ´¦Àí4:NaN;ÈÈ´¦Àí3:NaN;ÈÈ´¦Àí2:NaN;ÈÈ´¦Àí1:NaN;Éøµª:NaN;ÉøÌ¼:NaN;»Ø»ð:550¡æ;´ã»ð:1200¡æ ÓÍÀä;Õý»ð:NaN;ÍË»ð:NaN,,,,,,,,
2242,65Cr5Mo3W2VSiTi,±±¾©»úµçËù,¹â»¬,_,×ÝÏò,GB228-87,65654352,12.0,25.0,0.0,2157.0,4.0,±±¾©»úµçËù,0.0,0.0,0.0,0.0,0.0,0.0,0.0,0.32,0.0,0.0,1.73,1.26,3.05,0.0,5.2,0.03,0.03,0.32,1.14,0.65,0.0,0.0,0.0,0.0,0.0,0.0,0.0,0.0,0.0,0.0,0.0,0.0,0.0,0.0,0.0,0.0,0.0,0.0,0.0,0.0,0.0,ÈÈ´¦Àí4:NaN;ÈÈ´¦Àí3:NaN;ÈÈ´¦Àí2:NaN;ÈÈ´¦Àí1:NaN;Éøµª:NaN;ÉøÌ¼:NaN;»Ø»ð:580¡æ;´ã»ð:1200¡æ ÓÍÀä;Õý»ð:NaN;ÍË»ð:NaN,,,,,,,,
2243,65Mn,ÉÏº£²ÄÁÏÑÐ¾¿Ëù,¹â»¬,¦µ10,×ÝÏò,GB228-76,1289,1.0,25.0,5.0,1580.0,1.0,ÉÏº£²ÄÁÏÑÐ¾¿Ëù,0.0,0.0,0.0,0.0,0.0,0.0,0.0,0.0,0.0,0.0,0.0,0.0,0.0,0.0,0.0,0.0,0.0,1.05,0.33,0.66,0.0,0.0,0.0,0.0,0.0,0.0,0.0,0.0,0.0,0.0,0.0,0.0,0.0,0.0,0.0,0.0,0.0,0.0,0.0,0.0,0.0,ÈÈ´¦Àí4:NaN;ÈÈ´¦Àí3:NaN;ÈÈ´¦Àí2:NaN;ÈÈ´¦Àí1:NaN;Éøµª:NaN;ÉøÌ¼:NaN;»Ø»ð:380¡æ 2h ¿ÕÀä;´ã»ð:830¡æ ÓÍÀä;Õý»ð:NaN;ÍË»ð:NaN,NaN,0,0,NaN,NaN,ÉÏº£²ÄÁÏÑÐ¾¿Ëù,ÇüÊÏ±¾,0
2244,65Mn,ÉÏº£²ÄÁÏÑÐ¾¿Ëù,¹â»¬,¦µ10,×ÝÏò,GB228-76,1089,1.0,25.0,1.0,1795.0,2.0,ÉÏº£²ÄÁÏÑÐ¾¿Ëù,0.0,0.0,0.0,0.0,0.0,0.0,0.0,0.0,0.0,0.12,0.0,0.0,0.0,0.03,0.1,0.025,0.023,1.05,0.29,0.66,0.0,0.0,0.0,0.0,0.0,0.0,0.0,0.0,0.0,0.0,0.0,0.0,0.0,0.0,0.0,0.0,0.0,0.0,0.0,0.0,0.0,ÈÈ´¦Àí4:NaN;ÈÈ´¦Àí3:NaN;ÈÈ´¦Àí2:NaN;ÈÈ´¦Àí1:NaN;Éøµª:NaN;ÉøÌ¼:NaN;»Ø»ð:380¡æ 2h ¿ÕÀä;´ã»ð:830¡æ ÓÍÀä;Õý»ð:NaN;ÍË»ð:NaN,NaN,0,0,NaN,NaN,ÉÏº£²ÄÁÏÑÐ¾¿Ëù,ÇüÊÏ±¾,0
2245,65Mn,±±¾©»úµçËù,¹â»¬,¦µ10,×ÝÏò,GB228-76,6503,2.0,25.0,0.0,1458.0,3.0,±±¾©»úµçËù,0.0,0.0,0.0,0.0,0.0,0.0,0.0,0.0,0.0,0.0,0.0,0.0,0.0,0.0,0.0,0.0,0.0,1.04,0.0,0.62,0.0,0.0,0.0,0.0,0.0,0.0,0.0,0.0,0.0,0.0,0.0,0.0,0.0,0.0,0.0,0.0,0.0,0.0,0.0,0.0,0.0,ÈÈ´¦Àí4:NaN;ÈÈ´¦Àí3:NaN;ÈÈ´¦Àí2:NaN;ÈÈ´¦Àí1:NaN;Éøµª:NaN;ÉøÌ¼:NaN;»Ø»ð:380¡æ 2h ¿ÕÀä;´ã»ð:830¡æ 7·Ö ÓÍÀä;Õý»ð:NaN;ÍË»ð:NaN,,,,,,,,
2246,65Mn,±±¾©»úµçËù,¹â»¬,¦µ10,×ÝÏò,GB228-76,6503,3.0,25.0,0.0,1680.0,4.0,±±¾©»úµçËù,0.0,0.0,0.0,0.0,0.0,0.0,0.0,0.0,0.0,0.0,0.0,0.0,0.0,0.0,0.0,0.0,0.0,1.04,0.0,0.62,0.0,0.0,0.0,0.0,0.0,0.0,0.0,0.0,0.0,0.0,0.0,0.0,0.0,0.0,0.0,0.0,0.0,0.0,0.0,0.0,0.0,ÈÈ´¦Àí4:NaN;ÈÈ´¦Àí3:NaN;ÈÈ´¦Àí2:NaN;ÈÈ´¦Àí1:NaN;Éøµª:NaN;ÉøÌ¼:NaN;»Ø»ð:380¡æ  »Ø»ð;´ã»ð:830¡æ  ÓÍÀä;Õý»ð:NaN;ÍË»ð:NaN,,,,,,,,
2247,6Cr4Mo3Ni2WV,_,¹â»¬,¦µ6 mm,×ÝÏò,,061095,1.0,25.0,2.0,2030.0,1.0,_,0.0,0.0,0.0,0.0,0.0,0.0,0.0,0.0,0.0,0.0,0.9,1.01,2.86,1.97,4.16,0.0,0.0,0.17,0.22,0.57,0.0,0.0,0.0,0.0,0.0,0.0,0.0,0.0,0.0,0.0,0.0,0.0,0.0,0.0,0.0,0.0,0.0,0.0,0.0,0.0,0.0,ÈÈ´¦Àí4:NaN;ÈÈ´¦Àí3:200¡æ * 2h * ¶þ´Î;ÈÈ´¦Àí2:1120¡æ ÓÍÀä ´ã»ð;ÈÈ´¦Àí1:400~500¡æÏäÊ½Â¯ºÍ800~850¡æ ÑÎÔ¡Â¯Ô¤ÈÈ;Éøµª:NaN;ÉøÌ¼:NaN;»Ø»ð:NaN;´ã»ð:NaN;Õý»ð:NaN;ÍË»ð:NaN,,,,,,,,
2248,6Cr4Mo3Ni2WV,_,¹â»¬,¦µ6 mm,×ÝÏò,,061095,2.0,25.0,2.0,2040.0,2.0,_,0.0,0.0,0.0,0.0,0.0,0.0,0.0,0.0,0.0,0.0,0.9,1.01,2.86,1.97,4.16,0.0,0.0,0.17,0.22,0.57,0.0,0.0,0.0,0.0,0.0,0.0,0.0,0.0,0.0,0.0,0.0,0.0,0.0,0.0,0.0,0.0,0.0,0.0,0.0,0.0,0.0,ÈÈ´¦Àí4:NaN;ÈÈ´¦Àí3:300¡æ * 2h * ¶þ´Î;ÈÈ´¦Àí2:1120¡æ ÓÍÀä ´ã»ð;ÈÈ´¦Àí1:400~500¡æ ÏäÊ½Â¯ºÍ 800~850¡æÑÎÔ¡Â¯Ô¤ÈÈ;Éøµª:NaN;ÉøÌ¼:NaN;»Ø»ð:NaN;´ã»ð:NaN;Õý»ð:NaN;ÍË»ð:NaN,,,,,,,,
2249,6Cr4Mo3Ni2WV,_,¹â»¬,¦µ6 mm,×ÝÏò,,061095,3.0,25.0,2.0,1976.0,3.0,_,0.0,0.0,0.0,0.0,0.0,0.0,0.0,0.0,0.0,0.0,0.9,1.01,2.86,1.97,4.16,0.0,0.0,0.17,0.22,0.57,0.0,0.0,0.0,0.0,0.0,0.0,0.0,0.0,0.0,0.0,0.0,0.0,0.0,0.0,0.0,0.0,0.0,0.0,0.0,0.0,0.0,ÈÈ´¦Àí4:NaN;ÈÈ´¦Àí3:400¡æ * 2h * ¶þ´Î;ÈÈ´¦Àí2:1120¡æ ÓÍÀä ´ã»ð;ÈÈ´¦Àí1:400~500¡æÏäÊ½Â¯ºÍ800~850¡æÑÎÔ¡Â¯Ô¤ÈÈ;Éøµª:NaN;ÉøÌ¼:NaN;»Ø»ð:NaN;´ã»ð:NaN;Õý»ð:NaN;ÍË»ð:NaN,,,,,,,,
2250,6Cr4Mo3Ni2WV,_,¹â»¬,¦µ6 mm,×ÝÏò,,061095,4.0,25.0,1.0,1825.0,4.0,_,0.0,0.0,0.0,0.0,0.0,0.0,0.0,0.0,0.0,0.0,0.9,1.01,2.86,1.97,4.16,0.0,0.0,0.17,0.22,0.57,0.0,0.0,0.0,0.0,0.0,0.0,0.0,0.0,0.0,0.0,0.0,0.0,0.0,0.0,0.0,0.0,0.0,0.0,0.0,0.0,0.0,ÈÈ´¦Àí4:NaN;ÈÈ´¦Àí3:500¡æ * 2h * ¶þ´Î;ÈÈ´¦Àí2:1120¡æ ÓÍÀä ´ã»ð;ÈÈ´¦Àí1:400~500¡æÏäÊ½Â¯ºÍ800~850¡æÑÎÔ¡Â¯Ô¤ÈÈ;Éøµª:NaN;ÉøÌ¼:NaN;»Ø»ð:NaN;´ã»ð:NaN;Õý»ð:NaN;ÍË»ð:NaN,,,,,,,,
2251,6Cr4Mo3Ni2WV,_,¹â»¬,¦µ6 mm,×ÝÏò,,061095,5.0,25.0,2.0,2109.0,5.0,_,0.0,0.0,0.0,0.0,0.0,0.0,0.0,0.0,0.0,0.0,0.9,1.01,2.86,1.97,4.16,0.0,0.0,0.17,0.22,0.57,0.0,0.0,0.0,0.0,0.0,0.0,0.0,0.0,0.0,0.0,0.0,0.0,0.0,0.0,0.0,0.0,0.0,0.0,0.0,0.0,0.0,ÈÈ´¦Àí4:NaN;ÈÈ´¦Àí3:520¡æ * 2h * ¶þ´Î;ÈÈ´¦Àí2:1120¡æ ÓÍÀä ´ã»ð;ÈÈ´¦Àí1:400~500¡æÏäÊ½Â¯ºÍ800~850¡æÑÎÔ¡Â¯Ô¤ÈÈ;Éøµª:NaN;ÉøÌ¼:NaN;»Ø»ð:NaN;´ã»ð:NaN;Õý»ð:NaN;ÍË»ð:NaN,,,,,,,,
2252,6Cr4Mo3Ni2WV,_,¹â»¬,¦µ6 mm,×ÝÏò,,061095,6.0,25.0,2.0,2060.0,6.0,_,0.0,0.0,0.0,0.0,0.0,0.0,0.0,0.0,0.0,0.0,0.9,1.01,2.86,1.97,4.16,0.0,0.0,0.17,0.22,0.57,0.0,0.0,0.0,0.0,0.0,0.0,0.0,0.0,0.0,0.0,0.0,0.0,0.0,0.0,0.0,0.0,0.0,0.0,0.0,0.0,0.0,ÈÈ´¦Àí4:NaN;ÈÈ´¦Àí3:540¡æ * 2h * ¶þ´Î;ÈÈ´¦Àí2:1120¡æ ÓÍÀä ´ã»ð;ÈÈ´¦Àí1:400~500¡æÏäÊ½Â¯ºÍ800~850¡æÑÎÔ¡Â¯ Ô¤ÈÈ;Éøµª:NaN;ÉøÌ¼:NaN;»Ø»ð:NaN;´ã»ð:NaN;Õý»ð:NaN;ÍË»ð:NaN,,,,,,,,
2253,6Cr4Mo3Ni2WV,_,¹â»¬,¦µ6 mm,×ÝÏò,,061095,7.0,25.0,2.0,2550.0,7.0,_,0.0,0.0,0.0,0.0,0.0,0.0,0.0,0.0,0.0,0.0,0.9,1.01,2.86,1.97,4.16,0.0,0.0,0.17,0.22,0.57,0.0,0.0,0.0,0.0,0.0,0.0,0.0,0.0,0.0,0.0,0.0,0.0,0.0,0.0,0.0,0.0,0.0,0.0,0.0,0.0,0.0,ÈÈ´¦Àí4:NaN;ÈÈ´¦Àí3:560¡æ * 2h * ¶þ´Î;ÈÈ´¦Àí2:1120¡æ ÓÍÀä ´ã»ð;ÈÈ´¦Àí1:400~500¡æÏäÊ½Â¯ºÍ 800~850¡æÑÎÔ¡Â¯ Ô¤ÈÈ;Éøµª:NaN;ÉøÌ¼:NaN;»Ø»ð:NaN;´ã»ð:NaN;Õý»ð:NaN;ÍË»ð:NaN,,,,,,,,
2254,6Cr4Mo3Ni2WV,_,¹â»¬,¦µ6 mm,×ÝÏò,,061095,8.0,25.0,2.0,2430.0,8.0,_,0.0,0.0,0.0,0.0,0.0,0.0,0.0,0.0,0.0,0.0,0.9,1.01,2.86,1.97,4.16,0.0,0.0,0.17,0.22,0.57,0.0,0.0,0.0,0.0,0.0,0.0,0.0,0.0,0.0,0.0,0.0,0.0,0.0,0.0,0.0,0.0,0.0,0.0,0.0,0.0,0.0,ÈÈ´¦Àí4:NaN;ÈÈ´¦Àí3:600¡æ * 2h * ¶þ´Î;ÈÈ´¦Àí2:1120¡æ ÓÍÀä ´ã»ð;ÈÈ´¦Àí1:400~500¡æ ÏäÊ½Â¯ºÍ 800~850¡æÑÎÔ¡Â¯ Ô¤ÈÈ;Éøµª:NaN;ÉøÌ¼:NaN;»Ø»ð:NaN;´ã»ð:NaN;Õý»ð:NaN;ÍË»ð:NaN,,,,,,,,
2255,6Cr4Mo3Ni2WV,_,¹â»¬,¦µ6 mm,×ÝÏò,,061095,9.0,25.0,2.0,2060.0,9.0,_,0.0,0.0,0.0,0.0,0.0,0.0,0.0,0.0,0.0,0.0,0.9,1.01,2.86,1.97,4.16,0.0,0.0,0.17,0.22,0.57,0.0,0.0,0.0,0.0,0.0,0.0,0.0,0.0,0.0,0.0,0.0,0.0,0.0,0.0,0.0,0.0,0.0,0.0,0.0,0.0,0.0,ÈÈ´¦Àí4:NaN;ÈÈ´¦Àí3:630¡æ * 2h * ¶þ´Î;ÈÈ´¦Àí2:1120¡æ ÓÍÀä ´ã»ð;ÈÈ´¦Àí1:400~500¡æÏäÊ½Â¯ºÍ 800~850¡æÑÎÔ¡Â¯ Ô¤ÈÈ;Éøµª:NaN;ÉøÌ¼:NaN;»Ø»ð:NaN;´ã»ð:NaN;Õý»ð:NaN;ÍË»ð:NaN,,,,,,,,
2256,6Cr4Mo3Ni2WV,_,¹â»¬,¦µ6 mm,×ÝÏò,,061095,10.0,25.0,2.0,1584.0,10.0,_,0.0,0.0,0.0,0.0,0.0,0.0,0.0,0.0,0.0,0.0,0.9,1.01,2.86,1.97,4.16,0.0,0.0,0.17,0.22,0.57,0.0,0.0,0.0,0.0,0.0,0.0,0.0,0.0,0.0,0.0,0.0,0.0,0.0,0.0,0.0,0.0,0.0,0.0,0.0,0.0,0.0,ÈÈ´¦Àí4:NaN;ÈÈ´¦Àí3:650¡æ * 2h * ¶þ´Î;ÈÈ´¦Àí2:1120¡æ ÓÍÀä ´ã»ð;ÈÈ´¦Àí1:400~500¡æ  ÏäÊ½Â¯ºÍ 800~850¡æÑÎÔ¡Â¯ Ô¤ÈÈ;Éøµª:NaN;ÉøÌ¼:NaN;»Ø»ð:NaN;´ã»ð:NaN;Õý»ð:NaN;ÍË»ð:NaN,,,,,,,,
2257,6Cr4Mo3Ni2WV,_,¹â»¬,¦µ6 mm,×ÝÏò,,061095,12.0,25.0,2.0,2256.0,11.0,_,0.0,0.0,0.0,0.0,0.0,0.0,0.0,0.0,0.0,0.0,0.9,1.01,2.86,1.97,4.16,0.0,0.0,0.17,0.22,0.57,0.0,0.0,0.0,0.0,0.0,0.0,0.0,0.0,0.0,0.0,0.0,0.0,0.0,0.0,0.0,0.0,0.0,0.0,0.0,0.0,0.0,ÈÈ´¦Àí4:NaN;ÈÈ´¦Àí3:560¡æ * 2h * ¶þ´Î;ÈÈ´¦Àí2:1180¡æ ¿ìËÙ¼ÓÈÈ;ÈÈ´¦Àí1:400~500¡æÏäÊ½Â¯ºÍ 800~850¡æÑÎÔ¡Â¯ Ô¤ÈÈ;Éøµª:NaN;ÉøÌ¼:NaN;»Ø»ð:NaN;´ã»ð:NaN;Õý»ð:NaN;ÍË»ð:NaN,,,,,,,,
2258,6Cr4Mo3Ni2WV,_,¹â»¬,¦µ6 mm,×ÝÏò,,061095,13.0,25.0,2.0,2008.0,12.0,_,0.0,0.0,0.0,0.0,0.0,0.0,0.0,0.0,0.0,0.0,0.9,1.01,2.86,1.97,4.16,0.0,0.0,0.17,0.22,0.57,0.0,0.0,0.0,0.0,0.0,0.0,0.0,0.0,0.0,0.0,0.0,0.0,0.0,0.0,0.0,0.0,0.0,0.0,0.0,0.0,0.0,ÈÈ´¦Àí4:NaN;ÈÈ´¦Àí3:630¡æ * 2h * ¶þ´Î;ÈÈ´¦Àí2:1180¡æ  ¿ìËÙ¼ÓÈÈ;ÈÈ´¦Àí1:400~500¡æÏäÊ½Â¯ºÍ 800~850¡æÑÎÔ¡Â¯ Ô¤ÈÈ;Éøµª:NaN;ÉøÌ¼:NaN;»Ø»ð:NaN;´ã»ð:NaN;Õý»ð:NaN;ÍË»ð:NaN,,,,,,,,
2259,6Cr4Mo3Ni2WV,_,¹â»¬,¦µ5¡Á66mm,×ÝÏò,,061095,7.0,550.0,2.0,1716.0,13.0,_,0.0,0.0,0.0,0.0,0.0,0.0,0.0,0.0,0.0,0.0,0.9,1.01,2.86,1.97,4.16,0.0,0.0,0.17,0.22,0.57,0.0,0.0,0.0,0.0,0.0,0.0,0.0,0.0,0.0,0.0,0.0,0.0,0.0,0.0,0.0,0.0,0.0,0.0,0.0,0.0,0.0,ÈÈ´¦Àí4:NaN;ÈÈ´¦Àí3:560¡æ * 2h * ¶þ´Î;ÈÈ´¦Àí2:1120¡æ ÓÍÀä ´ã»ð;ÈÈ´¦Àí1:400~500¡æÏäÊ½Â¯ºÍ 800~850¡æÑÎÔ¡Â¯ Ô¤ÈÈ;Éøµª:NaN;ÉøÌ¼:NaN;»Ø»ð:NaN;´ã»ð:NaN;Õý»ð:NaN;ÍË»ð:NaN,,,,,,,,
2260,6Cr4Mo3Ni2WV,_,¹â»¬,¦µ5¡Á66mm,×ÝÏò,,061095,7.0,600.0,1.0,1422.0,14.0,_,0.0,0.0,0.0,0.0,0.0,0.0,0.0,0.0,0.0,0.0,0.9,1.01,2.86,1.97,4.16,0.0,0.0,0.17,0.22,0.57,0.0,0.0,0.0,0.0,0.0,0.0,0.0,0.0,0.0,0.0,0.0,0.0,0.0,0.0,0.0,0.0,0.0,0.0,0.0,0.0,0.0,ÈÈ´¦Àí4:NaN;ÈÈ´¦Àí3:560¡æ * 2h * ¶þ´Î;ÈÈ´¦Àí2:1120¡æ ÓÍÀä ´ã»ð;ÈÈ´¦Àí1:400~500¡æÏäÊ½Â¯ºÍ 800~850¡æÑÎÔ¡Â¯ Ô¤ÈÈ;Éøµª:NaN;ÉøÌ¼:NaN;»Ø»ð:NaN;´ã»ð:NaN;Õý»ð:NaN;ÍË»ð:NaN,,,,,,,,
2261,6Cr4Mo3Ni2WV,_,¹â»¬,¦µ5¡Á66 mm,×ÝÏò,,061095,7.0,700.0,2.0,608.0,16.0,_,0.0,0.0,0.0,0.0,0.0,0.0,0.0,0.0,0.0,0.0,0.9,1.01,2.86,1.97,4.16,0.0,0.0,0.17,0.22,0.57,0.0,0.0,0.0,0.0,0.0,0.0,0.0,0.0,0.0,0.0,0.0,0.0,0.0,0.0,0.0,0.0,0.0,0.0,0.0,0.0,0.0,ÈÈ´¦Àí4:NaN;ÈÈ´¦Àí3:560¡æ * 2h * ¶þ´Î;ÈÈ´¦Àí2:1120¡æ ÓÍÀä ´ã»ð;ÈÈ´¦Àí1:400~500¡æÏäÊ½Â¯ºÍ 800~850¡æÑÎÔ¡Â¯ Ô¤ÈÈ;Éøµª:NaN;ÉøÌ¼:NaN;»Ø»ð:NaN;´ã»ð:NaN;Õý»ð:NaN;ÍË»ð:NaN,,,,,,,,
2262,6Cr4Mo3Ni2WV,_,¹â»¬,¦µ5¡Á66 mm,×ÝÏò,,061095,9.0,600.0,2.0,1226.0,18.0,_,0.0,0.0,0.0,0.0,0.0,0.0,0.0,0.0,0.0,0.0,0.9,1.01,2.86,1.97,4.16,0.0,0.0,0.17,0.22,0.57,0.0,0.0,0.0,0.0,0.0,0.0,0.0,0.0,0.0,0.0,0.0,0.0,0.0,0.0,0.0,0.0,0.0,0.0,0.0,0.0,0.0,ÈÈ´¦Àí4:NaN;ÈÈ´¦Àí3:630¡æ * 2h * ¶þ´Î;ÈÈ´¦Àí2:1120¡æ ÓÍÀä ´ã»ð;ÈÈ´¦Àí1:400~500¡æÏäÊ½Â¯ºÍ 800~850¡æÑÎÔ¡Â¯ Ô¤ÈÈ;Éøµª:NaN;ÉøÌ¼:NaN;»Ø»ð:NaN;´ã»ð:NaN;Õý»ð:NaN;ÍË»ð:NaN,,,,,,,,
2263,6Cr4Mo3Ni2WV,_,¹â»¬,¦µ5¡Á66 mm,×ÝÏò,,061095,9.0,650.0,2.0,991.0,19.0,_,0.0,0.0,0.0,0.0,0.0,0.0,0.0,0.0,0.0,0.0,0.9,1.01,2.86,1.97,4.16,0.0,0.0,0.17,0.22,0.57,0.0,0.0,0.0,0.0,0.0,0.0,0.0,0.0,0.0,0.0,0.0,0.0,0.0,0.0,0.0,0.0,0.0,0.0,0.0,0.0,0.0,ÈÈ´¦Àí4:NaN;ÈÈ´¦Àí3:630¡æ * 2h * ¶þ´Î;ÈÈ´¦Àí2:1120¡æ ÓÍÀä ´ã»ð;ÈÈ´¦Àí1:400~500¡æÏäÊ½Â¯ºÍ 800~850¡æÑÎÔ¡Â¯ Ô¤ÈÈ;Éøµª:NaN;ÉøÌ¼:NaN;»Ø»ð:NaN;´ã»ð:NaN;Õý»ð:NaN;ÍË»ð:NaN,,,,,,,,
2264,6Cr4Mo3Ni2WV,_,¹â»¬,¦µ5¡Á66 mm,×ÝÏò,,061095,9.0,700.0,2.0,676.0,20.0,_,0.0,0.0,0.0,0.0,0.0,0.0,0.0,0.0,0.0,0.0,0.9,1.01,2.86,1.97,4.16,0.0,0.0,0.17,0.22,0.57,0.0,0.0,0.0,0.0,0.0,0.0,0.0,0.0,0.0,0.0,0.0,0.0,0.0,0.0,0.0,0.0,0.0,0.0,0.0,0.0,0.0,ÈÈ´¦Àí4:NaN;ÈÈ´¦Àí3:630¡æ * 2h * ¶þ´Î;ÈÈ´¦Àí2:1120¡æ ÓÍÀä ´ã»ð;ÈÈ´¦Àí1:400~500¡æÏäÊ½Â¯ºÍ 800~850¡æÑÎÔ¡Â¯ Ô¤ÈÈ;Éøµª:NaN;ÉøÌ¼:NaN;»Ø»ð:NaN;´ã»ð:NaN;Õý»ð:NaN;ÍË»ð:NaN,,,,,,,,
2265,6Cr4Mo3Ni2WV,_,¹â»¬,¦µ5¡Á66 mm,×ÝÏò,,061095,11.0,600.0,2.0,1265.0,21.0,_,0.0,0.0,0.0,0.0,0.0,0.0,0.0,0.0,0.0,0.0,0.9,1.01,2.86,1.97,4.16,0.0,0.0,0.17,0.22,0.57,0.0,0.0,0.0,0.0,0.0,0.0,0.0,0.0,0.0,0.0,0.0,0.0,0.0,0.0,0.0,0.0,0.0,0.0,0.0,0.0,0.0,ÈÈ´¦Àí4:NaN;ÈÈ´¦Àí3:630¡æ * 2h * ¶þ´Î;ÈÈ´¦Àí2:1180¡æ ÓÍÀä ´ã»ð;ÈÈ´¦Àí1:400~500¡æ ÏäÊ½Â¯ºÍ 800~850¡æÑÎÔ¡Â¯ Ô¤ÈÈ;Éøµª:NaN;ÉøÌ¼:NaN;»Ø»ð:NaN;´ã»ð:NaN;Õý»ð:NaN;ÍË»ð:NaN,,,,,,,,
2266,6Cr4Mo3Ni2WV,_,¹â»¬,¦µ5¡Á66 mm,×ÝÏò,,061095,11.0,650.0,2.0,1088.0,22.0,_,0.0,0.0,0.0,0.0,0.0,0.0,0.0,0.0,0.0,0.0,0.9,1.01,2.86,1.97,4.16,0.0,0.0,0.17,0.22,0.57,0.0,0.0,0.0,0.0,0.0,0.0,0.0,0.0,0.0,0.0,0.0,0.0,0.0,0.0,0.0,0.0,0.0,0.0,0.0,0.0,0.0,ÈÈ´¦Àí4:NaN;ÈÈ´¦Àí3:630¡æ * 2h * ¶þ´Î;ÈÈ´¦Àí2:1180¡æ ÓÍÀä ´ã»ð;ÈÈ´¦Àí1:400~500¡æ ÏäÊ½Â¯ºÍ 800~850¡æÑÎÔ¡Â¯ Ô¤ÈÈ;Éøµª:NaN;ÉøÌ¼:NaN;»Ø»ð:NaN;´ã»ð:NaN;Õý»ð:NaN;ÍË»ð:NaN,,,,,,,,
2267,6Cr4Mo3Ni2WV,_,¹â»¬,¦µ5¡Á66 mm,×ÝÏò,,061095,11.0,700.0,2.0,794.0,23.0,_,0.0,0.0,0.0,0.0,0.0,0.0,0.0,0.0,0.0,0.0,0.9,1.01,2.86,1.97,4.16,0.0,0.0,0.17,0.22,0.57,0.0,0.0,0.0,0.0,0.0,0.0,0.0,0.0,0.0,0.0,0.0,0.0,0.0,0.0,0.0,0.0,0.0,0.0,0.0,0.0,0.0,ÈÈ´¦Àí4:NaN;ÈÈ´¦Àí3:630¡æ * 2h * ¶þ´Î;ÈÈ´¦Àí2:1180¡æ ÓÍÀä ´ã»ð;ÈÈ´¦Àí1:400~500¡æ ÏäÊ½Â¯ºÍ 800~850¡æÑÎÔ¡Â¯ Ô¤ÈÈ;Éøµª:NaN;ÉøÌ¼:NaN;»Ø»ð:NaN;´ã»ð:NaN;Õý»ð:NaN;ÍË»ð:NaN,,,,,,,,
2268,70,ÉÏº£²ÄÁÏÑÐ¾¿Ëù,¹â»¬,¦µ10,×ÝÏò,GB228-87,8903-28,1.0,25.0,5.0,1138.0,1.0,ÉÏº£²ÄÁÏÑÐ¾¿Ëù,0.0,0.0,0.0,0.0,0.0,0.0,0.0,0.0,0.0,0.0,0.0,0.0,0.0,0.02,0.02,0.008,0.012,0.82,0.26,0.75,0.0,0.0,0.0,0.0,0.0,0.0,0.0,0.0,0.0,0.0,0.0,0.0,0.0,0.0,0.0,0.0,0.0,0.0,0.0,0.0,0.0,ÈÈ´¦Àí4:NaN;ÈÈ´¦Àí3:NaN;ÈÈ´¦Àí2:NaN;ÈÈ´¦Àí1:NaN;Éøµª:NaN;ÉøÌ¼:NaN;»Ø»ð:480¡æ ¿ÕÀä;´ã»ð:820-830¡æ ÓÍÀä;Õý»ð:NaN;ÍË»ð:NaN,NaN,0,0,NaN,NaN,ÉÏº£²ÄÁÏÑÐ¾¿Ëù,Æ¬×´Öé¹âÌå+ÉÙÁ¿ÏÈ¹²ÎöÌúËØÌå,0
2269,70,621 Ëù,¹â»¬,¦µ10,×ÝÏò,GB228-87,621,2.0,25.0,0.0,730.0,2.0,621Ëù,0.0,0.0,0.0,0.0,0.0,0.0,0.0,0.0,0.0,0.0,0.0,0.0,0.0,0.2,0.2,0.03,0.028,0.65,0.21,0.71,0.0,0.0,0.0,0.0,0.0,0.0,0.0,0.0,0.0,0.0,0.0,0.0,0.0,0.0,0.0,0.0,0.0,0.0,0.0,0.0,0.0,ÈÈ´¦Àí4:NaN;ÈÈ´¦Àí3:NaN;ÈÈ´¦Àí2:NaN;ÈÈ´¦Àí1:NaN;Éøµª:NaN;ÉøÌ¼:NaN;»Ø»ð:NaN;´ã»ð:NaN;Õý»ð:820-860¡æ ¿ÕÀä;ÍË»ð:NaN,,,,,,,,
2270,70,621 Ëù,¹â»¬,¦µ10,×ÝÏò,GB228-87,621,3.0,25.0,0.0,950.0,3.0,621Ëù,0.0,0.0,0.0,0.0,0.0,0.0,0.0,0.0,0.0,0.0,0.0,0.0,0.0,0.2,0.2,0.03,0.028,0.65,0.21,0.71,0.0,0.0,0.0,0.0,0.0,0.0,0.0,0.0,0.0,0.0,0.0,0.0,0.0,0.0,0.0,0.0,0.0,0.0,0.0,0.0,0.0,ÈÈ´¦Àí4:NaN;ÈÈ´¦Àí3:NaN;ÈÈ´¦Àí2:NaN;ÈÈ´¦Àí1:NaN;Éøµª:NaN;ÉøÌ¼:NaN;»Ø»ð:NaN;´ã»ð:780-810¡æ;Õý»ð:NaN;ÍË»ð:NaN,,,,,,,,
2271,7Cr18Ni2WSiV,_,¹â»¬,¦µ5 mm,_,,050594,1.0,25.0,2.0,1059.0,1.0,_,0.0,0.0,0.0,0.0,0.0,0.0,0.0,0.0,0.0,0.0,1.43,0.49,0.0,2.16,18.48,0.004,0.016,0.57,1.23,0.66,0.0,0.0,0.0,0.0,0.0,0.0,0.0,0.0,0.0,0.0,0.0,0.0,0.0,0.0,0.0,0.0,0.0,0.0,0.0,0.0,0.0,"ÈÈ´¦Àí4:NaN;ÈÈ´¦Àí3:NaN;ÈÈ´¦Àí2:NaN;ÈÈ´¦Àí1:NaN;Éøµª:NaN;ÉøÌ¼:NaN;»Ø»ð:700¡æ * 1h ,¿ÕÀä;´ã»ð:1050¡æ *20·Ö ,ÓÍÀä;Õý»ð:NaN;ÍË»ð:NaN",NaN,0,0,NaN,NaN,NaN,ÒþÕëÂíÊÏÌå +Ì¼»¯Îï +²ÐÓà°ÂÊÏÌå,350
2272,7Cr18Ni2WSiV,_,¹â»¬,¦µ5 mm,_,,050594,2.0,25.0,2.0,1124.0,2.0,_,0.0,0.0,0.0,0.0,0.0,0.0,0.0,0.0,0.0,0.0,1.43,0.49,0.0,2.16,18.48,0.004,0.016,0.57,1.23,0.66,0.0,0.0,0.0,0.0,0.0,0.0,0.0,0.0,0.0,0.0,0.0,0.0,0.0,0.0,0.0,0.0,0.0,0.0,0.0,0.0,0.0,"ÈÈ´¦Àí4:NaN;ÈÈ´¦Àí3:NaN;ÈÈ´¦Àí2:NaN;ÈÈ´¦Àí1:NaN;Éøµª:NaN;ÉøÌ¼:NaN;»Ø»ð:730¡æ * 1h ,¿ÕÀä;´ã»ð:1050¡æ *20·Ö ,ÓÍÀä;Õý»ð:NaN;ÍË»ð:NaN",,,,,,,,
2273,7Cr18Ni2WSiV,_,¹â»¬,¦µ5 mm,_,,050594,3.0,25.0,2.0,1040.0,3.0,_,0.0,0.0,0.0,0.0,0.0,0.0,0.0,0.0,0.0,0.0,1.43,0.49,0.0,2.16,18.48,0.004,0.016,0.57,1.23,0.66,0.0,0.0,0.0,0.0,0.0,0.0,0.0,0.0,0.0,0.0,0.0,0.0,0.0,0.0,0.0,0.0,0.0,0.0,0.0,0.0,0.0,"ÈÈ´¦Àí4:NaN;ÈÈ´¦Àí3:NaN;ÈÈ´¦Àí2:NaN;ÈÈ´¦Àí1:NaN;Éøµª:NaN;ÉøÌ¼:NaN;»Ø»ð:750¡æ * 1h ,¿ÕÀä;´ã»ð:1050¡æ *20·Ö ,ÓÍÀä;Õý»ð:NaN;ÍË»ð:NaN",,,,,,,,
2274,7Cr18Ni2WSiV,_,¹â»¬,¦µ5 mm,_,,050594,4.0,25.0,2.0,1128.0,4.0,_,0.0,0.0,0.0,0.0,0.0,0.0,0.0,0.0,0.0,0.0,1.43,0.49,0.0,2.16,18.48,0.004,0.016,0.57,1.23,0.66,0.0,0.0,0.0,0.0,0.0,0.0,0.0,0.0,0.0,0.0,0.0,0.0,0.0,0.0,0.0,0.0,0.0,0.0,0.0,0.0,0.0,"ÈÈ´¦Àí4:NaN;ÈÈ´¦Àí3:NaN;ÈÈ´¦Àí2:NaN;ÈÈ´¦Àí1:NaN;Éøµª:NaN;ÉøÌ¼:NaN;»Ø»ð:700¡æ * 1h ,¿ÕÀä;´ã»ð:1080¡æ *20·Ö ,ÓÍÀä;Õý»ð:NaN;ÍË»ð:NaN",,,,,,,,
2275,7Cr18Ni2WSiV,_,¹â»¬,¦µ5 mm,_,,050594,5.0,25.0,2.0,1099.0,5.0,_,0.0,0.0,0.0,0.0,0.0,0.0,0.0,0.0,0.0,0.0,1.43,0.49,0.0,2.16,18.48,0.004,0.016,0.57,1.23,0.66,0.0,0.0,0.0,0.0,0.0,0.0,0.0,0.0,0.0,0.0,0.0,0.0,0.0,0.0,0.0,0.0,0.0,0.0,0.0,0.0,0.0,"ÈÈ´¦Àí4:NaN;ÈÈ´¦Àí3:NaN;ÈÈ´¦Àí2:NaN;ÈÈ´¦Àí1:NaN;Éøµª:NaN;ÉøÌ¼:NaN;»Ø»ð:750¡æ * 1h ,¿ÕÀä;´ã»ð:1080¡æ *20·Ö ,ÓÍÀä;Õý»ð:NaN;ÍË»ð:NaN",,,,,,,,
2276,7Cr18Ni2WSiV,_,¹â»¬,¦µ5 mm,_,,050594,2.0,500.0,2.0,716.0,6.0,_,0.0,0.0,0.0,0.0,0.0,0.0,0.0,0.0,0.0,0.0,1.43,0.49,0.0,2.16,18.48,0.004,0.016,0.57,1.23,0.66,0.0,0.0,0.0,0.0,0.0,0.0,0.0,0.0,0.0,0.0,0.0,0.0,0.0,0.0,0.0,0.0,0.0,0.0,0.0,0.0,0.0,"ÈÈ´¦Àí4:NaN;ÈÈ´¦Àí3:NaN;ÈÈ´¦Àí2:NaN;ÈÈ´¦Àí1:NaN;Éøµª:NaN;ÉøÌ¼:NaN;»Ø»ð:730¡æ * 1h ,¿ÕÀä;´ã»ð:1050¡æ *20·Ö ,ÓÍÀä;Õý»ð:NaN;ÍË»ð:NaN",,,,,,,,
2277,7Cr18Ni2WSiV,_,¹â»¬,¦µ5 mm,_,,050594,2.0,550.0,2.0,518.0,7.0,_,0.0,0.0,0.0,0.0,0.0,0.0,0.0,0.0,0.0,0.0,1.43,0.49,0.0,2.16,18.48,0.004,0.016,0.57,1.23,0.66,0.0,0.0,0.0,0.0,0.0,0.0,0.0,0.0,0.0,0.0,0.0,0.0,0.0,0.0,0.0,0.0,0.0,0.0,0.0,0.0,0.0,"ÈÈ´¦Àí4:NaN;ÈÈ´¦Àí3:NaN;ÈÈ´¦Àí2:NaN;ÈÈ´¦Àí1:NaN;Éøµª:NaN;ÉøÌ¼:NaN;»Ø»ð:730¡æ * 1h ,¿ÕÀä;´ã»ð:1050¡æ *20·Ö ,ÓÍÀä;Õý»ð:NaN;ÍË»ð:NaN",,,,,,,,
2278,7Cr18Ni2WSiV,_,¹â»¬,¦µ5 mm,_,,050594,2.0,600.0,3.0,356.0,8.0,_,0.0,0.0,0.0,0.0,0.0,0.0,0.0,0.0,0.0,0.0,1.43,0.49,0.0,2.16,18.48,0.004,0.016,0.57,1.23,0.66,0.0,0.0,0.0,0.0,0.0,0.0,0.0,0.0,0.0,0.0,0.0,0.0,0.0,0.0,0.0,0.0,0.0,0.0,0.0,0.0,0.0,"ÈÈ´¦Àí4:NaN;ÈÈ´¦Àí3:NaN;ÈÈ´¦Àí2:NaN;ÈÈ´¦Àí1:NaN;Éøµª:NaN;ÉøÌ¼:NaN;»Ø»ð:730¡æ * 1h ,¿ÕÀä;´ã»ð:1050¡æ *20·Ö ,ÓÍÀä;Õý»ð:NaN;ÍË»ð:NaN",,,,,,,,
2279,7Cr18Ni2WSiV,_,¹â»¬,¦µ5 mm,_,,050594,2.0,650.0,2.0,253.0,9.0,_,0.0,0.0,0.0,0.0,0.0,0.0,0.0,0.0,0.0,0.0,1.43,0.49,0.0,2.16,18.48,0.004,0.016,0.57,1.23,0.66,0.0,0.0,0.0,0.0,0.0,0.0,0.0,0.0,0.0,0.0,0.0,0.0,0.0,0.0,0.0,0.0,0.0,0.0,0.0,0.0,0.0,"ÈÈ´¦Àí4:NaN;ÈÈ´¦Àí3:NaN;ÈÈ´¦Àí2:NaN;ÈÈ´¦Àí1:NaN;Éøµª:NaN;ÉøÌ¼:NaN;»Ø»ð:730¡æ * 1h ,¿ÕÀä;´ã»ð:1050¡æ *20·Ö ,ÓÍÀä;Õý»ð:NaN;ÍË»ð:NaN",,,,,,,,
2280,7Cr18Ni2WSiV,_,¹â»¬,¦µ5 mm,_,,050594,2.0,700.0,2.0,184.0,10.0,_,0.0,0.0,0.0,0.0,0.0,0.0,0.0,0.0,0.0,0.0,1.43,0.49,0.0,2.16,18.48,0.004,0.016,0.57,1.23,0.66,0.0,0.0,0.0,0.0,0.0,0.0,0.0,0.0,0.0,0.0,0.0,0.0,0.0,0.0,0.0,0.0,0.0,0.0,0.0,0.0,0.0,"ÈÈ´¦Àí4:NaN;ÈÈ´¦Àí3:NaN;ÈÈ´¦Àí2:NaN;ÈÈ´¦Àí1:NaN;Éøµª:NaN;ÉøÌ¼:NaN;»Ø»ð:730¡æ * 1h ,¿ÕÀä;´ã»ð:1050¡æ *20·Ö ,ÓÍÀä;Õý»ð:NaN;ÍË»ð:NaN",,,,,,,,
2281,7Cr18Ni2WSiV,_,¹â»¬,¦µ5 mm,_,,050594,2.0,750.0,2.0,140.0,11.0,_,0.0,0.0,0.0,0.0,0.0,0.0,0.0,0.0,0.0,0.0,1.43,0.49,0.0,2.16,18.48,0.004,0.016,0.57,1.23,0.66,0.0,0.0,0.0,0.0,0.0,0.0,0.0,0.0,0.0,0.0,0.0,0.0,0.0,0.0,0.0,0.0,0.0,0.0,0.0,0.0,0.0,"ÈÈ´¦Àí4:NaN;ÈÈ´¦Àí3:NaN;ÈÈ´¦Àí2:NaN;ÈÈ´¦Àí1:NaN;Éøµª:NaN;ÉøÌ¼:NaN;»Ø»ð:730¡æ * 1h ,¿ÕÀä;´ã»ð:1050¡æ *20·Ö ,ÓÍÀä;Õý»ð:NaN;ÍË»ð:NaN",,,,,,,,
2282,7Cr18Ni2WSiV,_,¹â»¬,¦µ5 mm,_,,050594,2.0,800.0,4.0,99.0,12.0,_,0.0,0.0,0.0,0.0,0.0,0.0,0.0,0.0,0.0,0.0,1.43,0.49,0.0,2.16,18.48,0.004,0.016,0.57,1.23,0.66,0.0,0.0,0.0,0.0,0.0,0.0,0.0,0.0,0.0,0.0,0.0,0.0,0.0,0.0,0.0,0.0,0.0,0.0,0.0,0.0,0.0,"ÈÈ´¦Àí4:NaN;ÈÈ´¦Àí3:NaN;ÈÈ´¦Àí2:NaN;ÈÈ´¦Àí1:NaN;Éøµª:NaN;ÉøÌ¼:NaN;»Ø»ð:730¡æ * 1h ,¿ÕÀä;´ã»ð:1050¡æ *20·Ö ,ÓÍÀä;Õý»ð:NaN;ÍË»ð:NaN",,,,,,,,
2283,7Cr18Ni2WSiV,_,¹â»¬,¦µ5 mm,_,,050594,2.0,850.0,3.0,78.0,13.0,_,0.0,0.0,0.0,0.0,0.0,0.0,0.0,0.0,0.0,0.0,1.43,0.49,0.0,2.16,18.48,0.004,0.016,0.57,1.23,0.66,0.0,0.0,0.0,0.0,0.0,0.0,0.0,0.0,0.0,0.0,0.0,0.0,0.0,0.0,0.0,0.0,0.0,0.0,0.0,0.0,0.0,"ÈÈ´¦Àí4:NaN;ÈÈ´¦Àí3:NaN;ÈÈ´¦Àí2:NaN;ÈÈ´¦Àí1:NaN;Éøµª:NaN;ÉøÌ¼:NaN;»Ø»ð:730¡æ * 1h ,¿ÕÀä;´ã»ð:1050¡æ *20·Ö ,ÓÍÀä;Õý»ð:NaN;ÍË»ð:NaN",,,,,,,,
2284,7Cr18Ni2WSiV,_,¹â»¬,¦µ5 mm,_,,050594,2.0,900.0,2.0,64.0,14.0,_,0.0,0.0,0.0,0.0,0.0,0.0,0.0,0.0,0.0,0.0,1.43,0.49,0.0,2.16,18.48,0.004,0.016,0.57,1.23,0.66,0.0,0.0,0.0,0.0,0.0,0.0,0.0,0.0,0.0,0.0,0.0,0.0,0.0,0.0,0.0,0.0,0.0,0.0,0.0,0.0,0.0,"ÈÈ´¦Àí4:NaN;ÈÈ´¦Àí3:NaN;ÈÈ´¦Àí2:NaN;ÈÈ´¦Àí1:NaN;Éøµª:NaN;ÉøÌ¼:NaN;»Ø»ð:730¡æ * 1h ,¿ÕÀä;´ã»ð:1050¡æ *20·Ö ,ÓÍÀä;Õý»ð:NaN;ÍË»ð:NaN",,,,,,,,
2285,7Cr7Mo2V2Si,¸£ÖÝ´óÑ§,¹â»¬,¦µ5,×ÝÏò,GB228-87,9041-7,1.0,25.0,3.0,2119.0,1.0,¸£ÖÝ´óÑ§,0.0,0.0,0.0,0.0,0.0,0.0,0.0,0.0,0.0,0.0,0.0,1.92,2.65,0.0,7.05,0.002,0.028,0.34,0.87,0.8,0.0,0.0,0.0,0.0,0.0,0.0,0.0,0.0,0.0,0.0,0.0,0.0,0.0,0.0,0.0,0.0,0.0,0.0,0.0,0.0,0.0,ÈÈ´¦Àí4:NaN;ÈÈ´¦Àí3:NaN;ÈÈ´¦Àí2:NaN;ÈÈ´¦Àí1:NaN;Éøµª:NaN;ÉøÌ¼:NaN;»Ø»ð:530¡æ 1h Èý´Î;´ã»ð:1100-1150¡æ ÓÍÀä;Õý»ð:NaN;ÍË»ð:NaN,NaN,0,0,NaN,NaN,¸£ÖÝ´óÑ§,Ë÷ÊÏÌå,0
2286,7Cr7Mo2V2Si,¸£ÖÝ´óÑ§,¹â»¬,¦µ5,×ÝÏò,GB4338-84,9041-7,1.0,200.0,2.0,2557.0,2.0,¸£ÖÝ´óÑ§,0.0,0.0,0.0,0.0,0.0,0.0,0.0,0.0,0.0,0.0,0.0,1.92,2.65,0.0,7.05,0.002,0.028,0.34,0.87,0.8,0.0,0.0,0.0,0.0,0.0,0.0,0.0,0.0,0.0,0.0,0.0,0.0,0.0,0.0,0.0,0.0,0.0,0.0,0.0,0.0,0.0,ÈÈ´¦Àí4:NaN;ÈÈ´¦Àí3:NaN;ÈÈ´¦Àí2:NaN;ÈÈ´¦Àí1:NaN;Éøµª:NaN;ÉøÌ¼:NaN;»Ø»ð:530¡æ 1h Èý´Î;´ã»ð:1100-1150¡æ ÓÍÀä;Õý»ð:NaN;ÍË»ð:NaN,NaN,0,0,NaN,NaN,¸£ÖÝ´óÑ§,Ë÷ÊÏÌå,0
