Repository: yuyouyu32/106Lab_Project

# 106Lab_ML
106Lab's machine learning programs.

File: fatigue_data_tidy/抗拉强度/抗拉强度.csv (part 24 of 32)
,¸ÖºÅ,ÊÔÑéµ¥Î»,È±¿ÚÐÎ×´,ÊÔÑù³ß´ç,È¡Ñù·½Ïò,ÊÔÑé·½·¨,Â¯ºÅ,ÈÈ´¦ÀíºÅ,ÎÂ¶È,ÑùÆ·Êý,¿¹À­Ç¿¶È,ÐòºÅ,ÊÔÑéµ¥Î»-»¯Ñ§³É·Ö,îæ,ïç,¸Æ,îÜ,ÂÁ(²»¿ÉÈÜ),ÂÁ(¿ÉÈÜ),îê,îÑ,Åð,Í­,ÎÙ,·°,îâ,Äø,¸õ,Áò,Á×,ÃÌ,¹è,Ì¼,ïÈ,Îø,ÄÆ,¹¯,ïÓ,Òø,Éé,îé,Ð¿,Ìà,Îý,Ç¦,Ìú,Ï¡ÍÁ,µªÆø,ÑõÆø,ÇâÆø,µª,Ñõ,Çâ,Ã¾,ÈÈ´¦Àí¹¤ÒÕ,¼ÐÔÓÎï,¾§Á£¶È,×î´ó¾§Á£¶È,Éøµª,ÉøÌ¼,ÊÔÑéµ¥Î»-½ðÏà×éÖ¯,½ðÏà×éÖ¯,ÂíÊÏÌå×ª±ä¿ª
2287,7Cr7Mo2V2Si,¸£ÖÝ´óÑ§,¹â»¬,¦µ5,×ÝÏò,GB4338-84,9041-7,1.0,300.0,1.0,2437.0,3.0,¸£ÖÝ´óÑ§,0.0,0.0,0.0,0.0,0.0,0.0,0.0,0.0,0.0,0.0,0.0,1.92,2.65,0.0,7.05,0.002,0.028,0.34,0.87,0.8,0.0,0.0,0.0,0.0,0.0,0.0,0.0,0.0,0.0,0.0,0.0,0.0,0.0,0.0,0.0,0.0,0.0,0.0,0.0,0.0,0.0,ÈÈ´¦Àí4:NaN;ÈÈ´¦Àí3:NaN;ÈÈ´¦Àí2:NaN;ÈÈ´¦Àí1:NaN;Éøµª:NaN;ÉøÌ¼:NaN;»Ø»ð:530¡æ 1h Èý´Î;´ã»ð:1100-1150¡æ ÓÍÀä;Õý»ð:NaN;ÍË»ð:NaN,NaN,0,0,NaN,NaN,¸£ÖÝ´óÑ§,Ë÷ÊÏÌå,0
2288,7Cr7Mo2V2Si,¸£ÖÝ´óÑ§,¹â»¬,¦µ5,×ÝÏò,GB4338-84,9041-7,1.0,400.0,2.0,2299.0,4.0,¸£ÖÝ´óÑ§,0.0,0.0,0.0,0.0,0.0,0.0,0.0,0.0,0.0,0.0,0.0,1.92,2.65,0.0,7.05,0.002,0.028,0.34,0.87,0.8,0.0,0.0,0.0,0.0,0.0,0.0,0.0,0.0,0.0,0.0,0.0,0.0,0.0,0.0,0.0,0.0,0.0,0.0,0.0,0.0,0.0,ÈÈ´¦Àí4:NaN;ÈÈ´¦Àí3:NaN;ÈÈ´¦Àí2:NaN;ÈÈ´¦Àí1:NaN;Éøµª:NaN;ÉøÌ¼:NaN;»Ø»ð:530¡æ 1h Èý´Î;´ã»ð:1100-1150¡æ ÓÍÀä;Õý»ð:NaN;ÍË»ð:NaN,NaN,0,0,NaN,NaN,¸£ÖÝ´óÑ§,Ë÷ÊÏÌå,0
2289,7CrSiMnMoV,±±¾©»úµçËù,¹â»¬,¦µ10,×ÝÏò,GB228-87,761544,8.0,25.0,0.0,2374.0,1.0,±±¾©»úµçËù,0.0,0.0,0.0,0.0,0.0,0.0,0.0,0.0,0.0,0.0,0.0,0.21,0.35,0.0,0.99,0.011,0.014,0.88,1.01,0.68,0.0,0.0,0.0,0.0,0.0,0.0,0.0,0.0,0.0,0.0,0.0,0.0,0.0,0.0,0.0,0.0,0.0,0.0,0.0,0.0,0.0,ÈÈ´¦Àí4:NaN;ÈÈ´¦Àí3:NaN;ÈÈ´¦Àí2:NaN;ÈÈ´¦Àí1:NaN;Éøµª:NaN;ÉøÌ¼:NaN;»Ø»ð:200¡æ;´ã»ð:880¡æ ÓÍÀä;Õý»ð:NaN;ÍË»ð:NaN,,,,,,,,
2290,7CrSiMnMoV,±±¾©»úµçËù,¹â»¬,¦µ10,×ÝÏò,GB228-87,761544,9.0,25.0,0.0,2227.0,2.0,±±¾©»úµçËù,0.0,0.0,0.0,0.0,0.0,0.0,0.0,0.0,0.0,0.0,0.0,0.21,0.35,0.0,0.99,0.011,0.014,0.88,1.01,0.68,0.0,0.0,0.0,0.0,0.0,0.0,0.0,0.0,0.0,0.0,0.0,0.0,0.0,0.0,0.0,0.0,0.0,0.0,0.0,0.0,0.0,ÈÈ´¦Àí4:NaN;ÈÈ´¦Àí3:NaN;ÈÈ´¦Àí2:NaN;ÈÈ´¦Àí1:NaN;Éøµª:NaN;ÉøÌ¼:NaN;»Ø»ð:300¡æ;´ã»ð:880¡æ ÓÍÀä;Õý»ð:NaN;ÍË»ð:NaN,,,,,,,,
2291,7CrSiMnMoV,±±¾©»úµçËù,¹â»¬,¦µ10,×ÝÏò,GB228-87,761544,10.0,25.0,0.0,1913.0,3.0,±±¾©»úµçËù,0.0,0.0,0.0,0.0,0.0,0.0,0.0,0.0,0.0,0.0,0.0,0.21,0.35,0.0,0.99,0.011,0.014,0.88,1.01,0.68,0.0,0.0,0.0,0.0,0.0,0.0,0.0,0.0,0.0,0.0,0.0,0.0,0.0,0.0,0.0,0.0,0.0,0.0,0.0,0.0,0.0,ÈÈ´¦Àí4:NaN;ÈÈ´¦Àí3:NaN;ÈÈ´¦Àí2:NaN;ÈÈ´¦Àí1:NaN;Éøµª:NaN;ÉøÌ¼:NaN;»Ø»ð:400¡æ;´ã»ð:880¡æ ÓÍÀä;Õý»ð:NaN;ÍË»ð:NaN,,,,,,,,
2292,9Cr18,ÂåÑôÖá³ÐËù,¹â»¬,¦µ10,×ÝÏò,GB228-87,433214,1.0,25.0,5.0,1552.0,1.0,ÂåÑôÖá³ÐËù,0.0,0.0,0.0,0.0,0.0,0.0,0.0,0.0,0.0,0.0,0.0,0.0,0.0,0.19,18.21,0.006,0.031,0.46,0.38,0.96,0.0,0.0,0.0,0.0,0.0,0.0,0.0,0.0,0.0,0.0,0.0,0.0,0.0,0.0,0.0,0.0,0.0,0.0,0.0,0.0,0.0,"ÈÈ´¦Àí4:NaN;ÈÈ´¦Àí3:ÊÒÎÂ 160¡æ 3h;ÈÈ´¦Àí2:´ã»ð ÖÁÊÒÎÂ,Ë®Àä -78¡æ Àä´¦Àí;ÈÈ´¦Àí1:´ã»ð 1060-1080¡æ 15-20·Ö, 860¡æ,;Éøµª:NaN;ÉøÌ¼:NaN;»Ø»ð:NaN;´ã»ð:NaN;Õý»ð:NaN;ÍË»ð:NaN",NaN,0,0,NaN,NaN,ÂåÑôÖá³ÐËù,ÂíÊÏÌå,0
2293,9Cr18Mo,ÂåÑôÖá³ÐËù,¹â»¬,¦µ10,×ÝÏò,GB228-87,90918,1.0,25.0,8.0,1504.0,1.0,ÂåÑôÖá³ÐËù,0.0,0.0,0.0,0.0,0.0,0.0,0.0,0.0,0.0,0.0,0.0,0.0,0.52,0.0,16.91,0.0026,0.016,0.45,0.47,0.98,0.0,0.0,0.0,0.0,0.0,0.0,0.0,0.0,0.0,0.0,0.0,0.0,0.0,0.0,0.0,0.0,0.0,0.0,0.0,0.0,0.0,"ÈÈ´¦Àí4:NaN;ÈÈ´¦Àí3:ÎÂ¶È--Ë®Àä-- 160¡æ 3h;ÈÈ´¦Àí2:ÎÂ¶È--Ë®Àä---78¡æ Àä´¦Àí--ÊÒÎÂ;ÈÈ´¦Àí1:1060¡æ 15-20·Ö, 860¡æ,´ã»ðÖÁÊÒÎÂ;Éøµª:NaN;ÉøÌ¼:NaN;»Ø»ð:NaN;´ã»ð:NaN;Õý»ð:NaN;ÍË»ð:NaN",NaN,0,0,NaN,NaN,ÂåÑôÖá³ÐËù,ÂíÊÏÌå,145
2294,Al-1,621 Ëù,¹â»¬,¦µ10,×ÝÏò,GB228-87,1001,1.0,25.0,3.0,95.0,1.0,621Ëù,0.0,0.0,0.0,0.0,0.0,99.6,0.0,0.0,0.0,0.015,0.0,0.0,0.0,0.0,0.0,0.0,0.0,0.0,0.22,0.0,0.0,0.0,0.0,0.0,0.0,0.0,0.0,0.0,0.0,0.0,0.0,0.0,0.29,0.0,0.0,0.0,0.0,0.0,0.0,0.0,0.0,ÈÈ´¦Àí4:NaN;ÈÈ´¦Àí3:NaN;ÈÈ´¦Àí2:NaN;ÈÈ´¦Àí1:NaN;Éøµª:NaN;ÉøÌ¼:NaN;»Ø»ð:NaN;´ã»ð:NaN;Õý»ð:NaN;ÍË»ð:NaN,,,,,,,,
2295,Al-1,621 Ëù,¹â»¬,¦µ10,×ÝÏò,GB228-87,1002,1.0,25.0,3.0,88.0,2.0,621Ëù,0.0,0.0,0.0,0.0,0.0,0.0,0.0,0.0,0.0,0.0,0.0,0.0,0.0,0.0,0.0,0.0,0.0,0.0,0.25,0.0,0.0,0.0,0.0,0.0,0.0,0.0,0.0,0.0,0.0,0.0,0.0,0.0,0.0,0.0,0.0,0.0,0.0,0.0,0.0,0.0,0.0,ÈÈ´¦Àí4:NaN;ÈÈ´¦Àí3:NaN;ÈÈ´¦Àí2:NaN;ÈÈ´¦Àí1:NaN;Éøµª:NaN;ÉøÌ¼:NaN;»Ø»ð:NaN;´ã»ð:NaN;Õý»ð:NaN;ÍË»ð:NaN,,,,,,,,
2296,Al-1,621 Ëù,¹â»¬,¦µ10,×ÝÏò,GB228-87,1003,1.0,25.0,3.0,105.0,3.0,621Ëù,0.0,0.0,0.0,0.0,0.0,0.0,0.0,0.0,0.0,0.0,0.0,0.0,0.0,0.0,0.0,0.0,0.0,0.0,0.25,0.0,0.0,0.0,0.0,0.0,0.0,0.0,0.0,0.0,0.0,0.0,0.0,0.0,0.0,0.0,0.0,0.0,0.0,0.0,0.0,0.0,0.0,ÈÈ´¦Àí4:NaN;ÈÈ´¦Àí3:NaN;ÈÈ´¦Àí2:NaN;ÈÈ´¦Àí1:NaN;Éøµª:NaN;ÉøÌ¼:NaN;»Ø»ð:NaN;´ã»ð:NaN;Õý»ð:NaN;ÍË»ð:NaN,,,,,,,,
2297,Al-1,621 Ëù,¹â»¬,¦µ10,×ÝÏò,GB228-87,1004,1.0,25.0,3.0,114.0,4.0,621Ëù,0.0,0.0,0.0,0.0,0.0,0.0,0.0,0.0,0.0,0.0,0.0,0.0,0.0,0.0,0.0,0.0,0.0,0.0,0.25,0.0,0.0,0.0,0.0,0.0,0.0,0.0,0.0,0.0,0.0,0.0,0.0,0.0,0.0,0.0,0.0,0.0,0.0,0.0,0.0,0.0,0.0,ÈÈ´¦Àí4:NaN;ÈÈ´¦Àí3:NaN;ÈÈ´¦Àí2:NaN;ÈÈ´¦Àí1:NaN;Éøµª:NaN;ÉøÌ¼:NaN;»Ø»ð:NaN;´ã»ð:NaN;Õý»ð:NaN;ÍË»ð:NaN,,,,,,,,
2298,Al-1,621 Ëù,¹â»¬,¦µ10,×ÝÏò,GB228-87,1005,1.0,25.0,3.0,93.0,5.0,621Ëù,0.0,0.0,0.0,0.0,0.0,0.0,0.0,0.0,0.0,0.0,0.0,0.0,0.0,0.0,0.0,0.0,0.0,0.0,0.25,0.0,0.0,0.0,0.0,0.0,0.0,0.0,0.0,0.0,0.0,0.0,0.0,0.0,0.0,0.0,0.0,0.0,0.0,0.0,0.0,0.0,0.0,ÈÈ´¦Àí4:NaN;ÈÈ´¦Àí3:NaN;ÈÈ´¦Àí2:NaN;ÈÈ´¦Àí1:NaN;Éøµª:NaN;ÉøÌ¼:NaN;»Ø»ð:NaN;´ã»ð:NaN;Õý»ð:NaN;ÍË»ð:NaN,,,,,,,,
2299,Al-1,ÉÏº£²ÄÁÏÑÐ¾¿Ëù,¹â»¬,¦µ10,×ÝÏò,GB228-87,2001,1.0,25.0,4.0,78.0,6.0,ÉÏº£²ÄÁÏÑÐ¾¿Ëù,0.0,0.0,0.0,0.0,0.0,99.56,0.0,0.0,0.0,0.01,0.0,0.0,0.0,0.0,0.0,0.0,0.0,0.0,0.075,0.0,0.0,0.0,0.0,0.0,0.0,0.0,0.0,0.0,0.0,0.0,0.0,0.0,0.35,0.0,0.0,0.0,0.0,0.0,0.0,0.0,0.0,ÈÈ´¦Àí4:NaN;ÈÈ´¦Àí3:NaN;ÈÈ´¦Àí2:NaN;ÈÈ´¦Àí1:NaN;Éøµª:NaN;ÉøÌ¼:NaN;»Ø»ð:NaN;´ã»ð:NaN;Õý»ð:NaN;ÍË»ð:NaN,,,,,,,,
2300,Al-1,ÉÏº£²ÄÁÏÑÐ¾¿Ëù,È±¿Ú,¦µ10,×ÝÏò,GB228-87,2001,1.0,25.0,4.0,99.0,7.0,ÉÏº£²ÄÁÏÑÐ¾¿Ëù,0.0,0.0,0.0,0.0,0.0,99.56,0.0,0.0,0.0,0.01,0.0,0.0,0.0,0.0,0.0,0.0,0.0,0.0,0.075,0.0,0.0,0.0,0.0,0.0,0.0,0.0,0.0,0.0,0.0,0.0,0.0,0.0,0.35,0.0,0.0,0.0,0.0,0.0,0.0,0.0,0.0,ÈÈ´¦Àí4:NaN;ÈÈ´¦Àí3:NaN;ÈÈ´¦Àí2:NaN;ÈÈ´¦Àí1:NaN;Éøµª:NaN;ÉøÌ¼:NaN;»Ø»ð:NaN;´ã»ð:NaN;Õý»ð:NaN;ÍË»ð:NaN,,,,,,,,
2301,BHW35,¶«·½¹øÂ¯³§,¹â»¬,¦µ10,ºáÏò,GB228-76,405245-1,1.0,25.0,10.0,664.0,1.0,¶«·½¹øÂ¯³§,0.0,0.0,0.0,0.0,0.033,0.0,0.008,0.0,0.0,0.0,0.0,0.0,0.35,0.82,0.36,0.005,0.01,1.4,0.41,0.13,0.0,0.0,0.0,0.0,0.0,0.0,0.0,0.0,0.0,0.0,0.0,0.0,0.0,0.0,0.0,0.0,0.0,0.0,0.0,0.0,0.0,ÈÈ´¦Àí4:NaN;ÈÈ´¦Àí3:NaN;ÈÈ´¦Àí2:NaN;ÈÈ´¦Àí1:NaN;Éøµª:NaN;ÉøÌ¼:NaN;»Ø»ð:620¡æ 4.5hr ¿ÕÀä;´ã»ð:NaN;Õý»ð:920¡æ 2.5hr ¿ÕÀä;ÍË»ð:NaN,"Ñõ»¯Îï1.5¼¶, Áò»¯Îï1¼¶",7,8,NaN,NaN,¶«±±¹¤Ñ§Ôº,±´ÊÏÌå+Ë÷ÊÏÌå+ÌúËØÌå,0
2302,BHW35,¶«·½¹øÂ¯³§,¹â»¬,¦µ10,ºáÏò,GB228-76,421855-2,1.0,25.0,10.0,696.0,2.0,¶«·½¹øÂ¯³§,0.0,0.0,0.0,0.0,0.032,0.0,0.011,0.0,0.0,0.0,0.0,0.0,0.38,0.9,0.35,0.003,0.012,1.43,0.41,0.15,0.0,0.0,0.0,0.0,0.0,0.0,0.0,0.0,0.0,0.0,0.0,0.0,0.0,0.0,0.0,0.0,0.0,0.0,0.0,0.0,0.0,ÈÈ´¦Àí4:NaN;ÈÈ´¦Àí3:NaN;ÈÈ´¦Àí2:NaN;ÈÈ´¦Àí1:NaN;Éøµª:NaN;ÉøÌ¼:NaN;»Ø»ð:620¡æ 4.5hr ¿ÕÀä;´ã»ð:NaN;Õý»ð:920¡æ 2.5hr ¿ÕÀä;ÍË»ð:NaN,"Ñõ»¯Îï1.5¼¶, Áò»¯Îï1¼¶",7,8,NaN,NaN,¶«±±¹¤Ñ§Ôº,±´ÊÏÌå+Ë÷ÊÏÌå+ÌúËØÌå,0
2303,BHW35,¶«·½¹øÂ¯³§,¹â»¬,¦µ10,ºáÏò,GB228-76,422145-3,1.0,25.0,10.0,651.0,3.0,¶«·½¹øÂ¯³§,0.0,0.0,0.0,0.0,0.031,0.0,0.008,0.0,0.0,0.0,0.0,0.0,0.33,0.8,0.32,0.003,0.012,1.4,0.4,0.11,0.0,0.0,0.0,0.0,0.0,0.0,0.0,0.0,0.0,0.0,0.0,0.0,0.0,0.0,0.0,0.0,0.0,0.0,0.0,0.0,0.0,ÈÈ´¦Àí4:NaN;ÈÈ´¦Àí3:NaN;ÈÈ´¦Àí2:NaN;ÈÈ´¦Àí1:NaN;Éøµª:NaN;ÉøÌ¼:NaN;»Ø»ð:620¡æ 4.5hr ¿ÕÀä;´ã»ð:NaN;Õý»ð:920¡æ 2.5hr ¿ÕÀä;ÍË»ð:NaN,"Ñõ»¯Îï1.5¼¶, Áò»¯Îï1¼¶",7,8,NaN,NaN,¶«±±¹¤Ñ§Ôº,±´ÊÏÌå+Ë÷ÊÏÌå+ÌúËØÌå,0
2304,BHW35,¶«·½¹øÂ¯³§,¹â»¬,¦µ10,ºáÏò,YB941-78,405245-1,1.0,100.0,6.0,634.0,4.0,¶«·½¹øÂ¯³§,0.0,0.0,0.0,0.0,0.033,0.0,0.008,0.0,0.0,0.0,0.0,0.0,0.35,0.82,0.36,0.005,0.01,1.4,0.41,0.13,0.0,0.0,0.0,0.0,0.0,0.0,0.0,0.0,0.0,0.0,0.0,0.0,0.0,0.0,0.0,0.0,0.0,0.0,0.0,0.0,0.0,ÈÈ´¦Àí4:NaN;ÈÈ´¦Àí3:NaN;ÈÈ´¦Àí2:NaN;ÈÈ´¦Àí1:NaN;Éøµª:NaN;ÉøÌ¼:NaN;»Ø»ð:620¡æ 4.5hr ¿ÕÀä;´ã»ð:NaN;Õý»ð:920¡æ 2.5hr ¿ÕÀä;ÍË»ð:NaN,"Ñõ»¯Îï1.5¼¶, Áò»¯Îï1¼¶",7,8,NaN,NaN,¶«±±¹¤Ñ§Ôº,±´ÊÏÌå+Ë÷ÊÏÌå+ÌúËØÌå,0
2305,BHW35,¶«·½¹øÂ¯³§,¹â»¬,¦µ10,ºáÏò,YB941-78,405245-1,1.0,200.0,6.0,628.0,6.0,¶«·½¹øÂ¯³§,0.0,0.0,0.0,0.0,0.033,0.0,0.008,0.0,0.0,0.0,0.0,0.0,0.35,0.82,0.36,0.005,0.01,1.4,0.41,0.13,0.0,0.0,0.0,0.0,0.0,0.0,0.0,0.0,0.0,0.0,0.0,0.0,0.0,0.0,0.0,0.0,0.0,0.0,0.0,0.0,0.0,ÈÈ´¦Àí4:NaN;ÈÈ´¦Àí3:NaN;ÈÈ´¦Àí2:NaN;ÈÈ´¦Àí1:NaN;Éøµª:NaN;ÉøÌ¼:NaN;»Ø»ð:620¡æ 4.5hr ¿ÕÀä;´ã»ð:NaN;Õý»ð:920¡æ 2.5hr ¿ÕÀä;ÍË»ð:NaN,"Ñõ»¯Îï1.5¼¶, Áò»¯Îï1¼¶",7,8,NaN,NaN,¶«±±¹¤Ñ§Ôº,±´ÊÏÌå+Ë÷ÊÏÌå+ÌúËØÌå,0
2306,BHW35,¶«·½¹øÂ¯³§,¹â»¬,¦µ10,ºáÏò,YB941-78,405245-1,1.0,300.0,6.0,646.0,8.0,¶«·½¹øÂ¯³§,0.0,0.0,0.0,0.0,0.033,0.0,0.008,0.0,0.0,0.0,0.0,0.0,0.35,0.82,0.36,0.005,0.01,1.4,0.41,0.13,0.0,0.0,0.0,0.0,0.0,0.0,0.0,0.0,0.0,0.0,0.0,0.0,0.0,0.0,0.0,0.0,0.0,0.0,0.0,0.0,0.0,ÈÈ´¦Àí4:NaN;ÈÈ´¦Àí3:NaN;ÈÈ´¦Àí2:NaN;ÈÈ´¦Àí1:NaN;Éøµª:NaN;ÉøÌ¼:NaN;»Ø»ð:620¡æ 4.5hr ¿ÕÀä;´ã»ð:NaN;Õý»ð:920¡æ 2.5hr ¿ÕÀä;ÍË»ð:NaN,"Ñõ»¯Îï1.5¼¶, Áò»¯Îï1¼¶",7,8,NaN,NaN,¶«±±¹¤Ñ§Ôº,±´ÊÏÌå+Ë÷ÊÏÌå+ÌúËØÌå,0
2307,BHW35,¶«·½¹øÂ¯³§,¹â»¬,¦µ10,ºáÏò,YB941-78,405245-1,1.0,350.0,6.0,639.0,10.0,¶«·½¹øÂ¯³§,0.0,0.0,0.0,0.0,0.033,0.0,0.008,0.0,0.0,0.0,0.0,0.0,0.35,0.82,0.36,0.005,0.01,1.4,0.41,0.13,0.0,0.0,0.0,0.0,0.0,0.0,0.0,0.0,0.0,0.0,0.0,0.0,0.0,0.0,0.0,0.0,0.0,0.0,0.0,0.0,0.0,ÈÈ´¦Àí4:NaN;ÈÈ´¦Àí3:NaN;ÈÈ´¦Àí2:NaN;ÈÈ´¦Àí1:NaN;Éøµª:NaN;ÉøÌ¼:NaN;»Ø»ð:620¡æ 4.5hr ¿ÕÀä;´ã»ð:NaN;Õý»ð:920¡æ 2.5hr ¿ÕÀä;ÍË»ð:NaN,"Ñõ»¯Îï1.5¼¶, Áò»¯Îï1¼¶",7,8,NaN,NaN,¶«±±¹¤Ñ§Ôº,±´ÊÏÌå+Ë÷ÊÏÌå+ÌúËØÌå,0
2308,BHW35,¶«·½¹øÂ¯³§,¹â»¬,¦µ10,ºáÏò,YB491-78,405245-1,1.0,365.0,6.0,636.0,12.0,¶«·½¹øÂ¯³§,0.0,0.0,0.0,0.0,0.033,0.0,0.008,0.0,0.0,0.0,0.0,0.0,0.35,0.82,0.36,0.005,0.01,1.4,0.41,0.13,0.0,0.0,0.0,0.0,0.0,0.0,0.0,0.0,0.0,0.0,0.0,0.0,0.0,0.0,0.0,0.0,0.0,0.0,0.0,0.0,0.0,ÈÈ´¦Àí4:NaN;ÈÈ´¦Àí3:NaN;ÈÈ´¦Àí2:NaN;ÈÈ´¦Àí1:NaN;Éøµª:NaN;ÉøÌ¼:NaN;»Ø»ð:620¡æ 4.5hr ¿ÕÀä;´ã»ð:NaN;Õý»ð:920¡æ 2.5hr ¿ÕÀä;ÍË»ð:NaN,"Ñõ»¯Îï1.5¼¶, Áò»¯Îï1¼¶",7,8,NaN,NaN,¶«±±¹¤Ñ§Ôº,±´ÊÏÌå+Ë÷ÊÏÌå+ÌúËØÌå,0
2309,BHW35,¶«·½¹øÂ¯³§,¹â»¬,¦µ10,ºáÏò,YB491-78,405245-1,1.0,400.0,6.0,608.0,14.0,¶«·½¹øÂ¯³§,0.0,0.0,0.0,0.0,0.033,0.0,0.008,0.0,0.0,0.0,0.0,0.0,0.35,0.82,0.36,0.005,0.01,1.4,0.41,0.13,0.0,0.0,0.0,0.0,0.0,0.0,0.0,0.0,0.0,0.0,0.0,0.0,0.0,0.0,0.0,0.0,0.0,0.0,0.0,0.0,0.0,ÈÈ´¦Àí4:NaN;ÈÈ´¦Àí3:NaN;ÈÈ´¦Àí2:NaN;ÈÈ´¦Àí1:NaN;Éøµª:NaN;ÉøÌ¼:NaN;»Ø»ð:620¡æ 4.5hr ¿ÕÀä;´ã»ð:NaN;Õý»ð:920¡æ 2.5hr ¿ÕÀä;ÍË»ð:NaN,"Ñõ»¯Îï1.5¼¶, Áò»¯Îï1¼¶",7,8,NaN,NaN,¶«±±¹¤Ñ§Ôº,±´ÊÏÌå+Ë÷ÊÏÌå+ÌúËØÌå,0
2310,BHW35,¶«·½¹øÂ¯³§,¹â»¬,¦µ10,ºáÏò,YB491-78,421855-2,1.0,100.0,6.0,662.0,16.0,¶«·½¹øÂ¯³§,0.0,0.0,0.0,0.0,0.032,0.0,0.011,0.0,0.0,0.0,0.0,0.0,0.38,0.9,0.35,0.003,0.012,1.43,0.41,0.15,0.0,0.0,0.0,0.0,0.0,0.0,0.0,0.0,0.0,0.0,0.0,0.0,0.0,0.0,0.0,0.0,0.0,0.0,0.0,0.0,0.0,ÈÈ´¦Àí4:NaN;ÈÈ´¦Àí3:NaN;ÈÈ´¦Àí2:NaN;ÈÈ´¦Àí1:NaN;Éøµª:NaN;ÉøÌ¼:NaN;»Ø»ð:620¡æ 4.5hr ¿ÕÀä;´ã»ð:NaN;Õý»ð:920¡æ 2.5hr ¿ÕÀä;ÍË»ð:NaN,"Ñõ»¯Îï1.5¼¶, Áò»¯Îï1¼¶",7,8,NaN,NaN,¶«±±¹¤Ñ§Ôº,±´ÊÏÌå+Ë÷ÊÏÌå+ÌúËØÌå,0
2311,BHW35,¶«·½¹øÂ¯³§,¹â»¬,¦µ10,ºáÏò,YB491-78,421855-2,1.0,200.0,6.0,654.0,18.0,¶«·½¹øÂ¯³§,0.0,0.0,0.0,0.0,0.032,0.0,0.011,0.0,0.0,0.0,0.0,0.0,0.38,0.9,0.35,0.003,0.012,1.43,0.41,0.15,0.0,0.0,0.0,0.0,0.0,0.0,0.0,0.0,0.0,0.0,0.0,0.0,0.0,0.0,0.0,0.0,0.0,0.0,0.0,0.0,0.0,ÈÈ´¦Àí4:NaN;ÈÈ´¦Àí3:NaN;ÈÈ´¦Àí2:NaN;ÈÈ´¦Àí1:NaN;Éøµª:NaN;ÉøÌ¼:NaN;»Ø»ð:620¡æ 4.5hr ¿ÕÀä;´ã»ð:NaN;Õý»ð:920¡æ 2.5hr ¿ÕÀä;ÍË»ð:NaN,"Ñõ»¯Îï1.5¼¶, Áò»¯Îï1¼¶",7,8,NaN,NaN,¶«±±¹¤Ñ§Ôº,±´ÊÏÌå+Ë÷ÊÏÌå+ÌúËØÌå,0
2312,BHW35,¶«·½¹øÂ¯³§,¹â»¬,¦µ10,ºáÏò,YB491-78,421855-2,1.0,300.0,6.0,664.0,20.0,¶«·½¹øÂ¯³§,0.0,0.0,0.0,0.0,0.032,0.0,0.011,0.0,0.0,0.0,0.0,0.0,0.38,0.9,0.35,0.003,0.012,1.43,0.41,0.15,0.0,0.0,0.0,0.0,0.0,0.0,0.0,0.0,0.0,0.0,0.0,0.0,0.0,0.0,0.0,0.0,0.0,0.0,0.0,0.0,0.0,ÈÈ´¦Àí4:NaN;ÈÈ´¦Àí3:NaN;ÈÈ´¦Àí2:NaN;ÈÈ´¦Àí1:NaN;Éøµª:NaN;ÉøÌ¼:NaN;»Ø»ð:620¡æ 4.5hr ¿ÕÀä;´ã»ð:NaN;Õý»ð:920¡æ 2.5hr ¿ÕÀä;ÍË»ð:NaN,"Ñõ»¯Îï1.5¼¶, Áò»¯Îï1¼¶",7,8,NaN,NaN,¶«±±¹¤Ñ§Ôº,±´ÊÏÌå+Ë÷ÊÏÌå+ÌúËØÌå,0
2313,BHW35,¶«·½¹øÂ¯³§,¹â»¬,¦µ10,ºáÏò,YB491-78,421855-2,1.0,350.0,6.0,655.0,22.0,¶«·½¹øÂ¯³§,0.0,0.0,0.0,0.0,0.032,0.0,0.011,0.0,0.0,0.0,0.0,0.0,0.38,0.9,0.35,0.003,0.012,1.43,0.41,0.15,0.0,0.0,0.0,0.0,0.0,0.0,0.0,0.0,0.0,0.0,0.0,0.0,0.0,0.0,0.0,0.0,0.0,0.0,0.0,0.0,0.0,ÈÈ´¦Àí4:NaN;ÈÈ´¦Àí3:NaN;ÈÈ´¦Àí2:NaN;ÈÈ´¦Àí1:NaN;Éøµª:NaN;ÉøÌ¼:NaN;»Ø»ð:620¡æ 4.5hr ¿ÕÀä;´ã»ð:NaN;Õý»ð:920¡æ 2.5hr ¿ÕÀä;ÍË»ð:NaN,"Ñõ»¯Îï1.5¼¶, Áò»¯Îï1¼¶",7,8,NaN,NaN,¶«±±¹¤Ñ§Ôº,±´ÊÏÌå+Ë÷ÊÏÌå+ÌúËØÌå,0
2314,BHW35,¶«·½¹øÂ¯³§,¹â»¬,¦µ10,ºáÏò,YB491-78,421855-2,1.0,365.0,6.0,646.0,24.0,¶«·½¹øÂ¯³§,0.0,0.0,0.0,0.0,0.032,0.0,0.011,0.0,0.0,0.0,0.0,0.0,0.38,0.9,0.35,0.003,0.012,1.43,0.41,0.15,0.0,0.0,0.0,0.0,0.0,0.0,0.0,0.0,0.0,0.0,0.0,0.0,0.0,0.0,0.0,0.0,0.0,0.0,0.0,0.0,0.0,ÈÈ´¦Àí4:NaN;ÈÈ´¦Àí3:NaN;ÈÈ´¦Àí2:NaN;ÈÈ´¦Àí1:NaN;Éøµª:NaN;ÉøÌ¼:NaN;»Ø»ð:620¡æ 4.5hr ¿ÕÀä;´ã»ð:NaN;Õý»ð:920¡æ 2.5hr ¿ÕÀä;ÍË»ð:NaN,"Ñõ»¯Îï1.5¼¶, Áò»¯Îï1¼¶",7,8,NaN,NaN,¶«±±¹¤Ñ§Ôº,±´ÊÏÌå+Ë÷ÊÏÌå+ÌúËØÌå,0
2315,BHW35,¶«·½¹øÂ¯³§,¹â»¬,¦µ10,ºáÏò,YB491-78,421855-2,1.0,400.0,6.0,613.0,26.0,¶«·½¹øÂ¯³§,0.0,0.0,0.0,0.0,0.032,0.0,0.011,0.0,0.0,0.0,0.0,0.0,0.38,0.9,0.35,0.003,0.012,1.43,0.41,0.15,0.0,0.0,0.0,0.0,0.0,0.0,0.0,0.0,0.0,0.0,0.0,0.0,0.0,0.0,0.0,0.0,0.0,0.0,0.0,0.0,0.0,ÈÈ´¦Àí4:NaN;ÈÈ´¦Àí3:NaN;ÈÈ´¦Àí2:NaN;ÈÈ´¦Àí1:NaN;Éøµª:NaN;ÉøÌ¼:NaN;»Ø»ð:620¡æ 4.5hr ¿ÕÀä;´ã»ð:NaN;Õý»ð:920¡æ 2.5hr ¿ÕÀä;ÍË»ð:NaN,"Ñõ»¯Îï1.5¼¶, Áò»¯Îï1¼¶",7,8,NaN,NaN,¶«±±¹¤Ñ§Ôº,±´ÊÏÌå+Ë÷ÊÏÌå+ÌúËØÌå,0
2316,BHW35,¶«·½¹øÂ¯³§,¹â»¬,¦µ10,ºáÏò,YB491-78,422145-3,1.0,100.0,6.0,597.0,28.0,¶«·½¹øÂ¯³§,0.0,0.0,0.0,0.0,0.031,0.0,0.008,0.0,0.0,0.0,0.0,0.0,0.33,0.8,0.32,0.003,0.012,1.4,0.4,0.11,0.0,0.0,0.0,0.0,0.0,0.0,0.0,0.0,0.0,0.0,0.0,0.0,0.0,0.0,0.0,0.0,0.0,0.0,0.0,0.0,0.0,ÈÈ´¦Àí4:NaN;ÈÈ´¦Àí3:NaN;ÈÈ´¦Àí2:NaN;ÈÈ´¦Àí1:NaN;Éøµª:NaN;ÉøÌ¼:NaN;»Ø»ð:620¡æ 4.5hr ¿ÕÀä;´ã»ð:NaN;Õý»ð:920¡æ 2.5hr ¿ÕÀä;ÍË»ð:NaN,"Ñõ»¯Îï1.5¼¶, Áò»¯Îï1¼¶",7,8,NaN,NaN,¶«±±¹¤Ñ§Ôº,±´ÊÏÌå+Ë÷ÊÏÌå+ÌúËØÌå,0
2317,BHW35,¶«·½¹øÂ¯³§,¹â»¬,¦µ10,ºáÏò,YB491-78,422145-3,1.0,200.0,6.0,590.0,30.0,¶«·½¹øÂ¯³§,0.0,0.0,0.0,0.0,0.031,0.0,0.008,0.0,0.0,0.0,0.0,0.0,0.33,0.8,0.32,0.003,0.012,1.4,0.4,0.11,0.0,0.0,0.0,0.0,0.0,0.0,0.0,0.0,0.0,0.0,0.0,0.0,0.0,0.0,0.0,0.0,0.0,0.0,0.0,0.0,0.0,ÈÈ´¦Àí4:NaN;ÈÈ´¦Àí3:NaN;ÈÈ´¦Àí2:NaN;ÈÈ´¦Àí1:NaN;Éøµª:NaN;ÉøÌ¼:NaN;»Ø»ð:620¡æ 4.5hr ¿ÕÀä;´ã»ð:NaN;Õý»ð:920¡æ 2.5hr ¿ÕÀä;ÍË»ð:NaN,"Ñõ»¯Îï1.5¼¶, Áò»¯Îï1¼¶",7,8,NaN,NaN,¶«±±¹¤Ñ§Ôº,±´ÊÏÌå+Ë÷ÊÏÌå+ÌúËØÌå,0
2318,BHW35,¶«·½¹øÂ¯³§,¹â»¬,¦µ10,ºáÏò,YB491-78,422145-3,1.0,300.0,6.0,622.0,32.0,¶«·½¹øÂ¯³§,0.0,0.0,0.0,0.0,0.031,0.0,0.008,0.0,0.0,0.0,0.0,0.0,0.33,0.8,0.32,0.003,0.012,1.4,0.4,0.11,0.0,0.0,0.0,0.0,0.0,0.0,0.0,0.0,0.0,0.0,0.0,0.0,0.0,0.0,0.0,0.0,0.0,0.0,0.0,0.0,0.0,ÈÈ´¦Àí4:NaN;ÈÈ´¦Àí3:NaN;ÈÈ´¦Àí2:NaN;ÈÈ´¦Àí1:NaN;Éøµª:NaN;ÉøÌ¼:NaN;»Ø»ð:620¡æ 4.5hr ¿ÕÀä;´ã»ð:NaN;Õý»ð:920¡æ 2.5hr ¿ÕÀä;ÍË»ð:NaN,"Ñõ»¯Îï1.5¼¶, Áò»¯Îï1¼¶",7,8,NaN,NaN,¶«±±¹¤Ñ§Ôº,±´ÊÏÌå+Ë÷ÊÏÌå+ÌúËØÌå,0
2319,BHW35,¶«·½¹øÂ¯³§,¹â»¬,¦µ10,ºáÏò,YB491-78,422145-3,1.0,350.0,6.0,619.0,34.0,¶«·½¹øÂ¯³§,0.0,0.0,0.0,0.0,0.031,0.0,0.008,0.0,0.0,0.0,0.0,0.0,0.33,0.8,0.32,0.003,0.012,1.4,0.4,0.11,0.0,0.0,0.0,0.0,0.0,0.0,0.0,0.0,0.0,0.0,0.0,0.0,0.0,0.0,0.0,0.0,0.0,0.0,0.0,0.0,0.0,ÈÈ´¦Àí4:NaN;ÈÈ´¦Àí3:NaN;ÈÈ´¦Àí2:NaN;ÈÈ´¦Àí1:NaN;Éøµª:NaN;ÉøÌ¼:NaN;»Ø»ð:620¡æ 4.5hr ¿ÕÀä;´ã»ð:NaN;Õý»ð:920¡æ 2.5hr ¿ÕÀä;ÍË»ð:NaN,"Ñõ»¯Îï1.5¼¶, Áò»¯Îï1¼¶",7,8,NaN,NaN,¶«±±¹¤Ñ§Ôº,±´ÊÏÌå+Ë÷ÊÏÌå+ÌúËØÌå,0
2320,BHW35,¶«·½¹øÂ¯³§,¹â»¬,¦µ10,ºáÏò,YB491-78,422145-3,1.0,365.0,6.0,600.0,36.0,¶«·½¹øÂ¯³§,0.0,0.0,0.0,0.0,0.031,0.0,0.008,0.0,0.0,0.0,0.0,0.0,0.33,0.8,0.32,0.003,0.012,1.4,0.4,0.11,0.0,0.0,0.0,0.0,0.0,0.0,0.0,0.0,0.0,0.0,0.0,0.0,0.0,0.0,0.0,0.0,0.0,0.0,0.0,0.0,0.0,ÈÈ´¦Àí4:NaN;ÈÈ´¦Àí3:NaN;ÈÈ´¦Àí2:NaN;ÈÈ´¦Àí1:NaN;Éøµª:NaN;ÉøÌ¼:NaN;»Ø»ð:620¡æ 4.5hr ¿ÕÀä;´ã»ð:NaN;Õý»ð:920¡æ 2.5hr ¿ÕÀä;ÍË»ð:NaN,"Ñõ»¯Îï1.5¼¶, Áò»¯Îï1¼¶",7,8,NaN,NaN,¶«±±¹¤Ñ§Ôº,±´ÊÏÌå+Ë÷ÊÏÌå+ÌúËØÌå,0
2321,BHW35,¶«·½¹øÂ¯³§,¹â»¬,¦µ10,ºáÏò,YB491-78,422145-3,1.0,400.0,6.0,569.0,38.0,¶«·½¹øÂ¯³§,0.0,0.0,0.0,0.0,0.031,0.0,0.008,0.0,0.0,0.0,0.0,0.0,0.33,0.8,0.32,0.003,0.012,1.4,0.4,0.11,0.0,0.0,0.0,0.0,0.0,0.0,0.0,0.0,0.0,0.0,0.0,0.0,0.0,0.0,0.0,0.0,0.0,0.0,0.0,0.0,0.0,ÈÈ´¦Àí4:NaN;ÈÈ´¦Àí3:NaN;ÈÈ´¦Àí2:NaN;ÈÈ´¦Àí1:NaN;Éøµª:NaN;ÉøÌ¼:NaN;»Ø»ð:620¡æ 4.5hr ¿ÕÀä;´ã»ð:NaN;Õý»ð:920¡æ 2.5hr ¿ÕÀä;ÍË»ð:NaN,"Ñõ»¯Îï1.5¼¶, Áò»¯Îï1¼¶",7,8,NaN,NaN,¶«±±¹¤Ñ§Ôº,±´ÊÏÌå+Ë÷ÊÏÌå+ÌúËØÌå,0
2322,Cr12,¸£ÖÝ´óÑ§,¹â»¬,¦µ5,×ÝÏò,GB228-87,63T1122,1.0,25.0,5.0,2272.0,1.0,¸£ÖÝ´óÑ§,0.0,0.0,0.0,0.0,0.0,0.0,0.0,0.0,0.0,0.0,0.0,0.0,0.0,0.0,11.42,0.001,0.017,0.15,0.295,2.3,0.0,0.0,0.0,0.0,0.0,0.0,0.0,0.0,0.0,0.0,0.0,0.0,0.0,0.0,0.0,0.0,0.0,0.0,0.0,0.0,0.0,ÈÈ´¦Àí4:NaN;ÈÈ´¦Àí3:NaN;ÈÈ´¦Àí2:NaN;ÈÈ´¦Àí1:NaN;Éøµª:NaN;ÉøÌ¼:NaN;»Ø»ð:180¡æ 2hr;´ã»ð:980¡æ ÓÍÀä;Õý»ð:NaN;ÍË»ð:NaN,NaN,0,0,NaN,NaN,NaN,»Ø»ðÂíÊÏÌå+Ì¼»¯Îï+²ÐÓà°ÂÊÏÌå,0
2323,Cr12MoV,±±¾©»úµçËù,¹â»¬,¦µ10,×ÝÏò,GB228-87,9008,4.0,25.0,0.0,2060.0,1.0,±±¾©»úµçËù,0.0,0.0,0.0,0.0,0.0,0.0,0.0,0.0,0.0,0.0,0.0,0.2,0.49,0.0,11.73,0.005,0.02,0.26,0.15,1.47,0.0,0.0,0.0,0.0,0.0,0.0,0.0,0.0,0.0,0.0,0.0,0.0,0.0,0.0,0.0,0.0,0.0,0.0,0.0,0.0,0.0,ÈÈ´¦Àí4:NaN;ÈÈ´¦Àí3:NaN;ÈÈ´¦Àí2:NaN;ÈÈ´¦Àí1:NaN;Éøµª:NaN;ÉøÌ¼:NaN;»Ø»ð:200¡æ;´ã»ð:1020¡æ;Õý»ð:NaN;ÍË»ð:NaN,,,,,,,,
2324,Cr12MoV,±±¾©»úµçËù,¹â»¬,¦µ10,×ÝÏò,GB228-87,9008,13.0,25.0,0.0,2134.0,2.0,±±¾©»úµçËù,0.0,0.0,0.0,0.0,0.0,0.0,0.0,0.0,0.0,0.0,0.0,0.2,0.49,0.0,11.73,0.005,0.02,0.26,0.15,1.47,0.0,0.0,0.0,0.0,0.0,0.0,0.0,0.0,0.0,0.0,0.0,0.0,0.0,0.0,0.0,0.0,0.0,0.0,0.0,0.0,0.0,"ÈÈ´¦Àí4:NaN;ÈÈ´¦Àí3:NaN;ÈÈ´¦Àí2:NaN;ÈÈ´¦Àí1:-196¡æ Àä´¦Àí,»Ø»ð 200¡æ;Éøµª:NaN;ÉøÌ¼:NaN;»Ø»ð:NaN;´ã»ð:1020¡æ;Õý»ð:NaN;ÍË»ð:NaN",,,,,,,,
2325,Cr12MoV,±±¾©»úµçËù,¹â»¬,¦µ10,×ÝÏò,GB228-87,9008,12.0,25.0,0.0,1982.0,3.0,±±¾©»úµçËù,0.0,0.0,0.0,0.0,0.0,0.0,0.0,0.0,0.0,0.0,0.0,0.2,0.49,0.0,11.73,0.005,0.02,0.26,0.15,1.47,0.0,0.0,0.0,0.0,0.0,0.0,0.0,0.0,0.0,0.0,0.0,0.0,0.0,0.0,0.0,0.0,0.0,0.0,0.0,0.0,0.0,"ÈÈ´¦Àí4:NaN;ÈÈ´¦Àí3: 200¡æ;ÈÈ´¦Àí2:-196¡æ Àä´¦Àí;ÈÈ´¦Àí1:1020¡æ¹ýÈÈ, µÈÎÂ´¦Àí 270¡æ;Éøµª:NaN;ÉøÌ¼:NaN;»Ø»ð:NaN;´ã»ð:NaN;Õý»ð:NaN;ÍË»ð:NaN",,,,,,,,
2326,Cr12MoV,±±¾©»úµçËù,¹â»¬,¦µ10,×ÝÏò,GB228-87,9008,20.0,25.0,0.0,1594.0,4.0,±±¾©»úµçËù,0.0,0.0,0.0,0.0,0.0,0.0,0.0,0.0,0.0,0.0,0.0,0.2,0.49,0.0,11.73,0.005,0.02,0.26,0.15,1.47,0.0,0.0,0.0,0.0,0.0,0.0,0.0,0.0,0.0,0.0,0.0,0.0,0.0,0.0,0.0,0.0,0.0,0.0,0.0,0.0,0.0,"ÈÈ´¦Àí4:NaN;ÈÈ´¦Àí3:NaN;ÈÈ´¦Àí2:NaN;ÈÈ´¦Àí1:Àä´¦Àí,»Ø»ð 200¡æ;Éøµª:NaN;ÉøÌ¼:NaN;»Ø»ð:NaN;´ã»ð:1060¡æ;Õý»ð:NaN;ÍË»ð:NaN",,,,,,,,
2327,Cr12MoV,±±¾©»úµçËù,¹â»¬,¦µ10,×ÝÏò,GB228-87,9008,21.0,25.0,0.0,1864.0,5.0,±±¾©»úµçËù,0.0,0.0,0.0,0.0,0.0,0.0,0.0,0.0,0.0,0.0,0.0,0.2,0.49,0.0,11.73,0.005,0.02,0.26,0.15,1.47,0.0,0.0,0.0,0.0,0.0,0.0,0.0,0.0,0.0,0.0,0.0,0.0,0.0,0.0,0.0,0.0,0.0,0.0,0.0,0.0,0.0,"ÈÈ´¦Àí4:NaN;ÈÈ´¦Àí3:NaN;ÈÈ´¦Àí2:NaN;ÈÈ´¦Àí1:Àä´¦Àí,»Ø»ð 300¡æ;Éøµª:NaN;ÉøÌ¼:NaN;»Ø»ð:NaN;´ã»ð:1060¡æ;Õý»ð:NaN;ÍË»ð:NaN",,,,,,,,
2328,Cr12MoV,±±¾©»úµçËù,¹â»¬,¦µ10,×ÝÏò,GB228-87,9008,22.0,25.0,0.0,1928.0,6.0,±±¾©»úµçËù,0.0,0.0,0.0,0.0,0.0,0.0,0.0,0.0,0.0,0.0,0.0,0.2,0.49,0.0,11.73,0.005,0.02,0.26,0.15,1.47,0.0,0.0,0.0,0.0,0.0,0.0,0.0,0.0,0.0,0.0,0.0,0.0,0.0,0.0,0.0,0.0,0.0,0.0,0.0,0.0,0.0,"ÈÈ´¦Àí4:NaN;ÈÈ´¦Àí3:NaN;ÈÈ´¦Àí2:NaN;ÈÈ´¦Àí1:Àä´¦Àí,»Ø»ð 400¡æ;Éøµª:NaN;ÉøÌ¼:NaN;»Ø»ð:NaN;´ã»ð:1060¡æ;Õý»ð:NaN;ÍË»ð:NaN",,,,,,,,
2329,Cr12MoV,±±¾©»úµçËù,¹â»¬,¦µ10,×ÝÏò,GB228-87,9008,23.0,25.0,0.0,1996.0,7.0,±±¾©»úµçËù,0.0,0.0,0.0,0.0,0.0,0.0,0.0,0.0,0.0,0.0,0.0,0.2,0.49,0.0,11.73,0.005,0.02,0.26,0.15,1.47,0.0,0.0,0.0,0.0,0.0,0.0,0.0,0.0,0.0,0.0,0.0,0.0,0.0,0.0,0.0,0.0,0.0,0.0,0.0,0.0,0.0,"ÈÈ´¦Àí4:NaN;ÈÈ´¦Àí3:NaN;ÈÈ´¦Àí2:NaN;ÈÈ´¦Àí1:Àä´¦Àí,»Ø»ð 550¡æ;Éøµª:NaN;ÉøÌ¼:NaN;»Ø»ð:NaN;´ã»ð:1060¡æ;Õý»ð:NaN;ÍË»ð:NaN",,,,,,,,
2330,Cr12MoV,±±¾©»úµçËù,"È±¿Ú,R=0.75 Kt=2.4",¦µ10,×ÝÏò,GB228-87,9008,7.0,25.0,0.0,1231.0,8.0,±±¾©»úµçËù,0.0,0.0,0.0,0.0,0.0,0.0,0.0,0.0,0.0,0.0,0.0,0.2,0.49,0.0,11.73,0.005,0.02,0.26,0.15,1.47,0.0,0.0,0.0,0.0,0.0,0.0,0.0,0.0,0.0,0.0,0.0,0.0,0.0,0.0,0.0,0.0,0.0,0.0,0.0,0.0,0.0,ÈÈ´¦Àí4:NaN;ÈÈ´¦Àí3:NaN;ÈÈ´¦Àí2:NaN;ÈÈ´¦Àí1:NaN;Éøµª:NaN;ÉøÌ¼:NaN;»Ø»ð:500¡æ;´ã»ð:1060¡æ;Õý»ð:NaN;ÍË»ð:NaN,,,,,,,,
2331,Cr12MoV,±±¾©»úµçËù,"È±¿Ú,R=0.75 Kt=2.4",¦µ10,×ÝÏò,GB228-87,9008,15.0,25.0,0.0,822.0,9.0,±±¾©»úµçËù,0.0,0.0,0.0,0.0,0.0,0.0,0.0,0.0,0.0,0.0,0.0,0.2,0.49,0.0,11.73,0.005,0.02,0.26,0.15,1.47,0.0,0.0,0.0,0.0,0.0,0.0,0.0,0.0,0.0,0.0,0.0,0.0,0.0,0.0,0.0,0.0,0.0,0.0,0.0,0.0,0.0,ÈÈ´¦Àí4:NaN;ÈÈ´¦Àí3:NaN;ÈÈ´¦Àí2:NaN;ÈÈ´¦Àí1:NaN;Éøµª:NaN;ÉøÌ¼:NaN;»Ø»ð:200¡æ;´ã»ð:1060¡æ;Õý»ð:NaN;ÍË»ð:NaN,,,,,,,,
2332,Cr12MoV,±±¾©»úµçËù,"È±¿Ú,R=0.75 Kt=2.4",¦µ10,×ÝÏò,GB228-87,9008,16.0,25.0,0.0,1095.0,10.0,±±¾©»úµçËù,0.0,0.0,0.0,0.0,0.0,0.0,0.0,0.0,0.0,0.0,0.0,0.2,0.49,0.0,11.73,0.005,0.02,0.26,0.15,1.47,0.0,0.0,0.0,0.0,0.0,0.0,0.0,0.0,0.0,0.0,0.0,0.0,0.0,0.0,0.0,0.0,0.0,0.0,0.0,0.0,0.0,ÈÈ´¦Àí4:NaN;ÈÈ´¦Àí3:NaN;ÈÈ´¦Àí2:NaN;ÈÈ´¦Àí1:NaN;Éøµª:NaN;ÉøÌ¼:NaN;»Ø»ð:300¡æ;´ã»ð:1060¡æ;Õý»ð:NaN;ÍË»ð:NaN,,,,,,,,
2333,Cr12MoV,±±¾©»úµçËù,"È±¿Ú,R=0.75 Kt=2.4",¦µ10,×ÝÏò,GB228-87,9008,17.0,25.0,0.0,1165.0,11.0,±±¾©»úµçËù,0.0,0.0,0.0,0.0,0.0,0.0,0.0,0.0,0.0,0.0,0.0,0.2,0.49,0.0,11.73,0.005,0.02,0.26,0.15,1.47,0.0,0.0,0.0,0.0,0.0,0.0,0.0,0.0,0.0,0.0,0.0,0.0,0.0,0.0,0.0,0.0,0.0,0.0,0.0,0.0,0.0,ÈÈ´¦Àí4:NaN;ÈÈ´¦Àí3:NaN;ÈÈ´¦Àí2:NaN;ÈÈ´¦Àí1:NaN;Éøµª:NaN;ÉøÌ¼:NaN;»Ø»ð:400¡æ;´ã»ð:1060¡æ;Õý»ð:NaN;ÍË»ð:NaN,,,,,,,,
2334,Cr12MoV,±±¾©»úµçËù,"È±¿Ú,R=0.75 Kt=3.2",¦µ10,×ÝÏò,GB228-87,9008,15.0,25.0,0.0,703.0,12.0,±±¾©»úµçËù,0.0,0.0,0.0,0.0,0.0,0.0,0.0,0.0,0.0,0.0,0.0,0.2,0.49,0.0,11.73,0.005,0.02,0.26,0.15,1.47,0.0,0.0,0.0,0.0,0.0,0.0,0.0,0.0,0.0,0.0,0.0,0.0,0.0,0.0,0.0,0.0,0.0,0.0,0.0,0.0,0.0,ÈÈ´¦Àí4:NaN;ÈÈ´¦Àí3:NaN;ÈÈ´¦Àí2:NaN;ÈÈ´¦Àí1:NaN;Éøµª:NaN;ÉøÌ¼:NaN;»Ø»ð:200¡æ;´ã»ð:1060¡æ;Õý»ð:NaN;ÍË»ð:NaN,,,,,,,,
2335,Cr12MoV,±±¾©»úµçËù,"È±¿Ú,R=0.75 Kt=3.2",¦µ10,×ÝÏò,GB228-87,9008,16.0,25.0,0.0,796.0,13.0,±±¾©»úµçËù,0.0,0.0,0.0,0.0,0.0,0.0,0.0,0.0,0.0,0.0,0.0,0.2,0.49,0.0,11.73,0.005,0.02,0.26,0.15,1.47,0.0,0.0,0.0,0.0,0.0,0.0,0.0,0.0,0.0,0.0,0.0,0.0,0.0,0.0,0.0,0.0,0.0,0.0,0.0,0.0,0.0,ÈÈ´¦Àí4:NaN;ÈÈ´¦Àí3:NaN;ÈÈ´¦Àí2:NaN;ÈÈ´¦Àí1:NaN;Éøµª:NaN;ÉøÌ¼:NaN;»Ø»ð:300¡æ;´ã»ð:1060¡æ;Õý»ð:NaN;ÍË»ð:NaN,,,,,,,,
2336,Cr12MoV,±±¾©»úµçËù,"È±¿Ú,R=0.75 Kt=3.2",¦µ10,×ÝÏò,GB228-87,9008,17.0,25.0,0.0,915.0,14.0,±±¾©»úµçËù,0.0,0.0,0.0,0.0,0.0,0.0,0.0,0.0,0.0,0.0,0.0,0.2,0.49,0.0,11.73,0.005,0.02,0.26,0.15,1.47,0.0,0.0,0.0,0.0,0.0,0.0,0.0,0.0,0.0,0.0,0.0,0.0,0.0,0.0,0.0,0.0,0.0,0.0,0.0,0.0,0.0,ÈÈ´¦Àí4:NaN;ÈÈ´¦Àí3:NaN;ÈÈ´¦Àí2:NaN;ÈÈ´¦Àí1:NaN;Éøµª:NaN;ÉøÌ¼:NaN;»Ø»ð:400¡æ;´ã»ð:1060¡æ;Õý»ð:NaN;ÍË»ð:NaN,,,,,,,,
2337,Cr12MoV,±±¾©»úµçËù,"È±¿Ú,R=0.75 Kt=3.2",¦µ10,×ÝÏò,GB228-87,9008,7.0,25.0,0.0,1060.0,15.0,±±¾©»úµçËù,0.0,0.0,0.0,0.0,0.0,0.0,0.0,0.0,0.0,0.0,0.0,0.2,0.49,0.0,11.73,0.005,0.02,0.26,0.15,1.47,0.0,0.0,0.0,0.0,0.0,0.0,0.0,0.0,0.0,0.0,0.0,0.0,0.0,0.0,0.0,0.0,0.0,0.0,0.0,0.0,0.0,ÈÈ´¦Àí4:NaN;ÈÈ´¦Àí3:NaN;ÈÈ´¦Àí2:NaN;ÈÈ´¦Àí1:NaN;Éøµª:NaN;ÉøÌ¼:NaN;»Ø»ð:500¡æ;´ã»ð:1060¡æ;Õý»ð:NaN;ÍË»ð:NaN,,,,,,,,
2338,Cr12MoV,±±¾©»úµçËù,"È±¿Ú,R=0.75 Kt=3.8",¦µ10,×ÝÏò,GB228-87,9008,15.0,25.0,0.0,599.0,16.0,±±¾©»úµçËù,0.0,0.0,0.0,0.0,0.0,0.0,0.0,0.0,0.0,0.0,0.0,0.2,0.49,0.0,11.73,0.005,0.02,0.26,0.15,1.47,0.0,0.0,0.0,0.0,0.0,0.0,0.0,0.0,0.0,0.0,0.0,0.0,0.0,0.0,0.0,0.0,0.0,0.0,0.0,0.0,0.0,ÈÈ´¦Àí4:NaN;ÈÈ´¦Àí3:NaN;ÈÈ´¦Àí2:NaN;ÈÈ´¦Àí1:NaN;Éøµª:NaN;ÉøÌ¼:NaN;»Ø»ð:200¡æ;´ã»ð:1060¡æ;Õý»ð:NaN;ÍË»ð:NaN,,,,,,,,
2339,Cr12MoV,±±¾©»úµçËù,"È±¿Ú,R=0.75 Kt=4.5",¦µ10,×ÝÏò,GB228-87,9008,15.0,25.0,0.0,569.0,17.0,±±¾©»úµçËù,0.0,0.0,0.0,0.0,0.0,0.0,0.0,0.0,0.0,0.0,0.0,0.2,0.49,0.0,11.73,0.005,0.02,0.26,0.15,1.47,0.0,0.0,0.0,0.0,0.0,0.0,0.0,0.0,0.0,0.0,0.0,0.0,0.0,0.0,0.0,0.0,0.0,0.0,0.0,0.0,0.0,ÈÈ´¦Àí4:NaN;ÈÈ´¦Àí3:NaN;ÈÈ´¦Àí2:NaN;ÈÈ´¦Àí1:NaN;Éøµª:NaN;ÉøÌ¼:NaN;»Ø»ð:200¡æ;´ã»ð:1060¡æ;Õý»ð:NaN;ÍË»ð:NaN,,,,,,,,
2340,Cr12MoV,±±¾©»úµçËù,"È±¿Ú,R=0.75 Kt=4.5",¦µ10,×ÝÏò,GB228-87,9008,16.0,25.0,0.0,733.0,18.0,±±¾©»úµçËù,0.0,0.0,0.0,0.0,0.0,0.0,0.0,0.0,0.0,0.0,0.0,0.2,0.49,0.0,11.73,0.005,0.02,0.26,0.15,1.47,0.0,0.0,0.0,0.0,0.0,0.0,0.0,0.0,0.0,0.0,0.0,0.0,0.0,0.0,0.0,0.0,0.0,0.0,0.0,0.0,0.0,ÈÈ´¦Àí4:NaN;ÈÈ´¦Àí3:NaN;ÈÈ´¦Àí2:NaN;ÈÈ´¦Àí1:NaN;Éøµª:NaN;ÉøÌ¼:NaN;»Ø»ð:300¡æ;´ã»ð:1060¡æ;Õý»ð:NaN;ÍË»ð:NaN,,,,,,,,
2341,Cr12MoV,±±¾©»úµçËù,"È±¿Ú,R=0.75 Kt=3.8",¦µ10,×ÝÏò,GB228-87,9008,17.0,25.0,0.0,919.0,19.0,±±¾©»úµçËù,0.0,0.0,0.0,0.0,0.0,0.0,0.0,0.0,0.0,0.0,0.0,0.2,0.49,0.0,11.73,0.005,0.02,0.26,0.15,1.47,0.0,0.0,0.0,0.0,0.0,0.0,0.0,0.0,0.0,0.0,0.0,0.0,0.0,0.0,0.0,0.0,0.0,0.0,0.0,0.0,0.0,ÈÈ´¦Àí4:NaN;ÈÈ´¦Àí3:NaN;ÈÈ´¦Àí2:NaN;ÈÈ´¦Àí1:NaN;Éøµª:NaN;ÉøÌ¼:NaN;»Ø»ð:400¡æ;´ã»ð:1060¡æ;Õý»ð:NaN;ÍË»ð:NaN,,,,,,,,
2342,Cr12MoV,±±¾©»úµçËù,"È±¿Ú,R=0.75 Kt=4.5",¦µ10,×ÝÏò,GB228-87,9008,17.0,25.0,0.0,794.0,20.0,±±¾©»úµçËù,0.0,0.0,0.0,0.0,0.0,0.0,0.0,0.0,0.0,0.0,0.0,0.2,0.49,0.0,11.73,0.005,0.02,0.26,0.15,1.47,0.0,0.0,0.0,0.0,0.0,0.0,0.0,0.0,0.0,0.0,0.0,0.0,0.0,0.0,0.0,0.0,0.0,0.0,0.0,0.0,0.0,ÈÈ´¦Àí4:NaN;ÈÈ´¦Àí3:NaN;ÈÈ´¦Àí2:NaN;ÈÈ´¦Àí1:NaN;Éøµª:NaN;ÉøÌ¼:NaN;»Ø»ð:400¡æ;´ã»ð:1060¡æ;Õý»ð:NaN;ÍË»ð:NaN,,,,,,,,
2343,Cr12MoV,±±¾©»úµçËù,"È±¿Ú,R=0.75 Kt=3.8",¦µ10,×ÝÏò,GB228-87,9008,7.0,25.0,0.0,984.0,21.0,±±¾©»úµçËù,0.0,0.0,0.0,0.0,0.0,0.0,0.0,0.0,0.0,0.0,0.0,0.2,0.49,0.0,11.73,0.005,0.02,0.26,0.15,1.47,0.0,0.0,0.0,0.0,0.0,0.0,0.0,0.0,0.0,0.0,0.0,0.0,0.0,0.0,0.0,0.0,0.0,0.0,0.0,0.0,0.0,ÈÈ´¦Àí4:NaN;ÈÈ´¦Àí3:NaN;ÈÈ´¦Àí2:NaN;ÈÈ´¦Àí1:NaN;Éøµª:NaN;ÉøÌ¼:NaN;»Ø»ð:500¡æ;´ã»ð:1060¡æ;Õý»ð:NaN;ÍË»ð:NaN,,,,,,,,
2344,Cr12MoV,±±¾©»úµçËù,"È±¿Ú,R=0.75 Kt=4.5",¦µ10,×ÝÏò,GB228-87,9008,7.0,25.0,0.0,840.0,22.0,±±¾©»úµçËù,0.0,0.0,0.0,0.0,0.0,0.0,0.0,0.0,0.0,0.0,0.0,0.2,0.49,0.0,11.73,0.005,0.02,0.26,0.15,1.47,0.0,0.0,0.0,0.0,0.0,0.0,0.0,0.0,0.0,0.0,0.0,0.0,0.0,0.0,0.0,0.0,0.0,0.0,0.0,0.0,0.0,ÈÈ´¦Àí4:NaN;ÈÈ´¦Àí3:NaN;ÈÈ´¦Àí2:NaN;ÈÈ´¦Àí1:NaN;Éøµª:NaN;ÉøÌ¼:NaN;»Ø»ð:500¡æ;´ã»ð:1060¡æ;Õý»ð:NaN;ÍË»ð:NaN,,,,,,,,
2345,Cu-3,621 Ëù,¹â»¬,10*50,×ÝÏò,GB228-87,636621,1.0,25.0,364.0,235.0,1.0,621Ëù,0.0,0.0,0.0,0.0,0.0,0.0,0.0,0.0,0.0,99.7,0.0,0.0,0.0,0.0,0.0,0.0,0.0,0.0,0.0,0.0,0.0,0.0,0.0,0.0,0.0,0.0,0.0,0.0,0.0,0.0,0.0,0.0,0.0,0.0,0.0,0.0,0.0,0.0,0.0,0.0,0.0,ÈÈ´¦Àí4:NaN;ÈÈ´¦Àí3:NaN;ÈÈ´¦Àí2:NaN;ÈÈ´¦Àí1:NaN;Éøµª:NaN;ÉøÌ¼:NaN;»Ø»ð:NaN;´ã»ð:NaN;Õý»ð:NaN;ÍË»ð:500¡æ-700¡æ,,,,,,,,
2346,Cu-3,621 Ëù,¹â»¬,1*10*50,×ÝÏò,GB228-87,636621,2.0,25.0,150.0,390.0,2.0,621Ëù,0.0,0.0,0.0,0.0,0.0,0.0,0.0,0.0,0.0,99.7,0.0,0.0,0.0,0.0,0.0,0.0,0.0,0.0,0.0,0.0,0.0,0.0,0.0,0.0,0.0,0.0,0.0,0.0,0.0,0.0,0.0,0.0,0.0,0.0,0.0,0.0,0.0,0.0,0.0,0.0,0.0,ÈÈ´¦Àí4:NaN;ÈÈ´¦Àí3:NaN;ÈÈ´¦Àí2:NaN;ÈÈ´¦Àí1:Î´ÍË»ð;Éøµª:NaN;ÉøÌ¼:NaN;»Ø»ð:NaN;´ã»ð:NaN;Õý»ð:NaN;ÍË»ð:NaN,,,,,,,,
2347,Cu-3,621 Ëù,¹â»¬,2*10*100,×ÝÏò,GB228-87,747621,1.0,25.0,151.0,230.0,3.0,621Ëù,0.0,0.0,0.0,0.0,0.0,0.0,0.0,0.0,0.0,99.7,0.0,0.0,0.0,0.0,0.0,0.0,0.0,0.0,0.0,0.0,0.0,0.0,0.0,0.0,0.0,0.0,0.0,0.0,0.0,0.0,0.0,0.0,0.0,0.0,0.0,0.0,0.0,0.0,0.0,0.0,0.0,ÈÈ´¦Àí4:NaN;ÈÈ´¦Àí3:NaN;ÈÈ´¦Àí2:NaN;ÈÈ´¦Àí1:NaN;Éøµª:NaN;ÉøÌ¼:NaN;»Ø»ð:NaN;´ã»ð:NaN;Õý»ð:NaN;ÍË»ð:500¡æ-700¡æ,,,,,,,,
2348,Cu-3,621 Ëù,¹â»¬,2*10*100,×ÝÏò,GB228-87,747621,3.0,25.0,72.0,315.0,4.0,621Ëù,0.0,0.0,0.0,0.0,0.0,0.0,0.0,0.0,0.0,99.7,0.0,0.0,0.0,0.0,0.0,0.0,0.0,0.0,0.0,0.0,0.0,0.0,0.0,0.0,0.0,0.0,0.0,0.0,0.0,0.0,0.0,0.0,0.0,0.0,0.0,0.0,0.0,0.0,0.0,0.0,0.0,ÈÈ´¦Àí4:NaN;ÈÈ´¦Àí3:NaN;ÈÈ´¦Àí2:NaN;ÈÈ´¦Àí1:1/2Ó²Ì¬;Éøµª:NaN;ÉøÌ¼:NaN;»Ø»ð:NaN;´ã»ð:NaN;Õý»ð:NaN;ÍË»ð:NaN,,,,,,,,
2349,Cu-3,621 Ëù,¹â»¬,2*10*100,×ÝÏò,GB228-87,747621,2.0,25.0,188.0,345.0,5.0,621Ëù,0.0,0.0,0.0,0.0,0.0,0.0,0.0,0.0,0.0,99.7,0.0,0.0,0.0,0.0,0.0,0.0,0.0,0.0,0.0,0.0,0.0,0.0,0.0,0.0,0.0,0.0,0.0,0.0,0.0,0.0,0.0,0.0,0.0,0.0,0.0,0.0,0.0,0.0,0.0,0.0,0.0,ÈÈ´¦Àí4:NaN;ÈÈ´¦Àí3:NaN;ÈÈ´¦Àí2:NaN;ÈÈ´¦Àí1:Î´ÍË»ð;Éøµª:NaN;ÉøÌ¼:NaN;»Ø»ð:NaN;´ã»ð:NaN;Õý»ð:NaN;ÍË»ð:NaN,,,,,,,,
2350,Cu-3,621 Ëù,¹â»¬,2*5*100,×ÝÏò,GB228-87,858621,1.0,25.0,32.0,250.0,6.0,621Ëù,0.0,0.0,0.0,0.0,0.0,0.0,0.0,0.0,0.0,99.7,0.0,0.0,0.0,0.0,0.0,0.0,0.0,0.0,0.0,0.0,0.0,0.0,0.0,0.0,0.0,0.0,0.0,0.0,0.0,0.0,0.0,0.0,0.0,0.0,0.0,0.0,0.0,0.0,0.0,0.0,0.0,ÈÈ´¦Àí4:NaN;ÈÈ´¦Àí3:NaN;ÈÈ´¦Àí2:NaN;ÈÈ´¦Àí1:NaN;Éøµª:NaN;ÉøÌ¼:NaN;»Ø»ð:NaN;´ã»ð:NaN;Õý»ð:NaN;ÍË»ð:500¡æ-700¡æ,,,,,,,,
2351,Cu-3,621 Ëù,¹â»¬,2*5*100,×ÝÏò,GB228-87,858621,2.0,25.0,125.0,395.0,7.0,621Ëù,0.0,0.0,0.0,0.0,0.0,0.0,0.0,0.0,0.0,99.7,0.0,0.0,0.0,0.0,0.0,0.0,0.0,0.0,0.0,0.0,0.0,0.0,0.0,0.0,0.0,0.0,0.0,0.0,0.0,0.0,0.0,0.0,0.0,0.0,0.0,0.0,0.0,0.0,0.0,0.0,0.0,ÈÈ´¦Àí4:NaN;ÈÈ´¦Àí3:NaN;ÈÈ´¦Àí2:NaN;ÈÈ´¦Àí1:Î´ÍË»ð;Éøµª:NaN;ÉøÌ¼:NaN;»Ø»ð:NaN;´ã»ð:NaN;Õý»ð:NaN;ÍË»ð:NaN,,,,,,,,
2352,Cu-3,621 Ëù,¹â»¬,2*5*100,×ÝÏò,GB228-87,858621,4.0,25.0,22.0,215.0,8.0,621Ëù,0.0,0.0,0.0,0.0,0.0,0.0,0.0,0.0,0.0,99.7,0.0,0.0,0.0,0.0,0.0,0.0,0.0,0.0,0.0,0.0,0.0,0.0,0.0,0.0,0.0,0.0,0.0,0.0,0.0,0.0,0.0,0.0,0.0,0.0,0.0,0.0,0.0,0.0,0.0,0.0,0.0,ÈÈ´¦Àí4:NaN;ÈÈ´¦Àí3:NaN;ÈÈ´¦Àí2:NaN;ÈÈ´¦Àí1:NaN;Éøµª:NaN;ÉøÌ¼:NaN;»Ø»ð:NaN;´ã»ð:900-1050¡æ ¿ÕÀä;Õý»ð:NaN;ÍË»ð:NaN,,,,,,,,
2353,Cu-3,621 Ëù,¹â»¬,¦µ10,×ÝÏò,GB228-87,525621,1.0,25.0,49.0,215.0,9.0,621Ëù,0.0,0.0,0.0,0.0,0.0,0.0,0.0,0.0,0.0,99.71,0.0,0.0,0.0,0.19,0.0,0.01,0.0,0.0,0.0,0.0,0.0,0.0,0.0,0.0,0.0,0.0,0.01,0.002,0.0,0.0049,0.047,0.01,0.048,0.0,0.0,0.0,0.0,0.0,0.08,0.0,0.0,ÈÈ´¦Àí4:NaN;ÈÈ´¦Àí3:NaN;ÈÈ´¦Àí2:NaN;ÈÈ´¦Àí1:NaN;Éøµª:NaN;ÉøÌ¼:NaN;»Ø»ð:NaN;´ã»ð:NaN;Õý»ð:NaN;ÍË»ð:500¡æ-700¡æ,,,,,,,,
2354,Cu-3,621 Ëù,¹â»¬,¦µ10,×ÝÏò,GB228-87,525621,2.0,25.0,21.0,320.0,10.0,621Ëù,0.0,0.0,0.0,0.0,0.0,0.0,0.0,0.0,0.0,99.71,0.0,0.0,0.0,0.19,0.0,0.01,0.0,0.0,0.0,0.0,0.0,0.0,0.0,0.0,0.0,0.0,0.01,0.002,0.0,0.0049,0.047,0.01,0.048,0.0,0.0,0.0,0.0,0.0,0.08,0.0,0.0,ÈÈ´¦Àí4:NaN;ÈÈ´¦Àí3:NaN;ÈÈ´¦Àí2:NaN;ÈÈ´¦Àí1:Î´ÍË»ð;Éøµª:NaN;ÉøÌ¼:NaN;»Ø»ð:NaN;´ã»ð:NaN;Õý»ð:NaN;ÍË»ð:NaN,,,,,,,,
2355,Cu-3,621 Ëù,¹â»¬,¦µ10,×ÝÏò,GB228-87,525621,4.0,25.0,34.0,220.0,11.0,621Ëù,0.0,0.0,0.0,0.0,0.0,0.0,0.0,0.0,0.0,99.71,0.0,0.0,0.0,0.19,0.0,0.01,0.0,0.0,0.0,0.0,0.0,0.0,0.0,0.0,0.0,0.0,0.01,0.002,0.0,0.0049,0.047,0.01,0.048,0.0,0.0,0.0,0.0,0.0,0.08,0.0,0.0,ÈÈ´¦Àí4:NaN;ÈÈ´¦Àí3:NaN;ÈÈ´¦Àí2:NaN;ÈÈ´¦Àí1:NaN;Éøµª:NaN;ÉøÌ¼:NaN;»Ø»ð:NaN;´ã»ð:900-1050¡æ ¿ÕÀä;Õý»ð:NaN;ÍË»ð:NaN,,,,,,,,
2356,Cu-3,621 Ëù,¹â»¬,¦µ1¡Á100,×ÝÏò,GB228-87,969621,1.0,25.0,47.0,240.0,12.0,621Ëù,0.0,0.0,0.0,0.0,0.0,0.0,0.0,0.0,0.0,99.7,0.0,0.0,0.0,0.0,0.0,0.0,0.0,0.0,0.0,0.0,0.0,0.0,0.0,0.0,0.0,0.0,0.0,0.0,0.0,0.0,0.0,0.0,0.0,0.0,0.0,0.0,0.0,0.0,0.0,0.0,0.0,ÈÈ´¦Àí4:NaN;ÈÈ´¦Àí3:NaN;ÈÈ´¦Àí2:NaN;ÈÈ´¦Àí1:NaN;Éøµª:NaN;ÉøÌ¼:NaN;»Ø»ð:NaN;´ã»ð:NaN;Õý»ð:NaN;ÍË»ð:500¡æ-700¡æ,,,,,,,,
2357,Cu-3,621 Ëù,¹â»¬,¦µ1¡Á100,×ÝÏò,GB228-87,969621,2.0,25.0,46.0,435.0,13.0,621Ëù,0.0,0.0,0.0,0.0,0.0,0.0,0.0,0.0,0.0,99.7,0.0,0.0,0.0,0.0,0.0,0.0,0.0,0.0,0.0,0.0,0.0,0.0,0.0,0.0,0.0,0.0,0.0,0.0,0.0,0.0,0.0,0.0,0.0,0.0,0.0,0.0,0.0,0.0,0.0,0.0,0.0,ÈÈ´¦Àí4:NaN;ÈÈ´¦Àí3:NaN;ÈÈ´¦Àí2:NaN;ÈÈ´¦Àí1:Î´ÍË»ð;Éøµª:NaN;ÉøÌ¼:NaN;»Ø»ð:NaN;´ã»ð:NaN;Õý»ð:NaN;ÍË»ð:NaN,,,,,,,,
2358,Cu-3,ÉÏº£²ÄÁÏÑÐ¾¿Ëù,"È±¿Ú,R=0.75 Kt=2",¦µ10,×ÝÏò,GB228-87,525621,4.0,25.0,3.0,414.0,14.0,621Ëù,0.0,0.0,0.0,0.0,0.0,0.0,0.0,0.0,0.0,99.71,0.0,0.0,0.0,0.19,0.0,0.01,0.0,0.0,0.0,0.0,0.0,0.0,0.0,0.0,0.0,0.0,0.01,0.002,0.0,0.0049,0.047,0.01,0.048,0.0,0.0,0.0,0.0,0.0,0.08,0.0,0.0,ÈÈ´¦Àí4:NaN;ÈÈ´¦Àí3:NaN;ÈÈ´¦Àí2:NaN;ÈÈ´¦Àí1:NaN;Éøµª:NaN;ÉøÌ¼:NaN;»Ø»ð:NaN;´ã»ð:900-1050¡æ ¿ÕÀä;Õý»ð:NaN;ÍË»ð:NaN,,,,,,,,
2359,DF35MnVN,_,¹â»¬,_,×ÝÏò,,061095,1.0,25.0,1.0,865.0,1.0,_,0.0,0.0,0.0,0.0,0.0,0.0,0.0,0.0,0.0,0.0,0.0,0.13,0.0,0.0,0.0,0.022,0.018,1.39,0.34,0.34,0.0,0.0,0.0,0.0,0.0,0.0,0.0,0.0,0.0,0.0,0.0,0.0,0.0,0.0,0.0,0.0,0.0,0.0146,0.0,0.0,0.0,ÈÈ´¦Àí4:NaN;ÈÈ´¦Àí3:NaN;ÈÈ´¦Àí2:NaN;ÈÈ´¦Àí1:ÈÈÔþ;Éøµª:NaN;ÉøÌ¼:NaN;»Ø»ð:NaN;´ã»ð:NaN;Õý»ð:NaN;ÍË»ð:NaN,NaN,0,0,NaN,NaN,NaN,Öé¹âÌå+ÌúËØÌå,0
2360,DF35MnVN,_,¹â»¬,_,×ÝÏò,,061095,2.0,25.0,1.0,934.0,2.0,_,0.0,0.0,0.0,0.0,0.0,0.0,0.0,0.0,0.0,0.0,0.0,0.13,0.0,0.0,0.0,0.022,0.018,1.39,0.34,0.34,0.0,0.0,0.0,0.0,0.0,0.0,0.0,0.0,0.0,0.0,0.0,0.0,0.0,0.0,0.0,0.0,0.0,0.0146,0.0,0.0,0.0,"ÈÈ´¦Àí4:NaN;ÈÈ´¦Àí3:NaN;ÈÈ´¦Àí2:NaN;ÈÈ´¦Àí1:1200¡æ ¶ÍÔì ,¿ÕÀä;Éøµª:NaN;ÉøÌ¼:NaN;»Ø»ð:NaN;´ã»ð:NaN;Õý»ð:NaN;ÍË»ð:NaN",,,,,,,,
2361,DF35MnVN,_,¹â»¬,_,×ÝÏò,,061095,3.0,25.0,1.0,795.0,3.0,_,0.0,0.0,0.0,0.0,0.0,0.0,0.0,0.0,0.0,0.0,0.0,0.13,0.0,0.0,0.0,0.022,0.018,1.39,0.34,0.34,0.0,0.0,0.0,0.0,0.0,0.0,0.0,0.0,0.0,0.0,0.0,0.0,0.0,0.0,0.0,0.0,0.0,0.0146,0.0,0.0,0.0,"ÈÈ´¦Àí4:NaN;ÈÈ´¦Àí3:NaN;ÈÈ´¦Àí2:NaN;ÈÈ´¦Àí1:1200¡æ ¶ÍÔì ,¿ÕÀä  ;950¡æ Õý»ð;Éøµª:NaN;ÉøÌ¼:NaN;»Ø»ð:NaN;´ã»ð:NaN;Õý»ð:NaN;ÍË»ð:NaN",,,,,,,,
2362,DF40MnV(Ti),_,¹â»¬,_,_,,060695,1.0,25.0,2.0,802.0,1.0,_,0.0,0.0,0.0,0.0,0.0,0.0,0.0,0.018,0.0,0.0,0.0,0.1,0.0,0.0,0.0,0.018,0.014,1.42,0.4,0.38,0.0,0.0,0.0,0.0,0.0,0.0,0.0,0.0,0.0,0.0,0.0,0.0,0.0,0.0,0.0,0.0,0.0,0.0,0.0,0.0,0.0,ÈÈ´¦Àí4:NaN;ÈÈ´¦Àí3:NaN;ÈÈ´¦Àí2:NaN;ÈÈ´¦Àí1:ÈÈÔþ;Éøµª:NaN;ÉøÌ¼:NaN;»Ø»ð:NaN;´ã»ð:NaN;Õý»ð:NaN;ÍË»ð:NaN,NaN,0,0,NaN,NaN,NaN,Öé¹âÌå+ÌúËØÌå,0
2363,DF40MnV(Ti),_,¹â»¬,_,_,,060695,2.0,25.0,2.0,913.0,2.0,_,0.0,0.0,0.0,0.0,0.0,0.0,0.0,0.018,0.0,0.0,0.0,0.1,0.0,0.0,0.0,0.018,0.014,1.42,0.4,0.38,0.0,0.0,0.0,0.0,0.0,0.0,0.0,0.0,0.0,0.0,0.0,0.0,0.0,0.0,0.0,0.0,0.0,0.0,0.0,0.0,0.0,ÈÈ´¦Àí4:NaN;ÈÈ´¦Àí3:NaN;ÈÈ´¦Àí2:NaN;ÈÈ´¦Àí1:¶ÍÔì: 950¡æ *30 ·Ö;Éøµª:NaN;ÉøÌ¼:NaN;»Ø»ð:NaN;´ã»ð:NaN;Õý»ð:NaN;ÍË»ð:NaN,,,,,,,,
2364,DF45V,_,¹â»¬,_,×ÝÏò,,070595,1.0,25.0,1.0,795.0,1.0,_,0.0,0.0,0.0,0.0,0.0,0.0,0.0,0.0,0.0,0.0,0.0,0.08,0.0,0.0,0.0,0.007,0.025,0.6,0.27,0.45,0.0,0.0,0.0,0.0,0.0,0.0,0.0,0.0,0.0,0.0,0.0,0.0,0.0,0.0,0.0,0.0,0.0,0.0,0.0,0.0,0.0,ÈÈ´¦Àí4:NaN;ÈÈ´¦Àí3:NaN;ÈÈ´¦Àí2:NaN;ÈÈ´¦Àí1:ÈÈÔþ;Éøµª:NaN;ÉøÌ¼:NaN;»Ø»ð:NaN;´ã»ð:NaN;Õý»ð:NaN;ÍË»ð:NaN,NaN,0,0,NaN,NaN,NaN,Öé¹âÌå+ÌúËØÌå,0
2365,DF45V,_,¹â»¬,_,×ÝÏò,,070595,2.0,25.0,1.0,803.0,2.0,_,0.0,0.0,0.0,0.0,0.0,0.0,0.0,0.0,0.0,0.0,0.0,0.08,0.0,0.0,0.0,0.007,0.025,0.6,0.27,0.45,0.0,0.0,0.0,0.0,0.0,0.0,0.0,0.0,0.0,0.0,0.0,0.0,0.0,0.0,0.0,0.0,0.0,0.0,0.0,0.0,0.0,ÈÈ´¦Àí4:NaN;ÈÈ´¦Àí3:NaN;ÈÈ´¦Àí2:NaN;ÈÈ´¦Àí1:NaN;Éøµª:NaN;ÉøÌ¼:NaN;»Ø»ð:NaN;´ã»ð:NaN;Õý»ð:950¡æ;ÍË»ð:NaN,,,,,,,,
2366,DF45V,_,¹â»¬,_,×ÝÏò,,070595,3.0,25.0,1.0,849.0,3.0,_,0.0,0.0,0.0,0.0,0.0,0.0,0.0,0.0,0.0,0.0,0.0,0.08,0.0,0.0,0.0,0.007,0.025,0.6,0.27,0.45,0.0,0.0,0.0,0.0,0.0,0.0,0.0,0.0,0.0,0.0,0.0,0.0,0.0,0.0,0.0,0.0,0.0,0.0,0.0,0.0,0.0,ÈÈ´¦Àí4:NaN;ÈÈ´¦Àí3:NaN;ÈÈ´¦Àí2:NaN;ÈÈ´¦Àí1:NaN;Éøµª:NaN;ÉøÌ¼:NaN;»Ø»ð:600¡æ (¿ÕÀä);´ã»ð:850¡æ (Ë®Àä);Õý»ð:NaN;ÍË»ð:NaN,,,,,,,,
2367,DF45V,_,¹â»¬,_,×ÝÏò,,070595,4.0,25.0,1.0,788.0,4.0,_,0.0,0.0,0.0,0.0,0.0,0.0,0.0,0.0,0.0,0.0,0.0,0.08,0.0,0.0,0.0,0.007,0.025,0.6,0.27,0.45,0.0,0.0,0.0,0.0,0.0,0.0,0.0,0.0,0.0,0.0,0.0,0.0,0.0,0.0,0.0,0.0,0.0,0.0,0.0,0.0,0.0,"ÈÈ´¦Àí4:NaN;ÈÈ´¦Àí3:¶ÍÔì±È:2;ÈÈ´¦Àí2:910¡æ,¿ÕÀä .;ÈÈ´¦Àí1:¶ÍÔì: ¼ÓÈÈ ÎÂ¶È 1220¡æ,ÖÕ¶ÍÎÂ¶È;Éøµª:NaN;ÉøÌ¼:NaN;»Ø»ð:NaN;´ã»ð:NaN;Õý»ð:NaN;ÍË»ð:NaN",,,,,,,,
2368,G20Cr2Ni4A,ÂåÑôÖá³ÐËù,¹â»¬,¦µ10,×ÝÏò,GB228-87,734319,1.0,25.0,5.0,1698.0,1.0,ÂåÑôÖá³ÐËù,0.0,0.0,0.0,0.0,0.0,0.0,0.0,0.0,0.0,0.19,0.0,0.0,0.0,3.43,1.43,0.006,0.008,0.5,0.255,0.21,0.0,0.0,0.0,0.0,0.0,0.0,0.0,0.0,0.0,0.0,0.0,0.0,0.0,0.0,0.0,0.0,0.0,0.0,0.0,0.0,0.0,"ÈÈ´¦Àí4:NaN;ÈÈ´¦Àí3:NaN;ÈÈ´¦Àí2:6h)¶þ´Î ´ã»ð (780-830¡æ)+»Ø»ð 190¡æ 2h;ÈÈ´¦Àí1:ÉøÌ¼+¶þ´Î¸ßÎÂ»Ø»ð (580¡æ 6h , 650¡æ;Éøµª:NaN;ÉøÌ¼:NaN;»Ø»ð:NaN;´ã»ð:NaN;Õý»ð:NaN;ÍË»ð:NaN",NaN,0,0,NaN,NaN,ÂåÑôÖá³ÐËù,ÉøÌ¼:¸ßÌ¼ÂíÊÏÌå;ÐÄ²¿:µÍÌ¼ÂíÊÏÌå,0
2369,G20Cr2Ni4A,ÂåÑôÖá³ÐËù,¹â»¬,¦µ10,×ÝÏò,GB228-87,734319,2.0,25.0,5.0,1511.0,2.0,ÂåÑôÖá³ÐËù,0.0,0.0,0.0,0.0,0.0,0.0,0.0,0.0,0.0,0.19,0.0,0.0,0.0,3.43,1.43,0.006,0.008,0.5,0.255,0.21,0.0,0.0,0.0,0.0,0.0,0.0,0.0,0.0,0.0,0.0,0.0,0.0,0.0,0.0,0.0,0.0,0.0,0.0,0.0,0.0,0.0,"ÈÈ´¦Àí4:NaN;ÈÈ´¦Àí3:NaN;ÈÈ´¦Àí2:´ã»ð (780¡æ-830¡æ)+»Ø»ð 190¡æ 2h;ÈÈ´¦Àí1:¶þ´Î¸ßÎÂ»Ø»ð (580¡æ 6h,650¡æ 6h)+¶þ´Î;Éøµª:NaN;ÉøÌ¼:NaN;»Ø»ð:NaN;´ã»ð:NaN;Õý»ð:NaN;ÍË»ð:NaN",NaN,0,0,NaN,NaN,ÂåÑôÖá³ÐËù,µÍÌ¼ÂíÊÏÌå,0
2370,G20CrNi2Mo,ÂåÑôÖá³ÐËù,¹â»¬,¦µ10,×ÝÏò,GB228-87,734334,1.0,25.0,5.0,1631.0,1.0,ÂåÑôÖá³ÐËù,0.0,0.0,0.0,0.0,0.0,0.0,0.0,0.0,0.0,0.11,0.0,0.0,0.225,1.82,0.535,0.005,0.012,0.56,0.18,0.22,0.0,0.0,0.0,0.0,0.0,0.0,0.0,0.0,0.0,0.0,0.0,0.0,0.0,0.0,0.0,0.0,0.0,0.0,0.0,0.0,0.0,ÈÈ´¦Àí4:NaN;ÈÈ´¦Àí3:NaN;ÈÈ´¦Àí2:190¡æ 2h;ÈÈ´¦Àí1:ÉøÌ¼+¶þ´Î ´ã»ð (780-830¡æ)+»Ø»ð;Éøµª:NaN;ÉøÌ¼:NaN;»Ø»ð:NaN;´ã»ð:NaN;Õý»ð:NaN;ÍË»ð:NaN,NaN,0,0,NaN,NaN,ÂåÑôÖá³ÐËù,±íÃæ:¸ßÌ¼ÂíÊÏÌå;ÐÄ²¿:µÍÌ¼ÂíÊÏÌå,0
2371,G20CrNi2Mo,ÂåÑôÖá³ÐËù,¹â»¬,¦µ10,×ÝÏò,GB228-87,734334,2.0,25.0,5.0,1500.0,2.0,ÂåÑôÖá³ÐËù,0.0,0.0,0.0,0.0,0.0,0.0,0.0,0.0,0.0,0.11,0.0,0.0,0.225,1.82,0.535,0.005,0.012,0.56,0.18,0.22,0.0,0.0,0.0,0.0,0.0,0.0,0.0,0.0,0.0,0.0,0.0,0.0,0.0,0.0,0.0,0.0,0.0,0.0,0.0,0.0,0.0,ÈÈ´¦Àí4:NaN;ÈÈ´¦Àí3:NaN;ÈÈ´¦Àí2:NaN;ÈÈ´¦Àí1:NaN;Éøµª:NaN;ÉøÌ¼:NaN;»Ø»ð:190¡æ 2h;´ã»ð:¶þ´Î (780-830¡æ);Õý»ð:NaN;ÍË»ð:NaN,NaN,0,0,NaN,NaN,ÂåÑôÖá³ÐËù,µÍÌ¼ÂíÊÏÌå,0
2372,G20CrNiMo,ÂåÑôÖá³ÐËù,¹â»¬,¦µ10,×ÝÏò,GB228-87,932381,1.0,25.0,5.0,1126.0,1.0,ÂåÑôÖá³ÐËù,0.0,0.0,0.0,0.0,0.0,0.0,0.0,0.0,0.0,0.15,0.0,0.0,0.25,0.495,0.485,0.004,0.015,0.74,0.28,0.22,0.0,0.0,0.0,0.0,0.0,0.0,0.0,0.0,0.0,0.0,0.0,0.0,0.0,0.0,0.0,0.0,0.0,0.0,0.0,0.0,0.0,ÈÈ´¦Àí4:NaN;ÈÈ´¦Àí3:NaN;ÈÈ´¦Àí2:NaN;ÈÈ´¦Àí1:Ì¼µª¹²Éø£¬Ö±½Ó ´ã»ð (810¡æ)+»Ø»ð 190¡æ 2h;Éøµª:NaN;ÉøÌ¼:NaN;»Ø»ð:NaN;´ã»ð:NaN;Õý»ð:NaN;ÍË»ð:NaN,NaN,0,0,NaN,NaN,ÂåÑôÖá³ÐËù,ÂíÊÏÌå,0
2373,G20CrNiMo,ÂåÑôÖá³ÐËù,¹â»¬,¦µ10,×ÝÏò,GB228-87,932381,2.0,25.0,5.0,862.0,2.0,ÂåÑôÖá³ÐËù,0.0,0.0,0.0,0.0,0.0,0.0,0.0,0.0,0.0,0.15,0.0,0.0,0.25,0.495,0.485,0.004,0.015,0.74,0.28,0.22,0.0,0.0,0.0,0.0,0.0,0.0,0.0,0.0,0.0,0.0,0.0,0.0,0.0,0.0,0.0,0.0,0.0,0.0,0.0,0.0,0.0,ÈÈ´¦Àí4:NaN;ÈÈ´¦Àí3:NaN;ÈÈ´¦Àí2:NaN;ÈÈ´¦Àí1:NaN;Éøµª:NaN;ÉøÌ¼:NaN;»Ø»ð:190¡æ 2h;´ã»ð:Ö±½Ó ´ã»ð 810¡æ;Õý»ð:NaN;ÍË»ð:NaN,,,,,,,,
2374,GCr15,ÂåÑôÖá³ÐËù,¹â»¬,¦µ10,×ÝÏò,GB228-87,1287,1.0,25.0,5.0,1757.0,1.0,ÂåÑôÖá³ÐËù,0.0,0.0,0.0,0.0,0.0,0.0,0.0,0.0,0.0,0.11,0.0,0.0,0.02,0.06,1.5,0.008,0.012,0.33,0.26,0.99,0.0,0.0,0.0,0.0,0.0,0.0,0.0,0.0,0.0,0.0,0.0,0.0,0.0,0.0,0.0,0.0,0.0,0.0,0.0,0.0,0.0,ÈÈ´¦Àí4:NaN;ÈÈ´¦Àí3:NaN;ÈÈ´¦Àí2:NaN;ÈÈ´¦Àí1:NaN;Éøµª:NaN;ÉøÌ¼:NaN;»Ø»ð:160¡æ 2h;´ã»ð:850-860¡æ 15-20·Ö ÓÍÀä;Õý»ð:NaN;ÍË»ð:NaN,NaN,0,0,NaN,NaN,ÂåÑôÖá³ÐËù,»Ø»ðÂíÊÏÌå,0
2375,GCr15,ÂåÑôÖá³ÐËù,¹â»¬,¦µ10,×ÝÏò,GB228-87,836,1.0,25.0,5.0,1417.0,2.0,ÂåÑôÖá³ÐËù,0.0,0.0,0.0,0.0,0.0,0.0,0.0,0.0,0.0,0.1,0.0,0.0,0.02,0.05,1.5,0.014,0.01,0.29,0.22,1.0,0.0,0.0,0.0,0.0,0.0,0.0,0.0,0.0,0.0,0.0,0.0,0.0,0.0,0.0,0.0,0.0,0.0,0.0,0.0,0.0,0.0,ÈÈ´¦Àí4:NaN;ÈÈ´¦Àí3:NaN;ÈÈ´¦Àí2:NaN;ÈÈ´¦Àí1:NaN;Éøµª:NaN;ÉøÌ¼:NaN;»Ø»ð:160¡æ 2h;´ã»ð:850-860¡æ 15-20·Ö ÓÍÀä;Õý»ð:NaN;ÍË»ð:NaN,,,,,,,,
2376,GCr15,ÂåÑôÖá³ÐËù,¹â»¬,¦µ10,×ÝÏò,GB228-87,1307,1.0,25.0,5.0,1639.0,3.0,ÂåÑôÖá³ÐËù,0.0,0.0,0.0,0.0,0.0,0.0,0.0,0.0,0.0,0.1,0.0,0.0,0.02,0.06,1.51,0.015,0.012,0.31,0.28,0.98,0.0,0.0,0.0,0.0,0.0,0.0,0.0,0.0,0.0,0.0,0.0,0.0,0.0,0.0,0.0,0.0,0.0,0.0,0.0,0.0,0.0,ÈÈ´¦Àí4:NaN;ÈÈ´¦Àí3:NaN;ÈÈ´¦Àí2:NaN;ÈÈ´¦Àí1:NaN;Éøµª:NaN;ÉøÌ¼:NaN;»Ø»ð:160¡æ 2h;´ã»ð:850-860¡æ 15-20·Ö ÓÍÀä;Õý»ð:NaN;ÍË»ð:NaN,,,,,,,,
2377,GCr15,ÂåÑôÖá³ÐËù,¹â»¬,¦µ10,×ÝÏò,GB228-87,1279,1.0,25.0,5.0,1727.0,4.0,ÂåÑôÖá³ÐËù,0.0,0.0,0.0,0.0,0.0,0.0,0.0,0.0,0.0,0.12,0.0,0.0,0.02,0.06,1.49,0.02,0.022,0.36,0.25,1.0,0.0,0.0,0.0,0.0,0.0,0.0,0.0,0.0,0.0,0.0,0.0,0.0,0.0,0.0,0.0,0.0,0.0,0.0,0.0,0.0,0.0,ÈÈ´¦Àí4:NaN;ÈÈ´¦Àí3:NaN;ÈÈ´¦Àí2:NaN;ÈÈ´¦Àí1:NaN;Éøµª:NaN;ÉøÌ¼:NaN;»Ø»ð:160¡æ 2h;´ã»ð:850-860¡æ 15-20·Ö ÓÍÀä;Õý»ð:NaN;ÍË»ð:NaN,,,,,,,,
2378,GCr15,±±¾©»úµçËù,¹â»¬,¦µ10,×ÝÏò,GB228-76,1505,2.0,25.0,0.0,2353.0,5.0,±±¾©»úµçËù,0.0,0.0,0.0,0.0,0.0,0.0,0.0,0.0,0.0,0.0,0.0,0.0,0.0,0.0,1.28,0.0,0.0,0.27,0.18,0.98,0.0,0.0,0.0,0.0,0.0,0.0,0.0,0.0,0.0,0.0,0.0,0.0,0.0,0.0,0.0,0.0,0.0,0.0,0.0,0.0,0.0,ÈÈ´¦Àí4:NaN;ÈÈ´¦Àí3:NaN;ÈÈ´¦Àí2:NaN;ÈÈ´¦Àí1:NaN;Éøµª:NaN;ÉøÌ¼:NaN;»Ø»ð:150¡æ 2h ¿ÕÀä;´ã»ð:850¡æ 7·Ö ÓÍÀä;Õý»ð:NaN;ÍË»ð:NaN,,,,,,,,
2379,GCr15,±±¾©»úµçËù,¹â»¬,¦µ10,×ÝÏò,GB228-76,1505,3.0,25.0,0.0,2502.0,6.0,±±¾©»úµçËù,0.0,0.0,0.0,0.0,0.0,0.0,0.0,0.0,0.0,0.0,0.0,0.0,0.0,0.0,1.28,0.0,0.0,0.27,0.18,0.98,0.0,0.0,0.0,0.0,0.0,0.0,0.0,0.0,0.0,0.0,0.0,0.0,0.0,0.0,0.0,0.0,0.0,0.0,0.0,0.0,0.0,ÈÈ´¦Àí4:NaN;ÈÈ´¦Àí3:NaN;ÈÈ´¦Àí2:NaN;ÈÈ´¦Àí1:NaN;Éøµª:NaN;ÉøÌ¼:NaN;»Ø»ð:150¡æ £²£è;´ã»ð:850¡æ ÓÍÀä;Õý»ð:NaN;ÍË»ð:NaN,,,,,,,,
2380,GCr15SiMn,ÂåÑôÖá³ÐËù,¹â»¬,¦µ10,×ÝÏò,GB228-87,85197,1.0,25.0,5.0,1813.0,1.0,ÂåÑôÖá³ÐËù,0.0,0.0,0.0,0.0,0.0,0.0,0.0,0.0,0.0,0.1,0.0,0.0,0.02,0.05,1.45,0.005,0.009,1.0,0.52,0.995,0.0,0.0,0.0,0.0,0.0,0.0,0.0,0.0,0.0,0.0,0.0,0.0,0.0,0.0,0.0,0.0,0.0,0.0,0.0,0.0,0.0,ÈÈ´¦Àí4:NaN;ÈÈ´¦Àí3:NaN;ÈÈ´¦Àí2:NaN;ÈÈ´¦Àí1:NaN;Éøµª:NaN;ÉøÌ¼:NaN;»Ø»ð:160¡æ 3h;´ã»ð:830-840¡æ ÓÍÀä;Õý»ð:NaN;ÍË»ð:NaN,NaN,0,0,NaN,NaN,ÂåÑôÖá³ÐËù,»Ø»ðÂíÊÏÌå,0
2381,GF40SiMnVS,_,¹â»¬,_,×ÝÏò,GB228-76,122093,1.0,25.0,2.0,902.0,1.0,_,0.0,0.0,0.0,0.0,0.0,0.0,0.0,0.0,0.0,0.0,0.0,0.11,0.0,0.0,0.0,0.052,0.033,1.4,0.5,0.4,0.0,0.0,0.0,0.0,0.0,0.0,0.0,0.0,0.0,0.0,0.0,0.0,0.0,0.0,0.0,0.0,0.0,0.0,0.0,0.0,0.0,ÈÈ´¦Àí4:NaN;ÈÈ´¦Àí3:NaN;ÈÈ´¦Àí2:NaN;ÈÈ´¦Àí1:ÈÈÔþ;Éøµª:NaN;ÉøÌ¼:NaN;»Ø»ð:NaN;´ã»ð:NaN;Õý»ð:NaN;ÍË»ð:NaN,NaN,0,0,NaN,NaN,NaN,Öé¹âÌå+ÌúËØÌå,0
2382,GF40SiMnVS,_,¹â»¬,_,×ÝÏò,GB228-76,122093,2.0,25.0,0.0,726.0,2.0,_,0.0,0.0,0.0,0.0,0.0,0.0,0.0,0.0,0.0,0.0,0.0,0.11,0.0,0.0,0.0,0.052,0.033,1.4,0.5,0.4,0.0,0.0,0.0,0.0,0.0,0.0,0.0,0.0,0.0,0.0,0.0,0.0,0.0,0.0,0.0,0.0,0.0,0.0,0.0,0.0,0.0,ÈÈ´¦Àí4:NaN;ÈÈ´¦Àí3:NaN;ÈÈ´¦Àí2:NaN;ÈÈ´¦Àí1:NaN;Éøµª:NaN;ÉøÌ¼:NaN;»Ø»ð:NaN;´ã»ð:NaN;Õý»ð:650¡æ ¿ÕÀä;ÍË»ð:NaN,,,,,,,,
2383,GF40SiMnVS,_,¹â»¬,_,×ÝÏò,GB228-76,122093,3.0,25.0,0.0,732.0,3.0,_,0.0,0.0,0.0,0.0,0.0,0.0,0.0,0.0,0.0,0.0,0.0,0.11,0.0,0.0,0.0,0.052,0.033,1.4,0.5,0.4,0.0,0.0,0.0,0.0,0.0,0.0,0.0,0.0,0.0,0.0,0.0,0.0,0.0,0.0,0.0,0.0,0.0,0.0,0.0,0.0,0.0,ÈÈ´¦Àí4:NaN;ÈÈ´¦Àí3:NaN;ÈÈ´¦Àí2:NaN;ÈÈ´¦Àí1:NaN;Éøµª:NaN;ÉøÌ¼:NaN;»Ø»ð:NaN;´ã»ð:NaN;Õý»ð:700¡æ ¿ÕÀä;ÍË»ð:NaN,,,,,,,,
2384,GF40SiMnVS,_,¹â»¬,_,×ÝÏò,GB228-76,122093,4.0,25.0,0.0,804.0,4.0,_,0.0,0.0,0.0,0.0,0.0,0.0,0.0,0.0,0.0,0.0,0.0,0.11,0.0,0.0,0.0,0.052,0.033,1.4,0.5,0.4,0.0,0.0,0.0,0.0,0.0,0.0,0.0,0.0,0.0,0.0,0.0,0.0,0.0,0.0,0.0,0.0,0.0,0.0,0.0,0.0,0.0,ÈÈ´¦Àí4:NaN;ÈÈ´¦Àí3:NaN;ÈÈ´¦Àí2:NaN;ÈÈ´¦Àí1:NaN;Éøµª:NaN;ÉøÌ¼:NaN;»Ø»ð:NaN;´ã»ð:NaN;Õý»ð:800¡æ ¿ÕÀä;ÍË»ð:NaN,,,,,,,,
