Repository: yuyouyu32/106Lab_Project

# 106Lab_ML
106Lab's machine learning programs.

File: fatigue_data_tidy/化学成分.json (part 1 of 4)
{"column_names": ["试验单位-化学成分", "铈", "镧", "钙", "钴", "铝(不可溶)", "铝(可溶)", "铌", "钛", "硼", "铜", "钨", "钒", "钼", "镍", "铬", "硫", "磷", "锰", "硅", "碳", "锶", "硒", "钠", "汞", "镉", "银", "砷", "铋", "锌", "锑", "锡", "铅", "铁", "稀土", "氮气", "氧气", "氢气", "氮", "氧", "氢", "镁"], "00Cr12Ni8Cu2AlNb-060195": ["_", 0.0, 0.0, 0.0, 0.0, 0.0, 1.0, 0.35, 0.0, 0.0, 2.0, 0.0, 0.0, 0.0, 8.0, 12.0, 0.025, 0.025, 0.35, 0.35, 0.03, 0.0, 0.0, 0.0, 0.0, 0.0, 0.0, 0.0, 0.0, 0.0, 0.0, 0.0, 0.0, 0.0, 0.0, 0.0, 0.0, 0.0, 0.0, 0.0, 0.0, 0.0], "00Cr17Ni14Mo2-74-764": ["_", 0.0, 0.0, 0.0, 0.0, 0.0, 0.0, 0.0, 0.0, 0.0, 0.0, 0.0, 0.0, 0.0, 0.0, 0.0, 0.0, 0.0, 0.0, 0.0, 0.03, 0.0, 0.0, 0.0, 0.0, 0.0, 0.0, 0.0, 0.0, 0.0, 0.0, 0.0, 0.0, 0.0, 0.0, 0.0, 0.0, 0.0, 0.0, 0.0, 0.0, 0.0], "00Cr17Ni14Mo2-74-765": ["上海材料研究所", 0.0, 0.0, 0.0, 0.0, 0.0, 0.0, 0.0, 0.0, 0.0, 0.0, 0.0, 0.0, 2.0, 13.26, 17.0, 0.004, 0.02, 1.4, 0.415, 0.022, 0.0, 0.0, 0.0, 0.0, 0.0, 0.0, 0.0, 0.0, 0.0, 0.0, 0.0, 0.0, 0.0, 0.0, 0.0, 0.0, 0.0, 0.0, 0.0, 0.0, 0.0], "08-903108": ["上海材料研究所", 0.0, 0.0, 0.0, 0.0, 0.0, 0.0, 0.0, 0.0, 0.0, 0.0, 0.0, 0.0, 0.0, 0.06, 0.04, 0.009, 0.011, 0.49, 0.3, 0.1, 0.0, 0.0, 0.0, 0.0, 0.0, 0.0, 0.0, 0.0, 0.0, 0.0, 0.0, 0.0, 0.0, 0.0, 0.0, 0.0, 0.0, 0.0, 0.0, 0.0, 0.0], "08Al-6227/2": ["南京汽车厂", 0.0, 0.0, 0.0, 0.0, 0.0, 0.068, 0.0, 0.0, 0.0, 0.0, 0.0, 0.0, 0.0, 0.0, 0.0, 0.018, 0.0165, 0.38, 0.032, 0.07, 0.0, 0.0, 0.0, 0.0, 0.0, 0.0, 0.0, 0.0, 0.0, 0.0, 0.0, 0.0, 0.0, 0.0, 0.0, 0.0, 0.0, 0.0, 0.0, 0.0, 0.0], "08Al-6636/1-1": ["南京汽车厂", 0.0, 0.0, 0.0, 0.0, 0.0, 0.068, 0.0, 0.0, 0.0, 0.0, 0.0, 0.0, 0.0, 0.0, 0.0, 0.013, 0.0185, 0.45, 0.032, 0.06, 0.0, 0.0, 0.0, 0.0, 0.0, 0.0, 0.0, 0.0, 0.0, 0.0, 0.0, 0.0, 0.0, 0.0, 0.0, 0.0, 0.0, 0.0, 0.0, 0.0, 0.0], "08Al-6644/2": ["南京汽车厂", 0.0, 0.0, 0.0, 0.0, 0.0, 0.068, 0.0, 0.0, 0.0, 0.0, 0.0, 0.0, 0.0, 0.0, 0.0, 0.016, 0.0185, 0.4, 0.032, 0.08, 0.0, 0.0, 0.0, 0.0, 0.0, 0.0, 0.0, 0.0, 0.0, 0.0, 0.0, 0.0, 0.0, 0.0, 0.0, 0.0, 0.0, 0.0, 0.0, 0.0, 0.0], "08Al-A2036292": ["南京汽车厂", 0.0, 0.0, 0.0, 0.0, 0.0, 0.05, 0.0, 0.0, 0.0, 0.0, 0.0, 0.0, 0.0, 0.0, 0.0, 0.019, 0.0165, 0.4, 0.032, 0.07, 0.0, 0.0, 0.0, 0.0, 0.0, 0.0, 0.0, 0.0, 0.0, 0.0, 0.0, 0.0, 0.0, 0.0, 0.0, 0.0, 0.0, 0.0, 0.0, 0.0, 0.0], "08Al-A2253411": ["南京汽车厂", 0.0, 0.0, 0.0, 0.0, 0.0, 0.031, 0.0, 0.0, 0.0, 0.0, 0.0, 0.0, 0.0, 0.0, 0.0, 0.025, 0.0185, 0.35, 0.032, 0.06, 0.0, 0.0, 0.0, 0.0, 0.0, 0.0, 0.0, 0.0, 0.0, 0.0, 0.0, 0.0, 0.0, 0.0, 0.0, 0.0, 0.0, 0.0, 0.0, 0.0, 0.0], "08Al-C2249161": ["南京汽车厂", 0.0, 0.0, 0.0, 0.0, 0.0, 0.031, 0.0, 0.0, 0.0, 0.0, 0.0, 0.0, 0.0, 0.0, 0.0, 0.022, 0.0165, 0.36, 0.032, 0.06, 0.0, 0.0, 0.0, 0.0, 0.0, 0.0, 0.0, 0.0, 0.0, 0.0, 0.0, 0.0, 0.0, 0.0, 0.0, 0.0, 0.0, 0.0, 0.0, 0.0, 0.0], "08Al-C2249681": ["南京汽车厂", 0.0, 0.0, 0.0, 0.0, 0.0, 0.068, 0.0, 0.0, 0.0, 0.0, 0.0, 0.0, 0.0, 0.0, 0.0, 0.021, 0.01, 0.43, 0.032, 0.06, 0.0, 0.0, 0.0, 0.0, 0.0, 0.0, 0.0, 0.0, 0.0, 0.0, 0.0, 0.0, 0.0, 0.0, 0.0, 0.0, 0.0, 0.0, 0.0, 0.0, 0.0], "08Al-C3128791": ["南京汽车厂", 0.0, 0.0, 0.0, 0.0, 0.0, 0.0609, 0.0, 0.0, 0.0, 0.0, 0.0, 0.0, 0.0, 0.0, 0.0, 0.021, 0.0105, 0.42, 0.032, 0.06, 0.0, 0.0, 0.0, 0.0, 0.0, 0.0, 0.0, 0.0, 0.0, 0.0, 0.0, 0.0, 0.0, 0.0, 0.0, 0.0, 0.0, 0.0, 0.0, 0.0, 0.0], "08F-1008": ["上海材料研究所", 0.0, 0.0, 0.0, 0.0, 0.0, 0.0, 0.0, 0.0, 0.0, 0.0, 0.0, 0.0, 0.0, 0.0, 0.0, 0.029, 0.0073, 0.47, 0.02, 0.1, 0.0, 0.0, 0.0, 0.0, 0.0, 0.0, 0.0, 0.0, 0.0, 0.0, 0.0, 0.0, 0.0, 0.0, 0.0, 0.0, 0.0, 0.0, 0.0, 0.0, 0.0], "09SiVL-89001": ["第二汽车厂", 0.0, 0.0, 0.0, 0.0, 0.0, 0.0, 0.0, 0.0, 0.0, 0.0, 0.0, 0.064, 0.0, 0.0, 0.0, 0.02, 0.017, 0.63, 0.78, 0.13, 0.0, 0.0, 0.0, 0.0, 0.0, 0.0, 0.0, 0.0, 0.0, 0.0, 0.0, 0.0, 0.0, 0.0, 0.0, 0.0, 0.0, 0.0, 0.0, 0.0, 0.0], "09SiVL-89002": ["第二汽车厂", 0.0, 0.0, 0.0, 0.0, 0.0, 0.0, 0.0, 0.0, 0.0, 0.0, 0.0, 0.0, 0.0, 0.0, 0.0, 0.0, 0.0, 0.0, 0.0, 0.15, 0.0, 0.0, 0.0, 0.0, 0.0, 0.0, 0.0, 0.0, 0.0, 0.0, 0.0, 0.0, 0.0, 0.0, 0.0, 0.0, 0.0, 0.0, 0.0, 0.0, 0.0], "09SiVL-89003": ["第二汽车厂", 0.0, 0.0, 0.0, 0.0, 0.0, 0.0, 0.0, 0.0, 0.0, 0.0, 0.0, 0.0, 0.0, 0.0, 0.0, 0.0, 0.0, 0.0, 0.0, 0.15, 0.0, 0.0, 0.0, 0.0, 0.0, 0.0, 0.0, 0.0, 0.0, 0.0, 0.0, 0.0, 0.0, 0.0, 0.0, 0.0, 0.0, 0.0, 0.0, 0.0, 0.0], "09SiVL-89004": ["第二汽车厂", 0.0, 0.0, 0.0, 0.0, 0.0, 0.0, 0.0, 0.0, 0.0, 0.0, 0.0, 0.0, 0.0, 0.0, 0.0, 0.0, 0.0, 0.0, 0.0, 0.15, 0.0, 0.0, 0.0, 0.0, 0.0, 0.0, 0.0, 0.0, 0.0, 0.0, 0.0, 0.0, 0.0, 0.0, 0.0, 0.0, 0.0, 0.0, 0.0, 0.0, 0.0], "09SiVL-89005": ["第二汽车厂", 0.0, 0.0, 0.0, 0.0, 0.0, 0.0, 0.0, 0.0, 0.0, 0.0, 0.0, 0.0, 0.0, 0.0, 0.0, 0.0, 0.0, 0.0, 0.0, 0.15, 0.0, 0.0, 0.0, 0.0, 0.0, 0.0, 0.0, 0.0, 0.0, 0.0, 0.0, 0.0, 0.0, 0.0, 0.0, 0.0, 0.0, 0.0, 0.0, 0.0, 0.0], "0Cr12Mn5Ni4Mo3Al-061595": ["_", 0.0, 0.0, 0.0, 0.0, 0.0, 0.75, 0.0, 0.0, 0.0, 0.0, 0.0, 0.0, 3.0, 4.5, 11.5, 0.03, 0.03, 4.85, 0.8, 0.09, 0.0, 0.0, 0.0, 0.0, 0.0, 0.0, 0.0, 0.0, 0.0, 0.0, 0.0, 0.0, 0.0, 0.0, 0.0, 0.0, 0.0, 0.0, 0.0, 0.0, 0.0], "0Cr14Ni40W4Mo2Ti3Al2-040494": ["_", 0.02, 0.0, 0.0, 0.0, 0.0, 2.05, 0.0, 2.65, 0.01, 0.0, 4.0, 0.0, 2.0, 40.0, 14.0, 0.01, 0.02, 0.6, 0.6, 0.08, 0.0, 0.0, 0.0, 0.0, 0.0, 0.0, 0.0, 0.0, 0.0, 0.0, 0.0, 0.0, 37.71, 0.0, 0.0, 0.0, 0.0, 0.0, 0.0, 0.0, 0.0], "0Cr15Ni35W3Ti3AlB-071095": ["_", 0.0, 0.0, 0.0, 0.0, 0.0, 1.2, 0.0, 2.8, 0.03, 0.0, 3.0, 0.0, 0.0, 35.0, 15.0, 0.01, 0.02, 0.6, 0.6, 0.08, 0.0, 0.0, 0.0, 0.0, 0.0, 0.0, 0.0, 0.0, 0.0, 0.0, 0.0, 0.0, 0.0, 0.0, 0.0, 0.0, 0.0, 0.0, 0.0, 0.0, 0.0], "0Cr15Ni7Mo2Al-041095": ["_", 0.0, 0.0, 0.0, 0.0, 0.0, 1.125, 0.0, 0.0, 0.0, 0.0, 0.0, 0.0, 2.5, 7.0, 15.0, 0.03, 0.035, 1.0, 1.0, 0.09, 0.0, 0.0, 0.0, 0.0, 0.0, 0.0, 0.0, 0.0, 0.0, 0.0, 0.0, 0.0, 0.0, 0.0, 0.0, 0.0, 0.0, 0.0, 0.0, 0.0, 0.0], "0Cr16Ni6-081094": ["_", 0.0, 0.0, 0.0, 0.0, 0.0, 0.0, 0.0, 0.05, 0.0, 0.0, 0.0, 0.0, 0.0, 6.25, 16.0, 0.02, 0.03, 0.55, 0.55, 0.07, 0.0, 0.0, 0.0, 0.0, 0.0, 0.0, 0.0, 0.0, 0.0, 0.0, 0.0, 0.0, 0.0, 0.0, 0.0, 0.0, 0.0, 0.1, 0.0, 0.0, 0.0], "0Cr17Ni4Cu4Nb-88100": ["哈尔滨汽轮机厂", 0.0, 0.0, 0.0, 0.0, 0.0, 0.0, 0.0, 0.0, 0.0, 0.0, 0.0, 0.0, 0.0, 0.0, 0.0, 0.0, 0.0, 0.0, 0.0, 0.07, 0.0, 0.0, 0.0, 0.0, 0.0, 0.0, 0.0, 0.0, 0.0, 0.0, 0.0, 0.0, 0.0, 0.0, 0.0, 0.0, 0.0, 0.0, 0.0, 0.0, 0.0], "0Cr17Ni4Cu4Nb-88101": ["哈尔滨汽轮机厂", 0.0, 0.0, 0.0, 0.0, 0.0, 0.0088, 0.31, 0.0, 0.0, 3.28, 0.0, 0.0, 0.0, 4.4, 15.84, 0.005, 0.015, 0.32, 0.47, 0.05, 0.0, 0.0, 0.0, 0.0, 0.0, 0.0, 0.0, 0.0, 0.0, 0.0, 0.0, 0.0, 0.0, 0.0, 0.0, 0.0, 0.0, 0.052, 0.0, 0.0, 0.0], "0Cr17Ni4Cu4Nb-88135": ["哈尔滨汽轮机厂", 0.0, 0.0, 0.0, 0.0, 0.0, 0.013, 0.24, 0.0, 0.0, 3.4, 0.0, 0.0, 0.0, 4.6, 15.51, 0.008, 0.022, 0.3, 0.52, 0.03, 0.0, 0.0, 0.0, 0.0, 0.0, 0.0, 0.0, 0.0, 0.0, 0.0, 0.0, 0.0, 0.0, 0.0, 0.0, 0.0, 0.0, 0.009, 0.0, 0.0, 0.0], "0Cr17Ni4Cu4Nb-88331": ["哈尔滨汽轮机厂", 0.0, 0.0, 0.0, 0.0, 0.0, 0.01, 0.36, 0.01, 0.0, 3.0, 0.0, 0.0, 0.0, 4.34, 15.22, 0.011, 0.021, 0.33, 0.39, 0.045, 0.0, 0.0, 0.0, 0.0, 0.0, 0.0, 0.0, 0.0, 0.0, 0.0, 0.0, 0.0, 0.0, 0.0, 0.0, 0.0, 0.0, 0.024, 0.0, 0.0, 0.0], "0Cr19Ni9-01891": ["上海材料研究所", 0.0, 0.0, 0.0, 0.0, 0.0, 0.0, 0.0, 0.0, 0.0, 0.0, 0.0, 0.0, 0.0, 9.4, 18.0, 0.015, 0.0078, 1.28, 0.405, 0.053, 0.0, 0.0, 0.0, 0.0, 0.0, 0.0, 0.0, 0.0, 0.0, 0.0, 0.0, 0.0, 0.0, 0.0, 0.0, 0.0, 0.0, 0.0, 0.0, 0.0, 0.0], "0Cr19Ni9-01892": ["上海材料研究所", 0.0, 0.0, 0.0, 0.0, 0.0, 0.0, 0.0, 0.0, 0.0, 0.0, 0.0, 0.0, 0.0, 8.65, 18.27, 0.013, 0.029, 1.01, 0.85, 0.06, 0.0, 0.0, 0.0, 0.0, 0.0, 0.0, 0.0, 0.0, 0.0, 0.0, 0.0, 0.0, 0.0, 0.0, 0.0, 0.0, 0.0, 0.0, 0.0, 0.0, 0.0], "0Cr19Ni9-01893": ["_", 0.0, 0.0, 0.0, 0.0, 0.0, 0.0, 0.0, 0.0, 0.0, 0.0, 0.0, 0.0, 0.0, 0.0, 0.0, 0.0, 0.0, 0.0, 0.0, 0.06, 0.0, 0.0, 0.0, 0.0, 0.0, 0.0, 0.0, 0.0, 0.0, 0.0, 0.0, 0.0, 0.0, 0.0, 0.0, 0.0, 0.0, 0.0, 0.0, 0.0, 0.0], "10-89101": ["上海成套所", 0.0, 0.0, 0.0, 0.0, 0.0, 0.0, 0.0, 0.0, 0.0, 0.12, 0.0, 0.0, 0.0, 0.14, 0.08, 0.01, 0.01, 0.46, 0.27, 0.095, 0.0, 0.0, 0.0, 0.0, 0.0, 0.0, 0.0, 0.0, 0.0, 0.0, 0.0, 0.0, 0.0, 0.0, 0.0, 0.0, 0.0, 0.0, 0.0, 0.0, 0.0], "10-89102": ["上海成套所", 0.0, 0.0, 0.0, 0.0, 0.0, 0.0, 0.0, 0.0, 0.0, 0.12, 0.0, 0.0, 0.0, 0.15, 0.09, 0.011, 0.011, 0.48, 0.31, 0.08, 0.0, 0.0, 0.0, 0.0, 0.0, 0.0, 0.0, 0.0, 0.0, 0.0, 0.0, 0.0, 0.0, 0.0, 0.0, 0.0, 0.0, 0.0, 0.0, 0.0, 0.0], "10-89103": ["上海成套所", 0.0, 0.0, 0.0, 0.0, 0.0, 0.0, 0.0, 0.0, 0.0, 0.14, 0.0, 0.0, 0.0, 0.04, 0.04, 0.013, 0.012, 0.5, 0.29, 0.1, 0.0, 0.0, 0.0, 0.0, 0.0, 0.0, 0.0, 0.0, 0.0, 0.0, 0.0, 0.0, 0.0, 0.0, 0.0, 0.0, 0.0, 0.0, 0.0, 0.0, 0.0], "10-89104": ["上海成套所", 0.0, 0.0, 0.0, 0.0, 0.0, 0.0, 0.0, 0.0, 0.0, 0.0, 0.0, 0.0, 0.0, 0.0, 0.0, 0.036, 0.02, 0.53, 0.22, 0.11, 0.0, 0.0, 0.0, 0.0, 0.0, 0.0, 0.0, 0.0, 0.0, 0.0, 0.0, 0.0, 0.0, 0.0, 0.0, 0.0, 0.0, 0.0, 0.0, 0.0, 0.0], "10Cr2Mo1-1062410": ["上海汽轮机厂", 0.0, 0.0, 0.0, 0.0, 0.0, 0.0, 0.0, 0.0, 0.0, 0.0, 0.0, 0.0, 0.97, 0.0, 2.22, 0.008, 0.019, 0.53, 0.18, 0.12, 0.0, 0.0, 0.0, 0.0, 0.0, 0.0, 0.0, 0.0, 0.0, 0.0, 0.0, 0.0, 0.0, 0.0, 0.0, 0.0, 0.0, 0.0, 0.0, 0.0, 0.0], "10Cr5MoWVTiB-G106-1": ["_", 0.0, 0.0, 0.0, 0.0, 0.0, 0.0, 0.0, 0.16, 0.01, 0.0, 0.19, 0.2, 0.47, 0.0, 5.43, 0.0, 0.0, 0.71, 0.56, 0.112, 0.0, 0.0, 0.0, 0.0, 0.0, 0.0, 0.0, 0.0, 0.0, 0.0, 0.0, 0.0, 0.0, 0.0, 0.0, 0.0, 0.0, 0.0, 0.0, 0.0, 0.0], "10Cr5MoWVTiB-G106-2": ["_", 0.0, 0.0, 0.0, 0.0, 0.0, 0.0, 0.0, 0.16, 0.012, 0.0, 0.34, 0.33, 0.58, 0.0, 4.48, 0.0, 0.0, 0.66, 0.6, 0.11, 0.0, 0.0, 0.0, 0.0, 0.0, 0.0, 0.0, 0.0, 0.0, 0.0, 0.0, 0.0, 0.0, 0.0, 0.0, 0.0, 0.0, 0.0, 0.0, 0.0, 0.0], "10Cr5MoWVTiB-G106-3": ["_", 0.0, 0.0, 0.0, 0.0, 0.0, 0.0, 0.0, 0.2, 0.015, 0.0, 0.28, 0.31, 0.55, 0.0, 5.85, 0.0, 0.0, 0.57, 0.61, 0.09, 0.0, 0.0, 0.0, 0.0, 0.0, 0.0, 0.0, 0.0, 0.0, 0.0, 0.0, 0.0, 0.0, 0.0, 0.0, 0.0, 0.0, 0.0, 0.0, 0.0, 0.0], "10Cr5MoWVTiB-G106-4": ["哈尔滨锅炉厂", 0.0, 0.0, 0.0, 0.0, 0.0, 0.0, 0.0, 0.0, 0.011, 0.0, 0.0, 0.22, 0.48, 0.0, 5.48, 0.006, 0.012, 0.72, 0.61, 0.11, 0.0, 0.0, 0.0, 0.0, 0.0, 0.0, 0.0, 0.0, 0.0, 0.0, 0.0, 0.0, 0.0, 0.0, 0.0, 0.0, 0.0, 0.0, 0.0, 0.0, 0.0], "10Cr5MoWVTiB-G106-5": ["首钢公司(北京钢厂)", 0.0, 0.0, 0.0, 0.0, 0.0, 0.0, 0.0, 0.0, 0.013, 0.0, 0.0, 0.21, 0.49, 0.0, 5.51, 0.012, 0.011, 0.71, 0.6, 0.11, 0.0, 0.0, 0.0, 0.0, 0.0, 0.0, 0.0, 0.0, 0.0, 0.0, 0.0, 0.0, 0.0, 0.0, 0.0, 0.0, 0.0, 0.0, 0.0, 0.0, 0.0], "10Cr5MoWVTiB-G106-6": ["北京钢研院", 0.0, 0.0, 0.0, 0.0, 0.0, 0.0, 0.0, 0.0, 0.012, 0.0, 0.0, 0.32, 1.2, 0.0, 5.62, 0.0, 0.0, 0.61, 0.54, 0.135, 0.0, 0.0, 0.0, 0.0, 0.0, 0.0, 0.0, 0.0, 0.0, 0.0, 0.0, 0.0, 0.0, 0.0, 0.0, 0.0, 0.0, 0.0, 0.0, 0.0, 0.0], "10Cr5MoWVTiB-G106-7": ["哈尔滨锅炉厂", 0.0, 0.0, 0.0, 0.0, 0.0, 0.0, 0.0, 0.0, 0.004, 0.0, 0.41, 0.31, 1.28, 0.0, 5.54, 0.0, 0.0, 0.6, 0.54, 0.15, 0.0, 0.0, 0.0, 0.0, 0.0, 0.0, 0.0, 0.0, 0.0, 0.0, 0.0, 0.0, 0.0, 0.0, 0.0, 0.0, 0.0, 0.0, 0.0, 0.0, 0.0], "10Cr5MoWVTiB-G106-8": ["北京钢研院", 0.0, 0.0, 0.0, 0.0, 0.0, 0.0, 0.0, 0.29, 0.012, 0.0, 0.25, 0.26, 0.66, 0.0, 5.72, 0.0, 0.0, 0.67, 0.66, 0.17, 0.0, 0.0, 0.0, 0.0, 0.0, 0.0, 0.0, 0.0, 0.0, 0.0, 0.0, 0.0, 0.0, 0.0, 0.0, 0.0, 0.0, 0.0, 0.0, 0.0, 0.0], "10Cr5MoWVTiB-G106-9": ["哈尔滨锅炉厂", 0.0, 0.0, 0.0, 0.0, 0.0, 0.0, 0.0, 0.0, 0.0076, 0.0, 0.1, 0.29, 0.68, 0.0, 5.54, 0.0, 0.0, 0.7, 0.64, 0.15, 0.0, 0.0, 0.0, 0.0, 0.0, 0.0, 0.0, 0.0, 0.0, 0.0, 0.0, 0.0, 0.0, 0.0, 0.0, 0.0, 0.0, 0.0, 0.0, 0.0, 0.0], "10CrMo910-2221": ["上海成套所", 0.0, 0.0, 0.0, 0.0, 0.0, 0.0, 0.0, 0.0, 0.0, 0.0, 0.0, 0.0, 1.05, 0.0, 2.34, 0.014, 0.014, 0.53, 0.26, 0.1, 0.0, 0.0, 0.0, 0.0, 0.0, 0.0, 0.0, 0.0, 0.0, 0.0, 0.0, 0.0, 0.0, 0.0, 0.0, 0.0, 0.0, 0.0, 0.0, 0.0, 0.0], "10CrMo910-2222": ["上海成套所", 0.0, 0.0, 0.0, 0.0, 0.0, 0.0, 0.0, 0.0, 0.0, 0.0, 0.0, 0.0, 1.05, 0.0, 2.26, 0.015, 0.015, 0.49, 0.26, 0.07, 0.0, 0.0, 0.0, 0.0, 0.0, 0.0, 0.0, 0.0, 0.0, 0.0, 0.0, 0.0, 0.0, 0.0, 0.0, 0.0, 0.0, 0.0, 0.0, 0.0, 0.0], "10CrMo910-2223": ["上海成套所", 0.0, 0.0, 0.0, 0.0, 0.0, 0.0, 0.0, 0.0, 0.0, 0.0, 0.0, 0.0, 1.09, 0.0, 2.34, 0.019, 0.019, 0.51, 0.25, 0.08, 0.0, 0.0, 0.0, 0.0, 0.0, 0.0, 0.0, 0.0, 0.0, 0.0, 0.0, 0.0, 0.0, 0.0, 0.0, 0.0, 0.0, 0.0, 0.0, 0.0, 0.0], "10CrMo910-2224": ["上海成套所", 0.0, 0.0, 0.0, 0.0, 0.0, 0.0, 0.0, 0.0, 0.0, 0.0, 0.0, 0.0, 1.03, 0.0, 2.38, 0.012, 0.012, 0.5, 0.265, 0.09, 0.0, 0.0, 0.0, 0.0, 0.0, 0.0, 0.0, 0.0, 0.0, 0.0, 0.0, 0.0, 0.0, 0.0, 0.0, 0.0, 0.0, 0.0, 0.0, 0.0, 0.0], "10CrMo910-2225": ["上海成套所", 0.0, 0.0, 0.0, 0.0, 0.0, 0.0, 0.0, 0.0, 0.0, 0.0, 0.0, 0.0, 1.0, 0.0, 2.23, 0.026, 0.021, 0.51, 0.28, 0.11, 0.0, 0.0, 0.0, 0.0, 0.0, 0.0, 0.0, 0.0, 0.0, 0.0, 0.0, 0.0, 0.0, 0.0, 0.0, 0.0, 0.0, 0.0, 0.0, 0.0, 0.0], "10CrMo910-2226": ["上海成套所", 0.0, 0.0, 0.0, 0.0, 0.0, 0.0, 0.0, 0.0, 0.0, 0.0, 0.0, 0.0, 1.08, 0.0, 2.31, 0.015, 0.013, 0.5, 0.23, 0.08, 0.0, 0.0, 0.0, 0.0, 0.0, 0.0, 0.0, 0.0, 0.0, 0.0, 0.0, 0.0, 0.0, 0.0, 0.0, 0.0, 0.0, 0.0, 0.0, 0.0, 0.0], "10CrMo910-2228": ["_", 0.0, 0.0, 0.0, 0.0, 0.0, 0.0, 0.0, 0.0, 0.0, 0.0, 0.0, 0.0, 0.0, 0.0, 0.0, 0.0, 0.0, 0.0, 0.0, 0.1, 0.0, 0.0, 0.0, 0.0, 0.0, 0.0, 0.0, 0.0, 0.0, 0.0, 0.0, 0.0, 0.0, 0.0, 0.0, 0.0, 0.0, 0.0, 0.0, 0.0, 0.0], "10MoWVNb-051095": ["_", 0.0, 0.0, 0.0, 0.0, 0.0, 0.0, 0.071, 0.0, 0.0, 0.0, 0.71, 0.39, 0.85, 0.0, 0.0, 0.027, 0.01, 0.69, 0.65, 0.1, 0.0, 0.0, 0.0, 0.0, 0.0, 0.0, 0.0, 0.0, 0.0, 0.0, 0.0, 0.0, 0.0, 0.0, 0.0, 0.0, 0.0, 0.0, 0.0, 0.0, 0.0], "10MoWVNb-10-1": ["_", 0.0, 0.0, 0.0, 0.0, 0.0, 0.0, 0.08, 0.0, 0.0, 0.0, 0.5, 0.314, 0.9, 0.0, 0.0, 0.018, 0.011, 0.61, 0.6, 0.075, 0.0, 0.0, 0.0, 0.0, 0.0, 0.0, 0.0, 0.0, 0.0, 0.0, 0.0, 0.0, 0.0, 0.0, 0.0, 0.0, 0.0, 0.0, 0.0, 0.0, 0.0], "10MoWVNb-10-2": ["上海成套所", 0.0, 0.0, 0.0, 0.0, 0.0, 0.0, 0.094, 0.0, 0.0, 0.0, 0.67, 0.39, 0.75, 0.0, 0.0, 0.025, 0.014, 0.76, 0.61, 0.1, 0.0, 0.0, 0.0, 0.0, 0.0, 0.0, 0.0, 0.0, 0.0, 0.0, 0.0, 0.0, 0.0, 0.0, 0.0, 0.0, 0.0, 0.0, 0.0, 0.0, 0.0], "10Ti-1001": ["上海材料研究所", 0.0, 0.0, 0.0, 0.0, 0.0, 0.0, 0.0, 0.1, 0.0, 0.084, 0.0, 0.0, 0.0, 0.0, 0.0, 0.084, 0.023, 0.61, 0.11, 0.08, 0.0, 0.0, 0.0, 0.0, 0.0, 0.0, 0.0, 0.0, 0.0, 0.0, 0.0, 0.0, 0.0, 0.0, 0.0, 0.0, 0.0, 0.0, 0.0, 0.0, 0.0], "10Ti-1002": ["上海材料研究所", 0.0, 0.0, 0.0, 0.0, 0.0, 0.0, 0.0, 0.112, 0.0, 0.108, 0.0, 0.0, 0.0, 0.0, 0.0, 0.021, 0.007, 0.565, 0.165, 0.08, 0.0, 0.0, 0.0, 0.0, 0.0, 0.0, 0.0, 0.0, 0.0, 0.0, 0.0, 0.0, 0.0, 0.0, 0.0, 0.0, 0.0, 0.0, 0.0, 0.0, 0.0], "10Ti-1003": ["上海材料研究所", 0.0, 0.0, 0.0, 0.0, 0.0, 0.0, 0.0, 0.137, 0.0, 0.114, 0.0, 0.0, 0.0, 0.0, 0.0, 0.02, 0.011, 0.67, 0.15, 0.11, 0.0, 0.0, 0.0, 0.0, 0.0, 0.0, 0.0, 0.0, 0.0, 0.0, 0.0, 0.0, 0.0, 0.0, 0.0, 0.0, 0.0, 0.0, 0.0, 0.0, 0.0], "10Ti-1004": ["上海材料研究所", 0.0, 0.0, 0.0, 0.0, 0.0, 0.0, 0.0, 0.1, 0.0, 0.114, 0.0, 0.0, 0.0, 0.0, 0.0, 0.018, 0.006, 0.55, 0.15, 0.085, 0.0, 0.0, 0.0, 0.0, 0.0, 0.0, 0.0, 0.0, 0.0, 0.0, 0.0, 0.0, 0.0, 0.0, 0.0, 0.0, 0.0, 0.0, 0.0, 0.0, 0.0], "10Ti-1005": ["上海材料研究所", 0.0, 0.0, 0.0, 0.0, 0.0, 0.0, 0.0, 0.1, 0.0, 0.114, 0.0, 0.0, 0.0, 0.0, 0.0, 0.018, 0.006, 0.55, 0.085, 0.085, 0.0, 0.0, 0.0, 0.0, 0.0, 0.0, 0.0, 0.0, 0.0, 0.0, 0.0, 0.0, 0.0, 0.0, 0.0, 0.0, 0.0, 0.0, 0.0, 0.0, 0.0], "10Ti-1006": ["上海材料研究所", 0.0, 0.0, 0.0, 0.0, 0.0, 0.0, 0.0, 0.105, 0.0, 0.112, 0.0, 0.0, 0.0, 0.0, 0.0, 0.025, 0.016, 0.57, 0.11, 0.078, 0.0, 0.0, 0.0, 0.0, 0.0, 0.0, 0.0, 0.0, 0.0, 0.0, 0.0, 0.0, 0.0, 0.0, 0.0, 0.0, 0.0, 0.0, 0.0, 0.0, 0.0], "10Ti-1007": ["_", 0.0, 0.0, 0.0, 0.0, 0.0, 0.0, 0.0, 0.1, 0.0, 0.1, 0.0, 0.0, 0.0, 0.0, 0.0, 0.017, 0.004, 0.53, 0.089, 0.09, 0.0, 0.0, 0.0, 0.0, 0.0, 0.0, 0.0, 0.0, 0.0, 0.0, 0.0, 0.0, 0.0, 0.0, 0.0, 0.0, 0.0, 0.0, 0.0, 0.0, 0.0], "12Cr1MoV-790001": ["上海成套所", 0.0, 0.0, 0.0, 0.0, 0.0, 0.0, 0.0, 0.0, 0.0, 0.0, 0.1, 0.25, 0.33, 0.07, 1.11, 0.008, 0.029, 0.56, 0.29, 0.1, 0.0, 0.0, 0.0, 0.0, 0.0, 0.0, 0.0, 0.0, 0.0, 0.0, 0.0, 0.0, 0.0, 0.0, 0.0, 0.0, 0.0, 0.0, 0.0, 0.0, 0.0], "12Cr1MoV-790002": ["上海成套所", 0.0, 0.0, 0.0, 0.0, 0.0, 0.0, 0.0, 0.0, 0.0, 0.0, 0.12, 0.2, 0.27, 0.05, 0.99, 0.01, 0.016, 0.54, 0.3, 0.13, 0.0, 0.0, 0.0, 0.0, 0.0, 0.0, 0.0, 0.0, 0.0, 0.0, 0.0, 0.0, 0.0, 0.0, 0.0, 0.0, 0.0, 0.0, 0.0, 0.0, 0.0], "12Cr1MoV-790003": ["上海成套所", 0.0, 0.0, 0.0, 0.0, 0.0, 0.0, 0.0, 0.0, 0.0, 0.0, 0.06, 0.21, 0.3, 0.06, 1.08, 0.015, 0.017, 0.61, 0.27, 0.1, 0.0, 0.0, 0.0, 0.0, 0.0, 0.0, 0.0, 0.0, 0.0, 0.0, 0.0, 0.0, 0.0, 0.0, 0.0, 0.0, 0.0, 0.0, 0.0, 0.0, 0.0], "12Cr1MoV-790004": ["上海成套所", 0.0, 0.0, 0.0, 0.0, 0.0, 0.0, 0.0, 0.0, 0.0, 0.12, 0.0, 0.25, 0.3, 0.12, 1.15, 0.019, 0.019, 0.51, 0.33, 0.105, 0.0, 0.0, 0.0, 0.0, 0.0, 0.0, 0.0, 0.0, 0.0, 0.0, 0.0, 0.0, 0.0, 0.0, 0.0, 0.0, 0.0, 0.0, 0.0, 0.0, 0.0], "12Cr1MoV-790005": ["上海成套所", 0.0, 0.0, 0.0, 0.0, 0.0, 0.0, 0.0, 0.0, 0.0, 0.1, 0.0, 0.19, 0.27, 0.12, 1.05, 0.01, 0.019, 0.57, 0.25, 0.13, 0.0, 0.0, 0.0, 0.0, 0.0, 0.0, 0.0, 0.0, 0.0, 0.0, 0.0, 0.0, 0.0, 0.0, 0.0, 0.0, 0.0, 0.0, 0.0, 0.0, 0.0], "12Cr1MoV-790006": ["上海成套所", 0.0, 0.0, 0.0, 0.0, 0.0, 0.0, 0.0, 0.0, 0.0, 0.0, 0.0, 0.24, 0.33, 0.0, 1.03, 0.008, 0.013, 0.53, 0.3, 0.13, 0.0, 0.0, 0.0, 0.0, 0.0, 0.0, 0.0, 0.0, 0.0, 0.0, 0.0, 0.0, 0.0, 0.0, 0.0, 0.0, 0.0, 0.0, 0.0, 0.0, 0.0], "12Cr1MoV-790007": ["上海成套所", 0.0, 0.0, 0.0, 0.0, 0.0, 0.0, 0.0, 0.0, 0.0, 0.0, 0.0, 0.22, 0.32, 0.0, 0.93, 0.008, 0.012, 0.5, 0.26, 0.13, 0.0, 0.0, 0.0, 0.0, 0.0, 0.0, 0.0, 0.0, 0.0, 0.0, 0.0, 0.0, 0.0, 0.0, 0.0, 0.0, 0.0, 0.0, 0.0, 0.0, 0.0], "12Cr2MoWVTiB-780001": ["首钢特钢厂", 0.0, 0.0, 0.0, 0.0, 0.0, 0.0, 0.0, 0.13, 0.003, 0.0, 0.4, 0.35, 0.57, 0.0, 1.88, 0.0, 0.0, 0.58, 0.6, 0.11, 0.0, 0.0, 0.0, 0.0, 0.0, 0.0, 0.0, 0.0, 0.0, 0.0, 0.0, 0.0, 0.0, 0.0, 0.0, 0.0, 0.0, 0.0, 0.0, 0.0, 0.0], "12Cr2MoWVTiB-780002": ["首钢特钢厂", 0.0, 0.0, 0.0, 0.0, 0.0, 0.0, 0.0, 0.16, 0.005, 0.0, 0.41, 0.36, 0.6, 0.0, 1.89, 0.0, 0.0, 0.53, 0.58, 0.09, 0.0, 0.0, 0.0, 0.0, 0.0, 0.0, 0.0, 0.0, 0.0, 0.0, 0.0, 0.0, 0.0, 0.0, 0.0, 0.0, 0.0, 0.0, 0.0, 0.0, 0.0], "12Cr2MoWVTiB-780003": ["首钢特钢厂", 0.0, 0.0, 0.0, 0.0, 0.0, 0.0, 0.0, 0.14, 0.004, 0.0, 0.38, 0.35, 0.59, 0.0, 1.91, 0.0, 0.0, 0.56, 0.66, 0.09, 0.0, 0.0, 0.0, 0.0, 0.0, 0.0, 0.0, 0.0, 0.0, 0.0, 0.0, 0.0, 0.0, 0.0, 0.0, 0.0, 0.0, 0.0, 0.0, 0.0, 0.0], "12Cr2MoWVTiB-780004": ["首钢特钢厂", 0.0, 0.0, 0.0, 0.0, 0.0, 0.0, 0.0, 0.15, 0.0042, 0.0, 0.47, 0.37, 0.57, 0.0, 1.92, 0.0, 0.0, 0.75, 0.68, 0.1, 0.0, 0.0, 0.0, 0.0, 0.0, 0.0, 0.0, 0.0, 0.0, 0.0, 0.0, 0.0, 0.0, 0.0, 0.0, 0.0, 0.0, 0.0, 0.0, 0.0, 0.0], "12Cr2MoWVTiB-780005": ["首钢特钢厂", 0.0, 0.0, 0.0, 0.0, 0.0, 0.0, 0.0, 0.15, 0.0045, 0.0, 0.44, 0.34, 0.56, 0.0, 1.9, 0.0, 0.0, 0.53, 0.64, 0.11, 0.0, 0.0, 0.0, 0.0, 0.0, 0.0, 0.0, 0.0, 0.0, 0.0, 0.0, 0.0, 0.0, 0.0, 0.0, 0.0, 0.0, 0.0, 0.0, 0.0, 0.0], "12Cr2MoWVTiB-780006": ["首钢特钢厂", 0.0, 0.0, 0.0, 0.0, 0.0, 0.0, 0.0, 0.12, 0.0034, 0.0, 0.5, 0.35, 0.57, 0.0, 1.98, 0.0, 0.0, 0.54, 0.65, 0.1, 0.0, 0.0, 0.0, 0.0, 0.0, 0.0, 0.0, 0.0, 0.0, 0.0, 0.0, 0.0, 0.0, 0.0, 0.0, 0.0, 0.0, 0.0, 0.0, 0.0, 0.0], "12Cr2Ni4-1224": ["郑州所", 0.0, 0.0, 0.0, 0.0, 0.0, 0.0, 0.0, 0.0, 0.0, 0.1, 0.0, 0.0, 0.0, 3.27, 1.48, 0.01, 0.026, 0.43, 0.24, 0.14, 0.0, 0.0, 0.0, 0.0, 0.0, 0.0, 0.0, 0.0, 0.0, 0.0, 0.0, 0.0, 0.0, 0.0, 0.0, 0.0, 0.0, 0.0, 0.0, 0.0, 0.0], "12Cr3MoVSiTiB-7129441": ["上海成套所", 0.0, 0.0, 0.0, 0.0, 0.0, 0.0, 0.0, 0.25, 0.007, 0.12, 0.0, 0.33, 1.1, 0.12, 2.71, 0.011, 0.019, 0.7, 0.72, 0.11, 0.0, 0.0, 0.0, 0.0, 0.0, 0.0, 0.0, 0.0, 0.0, 0.0, 0.0, 0.0, 0.0, 0.0, 0.0, 0.0, 0.0, 0.0, 0.0, 0.0, 0.0], "12Cr3MoVSiTiB-812189": ["上海成套所", 0.0, 0.0, 0.0, 0.0, 0.0, 0.0, 0.0, 0.31, 0.0074, 0.1, 0.0, 0.33, 1.15, 0.16, 2.71, 0.009, 0.014, 0.72, 0.64, 0.12, 0.0, 0.0, 0.0, 0.0, 0.0, 0.0, 0.0, 0.0, 0.0, 0.0, 0.0, 0.0, 0.0, 0.0, 0.0, 0.0, 0.0, 0.0, 0.0, 0.0, 0.0], "12Cr3MoVSiTiB-812192": ["上海成套所", 0.0, 0.0, 0.0, 0.0, 0.0, 0.0, 0.0, 0.33, 0.0068, 0.12, 0.0, 0.33, 1.0, 0.12, 2.72, 0.009, 0.018, 0.64, 0.66, 0.12, 0.0, 0.0, 0.0, 0.0, 0.0, 0.0, 0.0, 0.0, 0.0, 0.0, 0.0, 0.0, 0.0, 0.0, 0.0, 0.0, 0.0, 0.0, 0.0, 0.0, 0.0], "12Cr3MoVSiTiB-812196": ["上海成套所", 0.0, 0.0, 0.0, 0.0, 0.0, 0.0, 0.0, 0.32, 0.0073, 0.0, 0.0, 0.31, 1.06, 0.0, 2.8, 0.01, 0.013, 0.66, 0.68, 0.13, 0.0, 0.0, 0.0, 0.0, 0.0, 0.0, 0.0, 0.0, 0.0, 0.0, 0.0, 0.0, 0.0, 0.0, 0.0, 0.0, 0.0, 0.0, 0.0, 0.0, 0.0], "12Cr3MoVSiTiB-899105": ["上海成套所", 0.0, 0.0, 0.0, 0.0, 0.0, 0.0, 0.0, 0.32, 0.0086, 0.0, 0.0, 0.29, 1.07, 0.0, 2.59, 0.005, 0.019, 0.64, 0.62, 0.14, 0.0, 0.0, 0.0, 0.0, 0.0, 0.0, 0.0, 0.0, 0.0, 0.0, 0.0, 0.0, 0.0, 0.0, 0.0, 0.0, 0.0, 0.0, 0.0, 0.0, 0.0], "12Cr3MoVSiTiB-899106": ["上海成套所", 0.0, 0.0, 0.0, 0.0, 0.0, 0.0, 0.0, 0.31, 0.0084, 0.0, 0.0, 0.31, 1.1, 0.0, 2.77, 0.012, 0.021, 0.64, 0.625, 0.13, 0.0, 0.0, 0.0, 0.0, 0.0, 0.0, 0.0, 0.0, 0.0, 0.0, 0.0, 0.0, 0.0, 0.0, 0.0, 0.0, 0.0, 0.0, 0.0, 0.0, 0.0], "12CrNi3-12001": ["福州大学", 0.0, 0.0, 0.0, 0.0, 0.0, 0.0, 0.0, 0.0, 0.0, 0.0, 0.0, 0.0, 0.0, 3.5, 0.8, 0.005, 0.014, 0.4, 0.28, 0.08, 0.0, 0.0, 0.0, 0.0, 0.0, 0.0, 0.0, 0.0, 0.0, 0.0, 0.0, 0.0, 0.0, 0.0, 0.0, 0.0, 0.0, 0.0, 0.0, 0.0, 0.0], "12Mn-050595": ["_", 0.0, 0.0, 0.0, 0.0, 0.0, 0.0, 0.0, 0.0, 0.0, 0.0, 0.0, 0.0, 0.0, 0.0, 0.0, 0.045, 0.045, 1.3, 0.375, 0.125, 0.0, 0.0, 0.0, 0.0, 0.0, 0.0, 0.0, 0.0, 0.0, 0.0, 0.0, 0.0, 0.0, 0.0, 0.0, 0.0, 0.0, 0.0, 0.0, 0.0, 0.0], "12MoVWBSiRE-070295": ["_", 0.0, 0.0, 0.0, 0.0, 0.0, 0.0, 0.0, 0.07, 0.006, 0.0, 0.26, 0.35, 0.54, 0.0, 0.0, 0.012, 0.02, 0.6, 0.71, 0.11, 0.0, 0.0, 0.0, 0.0, 0.0, 0.0, 0.0, 0.0, 0.0, 0.0, 0.0, 0.0, 0.0, 0.011, 0.0, 0.0, 0.0, 0.0, 0.0, 0.0, 0.0], "13MnNiMoNb-110535": ["上海成套所", 0.0, 0.0, 0.0, 0.0, 0.0, 0.013, 0.021, 0.0, 0.0, 0.1, 0.0, 0.0, 0.35, 0.88, 0.29, 0.002, 0.009, 1.42, 0.44, 0.15, 0.0, 0.0, 0.0, 0.0, 0.0, 0.0, 0.0, 0.0, 0.0, 0.0, 0.0, 0.0, 0.0, 0.0, 0.0, 0.0, 0.0, 0.0037, 0.0033, 0.0003, 0.0], "13MnNiMoNb-111223": ["_", 0.0, 0.0, 0.0, 0.0, 0.0, 0.016, 0.03, 0.0, 0.0, 0.12, 0.0, 0.0, 0.33, 0.92, 0.23, 0.006, 0.015, 1.33, 0.28, 0.15, 0.0, 0.0, 0.0, 0.0, 0.0, 0.0, 0.0, 0.0, 0.0, 0.0, 0.0, 0.0, 0.0, 0.0, 0.0, 0.0, 0.0, 0.0033, 0.003, 0.00031, 0.0], "13MnNiMoNb-50295": ["上海成套所", 0.0, 0.0, 0.0, 0.0, 0.0, 0.031, 0.022, 0.0, 0.0, 0.1, 0.0, 0.0, 0.34, 0.87, 0.3, 0.007, 0.01, 1.48, 0.31, 0.13, 0.0, 0.0, 0.0, 0.0, 0.0, 0.0, 0.0, 0.0, 0.0, 0.0, 0.0, 0.0, 0.0, 0.0, 0.0, 0.0, 0.0, 0.0, 0.0053, 0.00026, 0.0], "14CrMnMoVB-0014": ["上钢三厂", 0.0, 0.0, 0.0, 0.0, 0.0, 0.098, 0.0, 0.0, 0.0014, 0.0, 0.0, 0.08, 0.36, 0.0, 1.13, 0.01, 0.017, 1.1, 0.3, 0.15, 0.0, 0.0, 0.0, 0.0, 0.0, 0.0, 0.0, 0.0, 0.0, 0.0, 0.0, 0.0, 0.0, 0.0, 0.0, 0.0, 0.0, 0.0, 0.0, 0.0, 0.0], "14CrMnMoVB-1-314": ["上钢三厂", 0.0, 0.0, 0.0, 0.0, 0.0, 0.098, 0.0, 0.0, 0.0014, 0.0, 0.0, 0.08, 0.36, 0.0, 1.13, 0.01, 0.017, 1.1, 0.37, 0.15, 0.0, 0.0, 0.0, 0.0, 0.0, 0.0, 0.0, 0.0, 0.0, 0.0, 0.0, 0.0, 0.0, 0.0, 0.0, 0.0, 0.0, 0.0, 0.0, 0.0, 0.0], "14CrMnMoVB-64-470": ["上钢三厂", 0.0, 0.0, 0.0, 0.0, 0.0, 0.079, 0.0, 0.0, 0.002, 0.0, 0.0, 0.06, 0.4, 0.0, 1.23, 0.009, 0.014, 1.43, 0.3, 0.12, 0.0, 0.0, 0.0, 0.0, 0.0, 0.0, 0.0, 0.0, 0.0, 0.0, 0.0, 0.0, 0.0, 0.0, 0.0, 0.0, 0.0, 0.0, 0.0, 0.0, 0.0], "14CrMnSiNi2MoA-091294": ["_", 0.0, 0.0, 0.0, 0.0, 0.0, 0.0, 0.0, 0.0, 0.0, 0.0, 0.0, 0.0, 0.3, 1.7, 1.4, 0.02, 0.02, 0.8, 0.5, 0.14, 0.0, 0.0, 0.0, 0.0, 0.0, 0.0, 0.0, 0.0, 0.0, 0.0, 0.0, 0.0, 0.0, 0.0, 0.0, 0.0, 0.0, 0.0, 0.0, 0.0, 0.0], "14MnMoVBRE-167": ["上钢三厂", 0.0, 0.0, 0.0, 0.0, 0.0, 0.0, 0.0, 0.0, 0.0017, 0.0, 0.0, 0.07, 0.35, 0.0, 0.0, 0.003, 0.014, 1.32, 0.24, 0.135, 0.0, 0.0, 0.0, 0.0, 0.0, 0.0, 0.0, 0.0, 0.0, 0.0, 0.0, 0.0, 0.0, 0.0, 0.0, 0.0, 0.0, 0.0, 0.0, 0.0, 0.0], "14MnMoVBRE-2-2181": ["上钢三厂", 0.0, 0.0, 0.0, 0.0, 0.0, 0.0, 0.0, 0.0, 0.0036, 0.0, 0.0, 0.07, 0.29, 0.0, 0.0, 0.03, 0.03, 1.3, 0.33, 0.12, 0.0, 0.0, 0.0, 0.0, 0.0, 0.0, 0.0, 0.0, 0.0, 0.0, 0.0, 0.0, 0.0, 0.0, 0.0, 0.0, 0.0, 0.0, 0.0, 0.0, 0.0], "14MnMoVBRE-3-2738": ["上钢三厂", 0.0, 0.0, 0.0, 0.0, 0.0, 0.0, 0.0, 0.0, 0.0048, 0.0, 0.0, 0.064, 0.31, 0.0, 0.0, 0.03, 0.03, 1.37, 0.36, 0.12, 0.0, 0.0, 0.0, 0.0, 0.0, 0.0, 0.0, 0.0, 0.0, 0.0, 0.0, 0.0, 0.0, 0.0, 0.0, 0.0, 0.0, 0.0, 0.0, 0.0, 0.0], "14MnMoVBRE-763": ["上钢三厂", 0.0, 0.0, 0.0, 0.0, 0.0, 0.0, 0.0, 0.0, 0.0013, 0.0, 0.0, 0.085, 0.355, 0.0, 0.0, 0.003, 0.012, 1.31, 0.19, 0.125, 0.0, 0.0, 0.0, 0.0, 0.0, 0.0, 0.0, 0.0, 0.0, 0.0, 0.0, 0.0, 0.0, 0.0, 0.0, 0.0, 0.0, 0.0, 0.0, 0.0, 0.0], "15-902115": ["上海材料研究所", 0.0, 0.0, 0.0, 0.0, 0.0, 0.0, 0.0, 0.0, 0.0, 0.0, 0.0, 0.0, 0.0, 0.0, 0.0, 0.026, 0.01, 0.43, 0.27, 0.16, 0.0, 0.0, 0.0, 0.0, 0.0, 0.0, 0.0, 0.0, 0.0, 0.0, 0.0, 0.0, 0.0, 0.0, 0.0, 0.0, 0.0, 0.0, 0.0, 0.0, 0.0], "15CrMnMoVA-032094": ["_", 0.0, 0.0, 0.0, 0.0, 0.0, 0.0, 0.0, 0.0, 0.0, 0.0, 0.0, 0.25, 0.9, 0.0, 1.375, 0.015, 0.02, 0.95, 0.2, 0.15, 0.0, 0.0, 0.0, 0.0, 0.0, 0.0, 0.0, 0.0, 0.0, 0.0, 0.0, 0.0, 0.0, 0.0, 0.0, 0.0, 0.0, 0.0, 0.0, 0.0, 0.0], "15CrMo-90000001": ["上海成套所", 0.0, 0.0, 0.0, 0.0, 0.0, 0.0, 0.0, 0.0, 0.0, 0.0, 0.0, 0.0, 0.48, 0.0, 0.98, 0.008, 0.03, 0.56, 0.3, 0.17, 0.0, 0.0, 0.0, 0.0, 0.0, 0.0, 0.0, 0.0, 0.0, 0.0, 0.0, 0.0, 0.0, 0.0, 0.0, 0.0, 0.0, 0.0, 0.0, 0.0, 0.0], "15CrMo-90000002": ["上海成套所", 0.0, 0.0, 0.0, 0.0, 0.0, 0.0, 0.0, 0.0, 0.0, 0.0, 0.0, 0.0, 0.47, 0.0, 0.91, 0.014, 0.01, 0.56, 0.28, 0.15, 0.0, 0.0, 0.0, 0.0, 0.0, 0.0, 0.0, 0.0, 0.0, 0.0, 0.0, 0.0, 0.0, 0.0, 0.0, 0.0, 0.0, 0.0, 0.0, 0.0, 0.0], "15CrMo-90000003": ["上海成套所", 0.0, 0.0, 0.0, 0.0, 0.0, 0.0, 0.0, 0.0, 0.0, 0.0, 0.0, 0.0, 0.43, 0.0, 0.9, 0.01, 0.01, 0.57, 0.32, 0.16, 0.0, 0.0, 0.0, 0.0, 0.0, 0.0, 0.0, 0.0, 0.0, 0.0, 0.0, 0.0, 0.0, 0.0, 0.0, 0.0, 0.0, 0.0, 0.0, 0.0, 0.0], "15CrMo-90000004": ["上海成套所", 0.0, 0.0, 0.0, 0.0, 0.0, 0.0, 0.0, 0.0, 0.0, 0.08, 0.0, 0.0, 0.43, 0.1, 0.965, 0.012, 0.023, 0.55, 0.25, 0.16, 0.0, 0.0, 0.0, 0.0, 0.0, 0.0, 0.0, 0.0, 0.0, 0.0, 0.0, 0.0, 0.0, 0.0, 0.0, 0.0, 0.0, 0.0, 0.0, 0.0, 0.0], "15CrMo-90000005": ["上海成套所", 0.0, 0.0, 0.0, 0.0, 0.0, 0.0, 0.0, 0.0, 0.0, 0.1, 0.0, 0.0, 0.45, 0.12, 0.83, 0.014, 0.018, 0.55, 0.28, 0.14, 0.0, 0.0, 0.0, 0.0, 0.0, 0.0, 0.0, 0.0, 0.0, 0.0, 0.0, 0.0, 0.0, 0.0, 0.0, 0.0, 0.0, 0.0, 0.0, 0.0, 0.0], "15CrMo-90000006": ["上海成套所", 0.0, 0.0, 0.0, 0.0, 0.0, 0.0, 0.0, 0.0, 0.0, 0.07, 0.0, 0.0, 0.46, 0.1, 1.05, 0.013, 0.016, 0.49, 0.31, 0.14, 0.0, 0.0, 0.0, 0.0, 0.0, 0.0, 0.0, 0.0, 0.0, 0.0, 0.0, 0.0, 0.0, 0.0, 0.0, 0.0, 0.0, 0.0, 0.0, 0.0, 0.0], "15CrMo-90000007": ["上海成套所", 0.0, 0.0, 0.0, 0.0, 0.0, 0.0, 0.0, 0.0, 0.0, 0.0, 0.0, 0.0, 0.47, 0.0, 0.82, 0.01, 0.015, 0.57, 0.28, 0.15, 0.0, 0.0, 0.0, 0.0, 0.0, 0.0, 0.0, 0.0, 0.0, 0.0, 0.0, 0.0, 0.0, 0.0, 0.0, 0.0, 0.0, 0.0, 0.0, 0.0, 0.0], "15CrMo-90000008": ["上海成套所", 0.0, 0.0, 0.0, 0.0, 0.0, 0.0, 0.0, 0.0, 0.0, 0.0, 0.0, 0.0, 0.47, 0.0, 1.0, 0.011, 0.011, 0.57, 0.29, 0.15, 0.0, 0.0, 0.0, 0.0, 0.0, 0.0, 0.0, 0.0, 0.0, 0.0, 0.0, 0.0, 0.0, 0.0, 0.0, 0.0, 0.0, 0.0, 0.0, 0.0, 0.0], "15MnV-88-174-2": ["上海材料研究所", 0.0, 0.0, 0.0, 0.0, 0.0, 0.0, 0.0, 0.0, 0.0, 0.0, 0.0, 0.06, 0.0, 0.0, 0.0, 0.023, 0.024, 1.42, 0.36, 0.16, 0.0, 0.0, 0.0, 0.0, 0.0, 0.0, 0.0, 0.0, 0.0, 0.0, 0.0, 0.0, 0.0, 0.0, 0.0, 0.0, 0.0, 0.0, 0.0, 0.0, 0.0], "15MnV-8815": ["_", 0.0, 0.0, 0.0, 0.0, 0.0, 0.0, 0.0, 0.0, 0.0, 0.0, 0.0, 0.0, 0.0, 0.0, 0.0, 0.0, 0.0, 0.0, 0.0, 0.15, 0.0, 0.0, 0.0, 0.0, 0.0, 0.0, 0.0, 0.0, 0.0, 0.0, 0.0, 0.0, 0.0, 0.0, 0.0, 0.0, 0.0, 0.0, 0.0, 0.0, 0.0], "16Mn-16001": ["上海材料研究所", 0.0, 0.0, 0.0, 0.0, 0.0, 0.0, 0.0, 0.0, 0.0, 0.15, 0.0, 0.0, 0.0, 0.12, 0.13, 0.011, 0.017, 1.42, 0.36, 0.17, 0.0, 0.0, 0.0, 0.0, 0.0, 0.0, 0.0, 0.0, 0.0, 0.0, 0.0, 0.0, 0.0, 0.0, 0.0, 0.0, 0.0, 0.0, 0.0, 0.0, 0.0], "16Mn-16002": ["上海材料研究所", 0.0, 0.0, 0.0, 0.0, 0.0, 0.0, 0.0, 0.0, 0.0, 0.12, 0.0, 0.0, 0.0, 0.035, 0.02, 0.033, 0.02, 1.56, 0.32, 0.17, 0.0, 0.0, 0.0, 0.0, 0.0, 0.0, 0.0, 0.0, 0.0, 0.0, 0.0, 0.0, 0.0, 0.0, 0.0, 0.0, 0.0, 0.0, 0.0, 0.0, 0.0], "16Mn-16003": ["上海材料研究所", 0.0, 0.0, 0.0, 0.0, 0.0, 0.0, 0.0, 0.0, 0.0, 0.0, 0.0, 0.0, 0.0, 0.0, 0.0, 0.011, 0.022, 1.36, 0.36, 0.17, 0.0, 0.0, 0.0, 0.0, 0.0, 0.0, 0.0, 0.0, 0.0, 0.0, 0.0, 0.0, 0.0, 0.0, 0.0, 0.0, 0.0, 0.0, 0.0, 0.0, 0.0], "16MnCr5-751-1207": ["北京农机院", 0.0, 0.0, 0.0, 0.0, 0.0, 0.57, 0.0, 0.0, 0.0, 0.1, 0.02, 0.0, 0.04, 0.04, 1.02, 0.029, 0.01, 1.14, 0.03, 0.16, 0.0, 0.0, 0.0, 0.0, 0.0, 0.0, 0.0, 0.0, 0.0, 0.0, 0.0, 0.0, 0.0, 0.0, 0.0, 0.0, 0.0, 0.0, 0.0, 0.0, 0.0], "16MnL-21T1042-1": ["第二汽车厂", 0.0, 0.0, 0.0, 0.0, 0.0, 0.0, 0.0, 0.0, 0.0, 0.0, 0.0, 0.0, 0.0, 0.0, 0.0, 0.009, 0.025, 1.34, 0.36, 0.18, 0.0, 0.0, 0.0, 0.0, 0.0, 0.0, 0.0, 0.0, 0.0, 0.0, 0.0, 0.0, 0.0, 0.0, 0.0, 0.0, 0.0, 0.0, 0.0, 0.0, 0.0], "16MnL-21T1153-2": ["第二汽车厂", 0.0, 0.0, 0.0, 0.0, 0.0, 0.0, 0.0, 0.0, 0.0, 0.0, 0.0, 0.0, 0.0, 0.0, 0.0, 0.018, 0.021, 1.38, 0.33, 0.15, 0.0, 0.0, 0.0, 0.0, 0.0, 0.0, 0.0, 0.0, 0.0, 0.0, 0.0, 0.0, 0.0, 0.0, 0.0, 0.0, 0.0, 0.0, 0.0, 0.0, 0.0], "16MnL-32T29-3": ["第二汽车厂", 0.0, 0.0, 0.0, 0.0, 0.0, 0.0, 0.0, 0.0, 0.0, 0.0, 0.0, 0.0, 0.0, 0.0, 0.0, 0.007, 0.02, 1.35, 0.4, 0.19, 0.0, 0.0, 0.0, 0.0, 0.0, 0.0, 0.0, 0.0, 0.0, 0.0, 0.0, 0.0, 0.0, 0.0, 0.0, 0.0, 0.0, 0.0, 0.0, 0.0, 0.0], "16MnR-1-6951-3": ["合肥通用所", 0.0, 0.0, 0.0, 0.0, 0.0, 0.0, 0.0, 0.0, 0.0, 0.0, 0.0, 0.0, 0.0, 0.0, 0.0, 0.019, 0.023, 1.54, 0.35, 0.18, 0.0, 0.0, 0.0, 0.0, 0.0, 0.0, 0.0, 0.0, 0.0, 0.0, 0.0, 0.0, 0.0, 0.0, 0.0, 0.0, 0.0, 0.0, 0.0, 0.0, 0.0], "16MnR-2-5514-1": ["合肥通用所", 0.0, 0.0, 0.0, 0.0, 0.0, 0.0, 0.0, 0.0, 0.0, 0.0, 0.0, 0.0, 0.0, 0.0, 0.0, 0.026, 0.026, 1.4, 0.35, 0.21, 0.0, 0.0, 0.0, 0.0, 0.0, 0.0, 0.0, 0.0, 0.0, 0.0, 0.0, 0.0, 0.0, 0.0, 0.0, 0.0, 0.0, 0.0, 0.0, 0.0, 0.0], "16MnR-2-6824-2": ["合肥通用所", 0.0, 0.0, 0.0, 0.0, 0.0, 0.0, 0.0, 0.0, 0.0, 0.0, 0.0, 0.0, 0.0, 0.0, 0.0, 0.017, 0.028, 1.58, 0.42, 0.18, 0.0, 0.0, 0.0, 0.0, 0.0, 0.0, 0.0, 0.0, 0.0, 0.0, 0.0, 0.0, 0.0, 0.0, 0.0, 0.0, 0.0, 0.0, 0.0, 0.0, 0.0], "16Mng-891161": ["上海工业锅炉厂", 0.0, 0.0, 0.0, 0.0, 0.0, 0.0, 0.0, 0.0, 0.0, 0.0, 0.0, 0.0, 0.0, 0.0, 0.0, 0.026, 0.023, 1.6, 0.54, 0.14, 0.0, 0.0, 0.0, 0.0, 0.0, 0.0, 0.0, 0.0, 0.0, 0.0, 0.0, 0.0, 0.0, 0.0, 0.0, 0.0, 0.0, 0.0, 0.0, 0.0, 0.0], "16Mng-891162": ["上海工业锅炉厂", 0.0, 0.0, 0.0, 0.0, 0.0, 0.0, 0.0, 0.0, 0.0, 0.0, 0.0, 0.0, 0.0, 0.0, 0.0, 0.0, 0.0, 0.0, 0.0, 0.2, 0.0, 0.0, 0.0, 0.0, 0.0, 0.0, 0.0, 0.0, 0.0, 0.0, 0.0, 0.0, 0.0, 0.0, 0.0, 0.0, 0.0, 0.0, 0.0, 0.0, 0.0], "16Mng-891163": ["上海工业锅炉厂", 0.0, 0.0, 0.0, 0.0, 0.0, 0.0, 0.0, 0.0, 0.0, 0.0, 0.0, 0.0, 0.0, 0.0, 0.0, 0.03, 0.023, 1.41, 0.43, 0.16, 0.0, 0.0, 0.0, 0.0, 0.0, 0.0, 0.0, 0.0, 0.0, 0.0, 0.0, 0.0, 0.0, 0.0, 0.0, 0.0, 0.0, 0.0, 0.0, 0.0, 0.0], "16Mng-891164": ["上海工业锅炉厂", 0.0, 0.0, 0.0, 0.0, 0.0, 0.0, 0.0, 0.0, 0.0, 0.0, 0.0, 0.0, 0.0, 0.0, 0.0, 0.0, 0.0, 0.0, 0.0, 0.2, 0.0, 0.0, 0.0, 0.0, 0.0, 0.0, 0.0, 0.0, 0.0, 0.0, 0.0, 0.0, 0.0, 0.0, 0.0, 0.0, 0.0, 0.0, 0.0, 0.0, 0.0], "16Mng-891165": ["上海工业锅炉厂", 0.0, 0.0, 0.0, 0.0, 0.0, 0.0, 0.0, 0.0, 0.0, 0.0, 0.0, 0.0, 0.0, 0.0, 0.0, 0.0, 0.0, 0.0, 0.0, 0.2, 0.0, 0.0, 0.0, 0.0, 0.0, 0.0, 0.0, 0.0, 0.0, 0.0, 0.0, 0.0, 0.0, 0.0, 0.0, 0.0, 0.0, 0.0, 0.0, 0.0, 0.0], "18Cr2Ni4WA-18625-1": ["上海材料研究所", 0.0, 0.0, 0.0, 0.0, 0.0, 0.0, 0.0, 0.0, 0.0, 0.08, 0.93, 0.0, 0.0, 4.14, 1.46, 0.004, 0.011, 0.39, 0.27, 0.2, 0.0, 0.0, 0.0, 0.0, 0.0, 0.0, 0.0, 0.0, 0.0, 0.0, 0.0, 0.0, 0.0, 0.0, 0.0, 0.0, 0.0, 0.0, 0.0, 0.0, 0.0], "18Mn2CrMoBA-072094": ["_", 0.0, 0.0, 0.0, 0.0, 0.0, 0.0, 0.0, 0.0, 0.002, 0.0, 0.0, 0.0, 0.52, 0.0, 1.15, 0.02, 0.02, 1.75, 0.37, 0.185, 0.0, 0.0, 0.0, 0.0, 0.0, 0.0, 0.0, 0.0, 0.0, 0.0, 0.0, 0.0, 0.0, 0.0, 0.0, 0.0, 0.0, 0.0, 0.0, 0.0, 0.0], "18MnMoNb-899101": ["上海成套所", 0.0, 0.0, 0.0, 0.0, 0.0, 0.0, 0.046, 0.0, 0.0, 0.0, 0.0, 0.0, 0.48, 0.0, 0.0, 0.011, 0.023, 1.59, 0.305, 0.2, 0.0, 0.0, 0.0, 0.0, 0.0, 0.0, 0.0, 0.0, 0.0, 0.0, 0.0, 0.0, 0.0, 0.0, 0.0, 0.0, 0.0, 0.0, 0.0, 0.0, 0.0], "18MnMoNb-899102": ["上海成套所", 0.0, 0.0, 0.0, 0.0, 0.0, 0.0, 0.0, 0.0, 0.0, 0.0, 0.0, 0.0, 0.64, 1.04, 0.0, 0.019, 0.028, 1.58, 0.17, 0.17, 0.0, 0.0, 0.0, 0.0, 0.0, 0.0, 0.0, 0.0, 0.0, 0.0, 0.0, 0.0, 0.0, 0.0, 0.0, 0.0, 0.0, 0.0, 0.0, 0.0, 0.0], "18MnMoNb-899103": ["上海成套所", 0.0, 0.0, 0.0, 0.0, 0.0, 0.0, 0.037, 0.0, 0.0, 0.0, 0.0, 0.0, 0.52, 0.0, 0.0, 0.016, 0.012, 1.64, 0.31, 0.2, 0.0, 0.0, 0.0, 0.0, 0.0, 0.0, 0.0, 0.0, 0.0, 0.0, 0.0, 0.0, 0.0, 0.0, 0.0, 0.0, 0.0, 0.0, 0.0, 0.0, 0.0], "18MnMoNb-899104": ["上海成套所", 0.0, 0.0, 0.0, 0.0, 0.0, 0.0, 0.034, 0.0, 0.0, 0.0, 0.0, 0.0, 0.55, 0.0, 0.0, 0.016, 0.016, 1.42, 0.3, 0.19, 0.0, 0.0, 0.0, 0.0, 0.0, 0.0, 0.0, 0.0, 0.0, 0.0, 0.0, 0.0, 0.0, 0.0, 0.0, 0.0, 0.0, 0.0, 0.0, 0.0, 0.0], "19CN5-19001": ["上海材料研究所", 0.0, 0.0, 0.0, 0.0, 0.0, 0.0, 0.0, 0.0, 0.0, 0.06, 0.0, 0.0, 0.02, 1.01, 0.91, 0.007, 0.02, 0.84, 0.25, 0.2, 0.0, 0.0, 0.0, 0.0, 0.0, 0.0, 0.0, 0.0, 0.0, 0.0, 0.0, 0.0, 0.0, 0.0, 0.0, 0.0, 0.0, 0.0, 0.0, 0.0, 0.0], "19CN5-19002": ["上海材料研究所", 0.0, 0.0, 0.0, 0.0, 0.0, 0.0, 0.0, 0.0, 0.0, 0.09, 0.0, 0.0, 0.04, 0.95, 0.98, 0.015, 0.015, 0.82, 0.12, 0.177, 0.0, 0.0, 0.0, 0.0, 0.0, 0.0, 0.0, 0.0, 0.0, 0.0, 0.0, 0.0, 0.0, 0.0, 0.0, 0.0, 0.0, 0.0, 0.0, 0.0, 0.0], "19CN5-19003": ["上海材料研究所", 0.0, 0.0, 0.0, 0.0, 0.0, 0.0, 0.0, 0.0, 0.0, 0.06, 0.0, 0.0, 0.02, 0.995, 0.93, 0.009, 0.016, 0.86, 0.24, 0.2, 0.0, 0.0, 0.0, 0.0, 0.0, 0.0, 0.0, 0.0, 0.0, 0.0, 0.0, 0.0, 0.0, 0.0, 0.0, 0.0, 0.0, 0.0, 0.0, 0.0, 0.0], "19CN5-19004": ["上海材料研究所", 0.0, 0.0, 0.0, 0.0, 0.0, 0.0, 0.0, 0.0, 0.0, 0.06, 0.0, 0.0, 0.02, 1.01, 0.91, 0.007, 0.02, 0.84, 0.25, 0.2, 0.0, 0.0, 0.0, 0.0, 0.0, 0.0, 0.0, 0.0, 0.0, 0.0, 0.0, 0.0, 0.0, 0.0, 0.0, 0.0, 0.0, 0.0, 0.0, 0.0, 0.0], "19Mn5-85083": ["上海成套所", 0.0, 0.0, 0.0, 0.0, 0.0, 0.03, 0.0, 0.0, 0.0, 0.0, 0.0, 0.0, 0.0, 0.0, 0.02, 0.013, 0.022, 1.26, 0.52, 0.22, 0.0, 0.0, 0.0, 0.0, 0.0, 0.0, 0.0, 0.0, 0.0, 0.0, 0.0, 0.0, 0.0, 0.0, 0.0, 0.0, 0.0, 0.0, 0.0, 0.0, 0.0], "19Mn5-85084": ["上海成套所", 0.0, 0.0, 0.0, 0.0, 0.0, 0.0, 0.0, 0.0, 0.0, 0.0, 0.0, 0.0, 0.0, 0.0, 0.0, 0.013, 0.015, 1.24, 0.5, 0.21, 0.0, 0.0, 0.0, 0.0, 0.0, 0.0, 0.0, 0.0, 0.0, 0.0, 0.0, 0.0, 0.0, 0.0, 0.0, 0.0, 0.0, 0.0, 0.0, 0.0, 0.0], "19Mn5-85085": ["上海成套所", 0.0, 0.0, 0.0, 0.0, 0.0, 0.0, 0.0, 0.0, 0.0, 0.0, 0.0, 0.0, 0.0, 0.0, 0.0, 0.025, 0.014, 1.24, 0.51, 0.2, 0.0, 0.0, 0.0, 0.0, 0.0, 0.0, 0.0, 0.0, 0.0, 0.0, 0.0, 0.0, 0.0, 0.0, 0.0, 0.0, 0.0, 0.0, 0.0, 0.0, 0.0], "19Mn5-85087": ["上海成套所", 0.0, 0.0, 0.0, 0.0, 0.0, 0.0, 0.0, 0.0, 0.0, 0.0, 0.0, 0.0, 0.0, 0.0, 0.0, 0.025, 0.014, 1.26, 0.51, 0.22, 0.0, 0.0, 0.0, 0.0, 0.0, 0.0, 0.0, 0.0, 0.0, 0.0, 0.0, 0.0, 0.0, 0.0, 0.0, 0.0, 0.0, 0.0, 0.0, 0.0, 0.0], "19Mn5-85089": ["上海成套所", 0.0, 0.0, 0.0, 0.0, 0.0, 0.0, 0.0, 0.0, 0.0, 0.0, 0.0, 0.0, 0.0, 0.0, 0.0, 0.013, 0.006, 1.16, 0.5, 0.18, 0.0, 0.0, 0.0, 0.0, 0.0, 0.0, 0.0, 0.0, 0.0, 0.0, 0.0, 0.0, 0.0, 0.0, 0.0, 0.0, 0.0, 0.0, 0.0, 0.0, 0.0], "1Cr11MoV-050501": ["_", 0.0, 0.0, 0.0, 0.0, 0.0, 0.0, 0.0, 0.94, 0.0, 0.0, 0.0, 0.33, 0.7, 0.0, 10.21, 0.0, 0.0, 0.71, 0.2, 0.17, 0.0, 0.0, 0.0, 0.0, 0.0, 0.0, 0.0, 0.0, 0.0, 0.0, 0.0, 0.0, 0.0, 0.0, 0.0, 0.0, 0.0, 0.0, 0.0, 0.0, 0.0], "1Cr11MoV-050502": ["_", 0.0, 0.0, 0.0, 0.0, 0.0, 0.0, 0.0, 0.0, 0.0, 0.0, 0.0, 0.36, 0.64, 0.0, 10.8, 0.012, 0.024, 0.39, 0.36, 0.145, 0.0, 0.0, 0.0, 0.0, 0.0, 0.0, 0.0, 0.0, 0.0, 0.0, 0.0, 0.0, 0.0, 0.0, 0.0, 0.0, 0.0, 0.0, 0.0, 0.0, 0.0], "1Cr11MoV-050503": ["_", 0.0, 0.0, 0.0, 0.0, 0.0, 0.0, 0.0, 0.0, 0.0, 0.0, 0.0, 0.35, 0.55, 0.0, 10.87, 0.003, 0.023, 0.18, 0.28, 0.14, 0.0, 0.0, 0.0, 0.0, 0.0, 0.0, 0.0, 0.0, 0.0, 0.0, 0.0, 0.0, 0.0, 0.0, 0.0, 0.0, 0.0, 0.0, 0.0, 0.0, 0.0], "1Cr11MoV-050504": ["_", 0.0, 0.0, 0.0, 0.0, 0.0, 0.0, 0.0, 0.0, 0.0, 0.0, 0.0, 0.3, 0.51, 0.0, 10.1, 0.01, 0.023, 0.3, 0.23, 0.18, 0.0, 0.0, 0.0, 0.0, 0.0, 0.0, 0.0, 0.0, 0.0, 0.0, 0.0, 0.0, 0.0, 0.0, 0.0, 0.0, 0.0, 0.0, 0.0, 0.0, 0.0], "1Cr11MoV-050505": ["_", 0.0, 0.0, 0.0, 0.0, 0.0, 0.0, 0.0, 0.0, 0.0, 0.0, 0.0, 0.45, 0.51, 0.0, 10.21, 0.018, 0.02, 0.33, 0.24, 0.1, 0.0, 0.0, 0.0, 0.0, 0.0, 0.0, 0.0, 0.0, 0.0, 0.0, 0.0, 0.0, 0.0, 0.0, 0.0, 0.0, 0.0, 0.0, 0.0, 0.0, 0.0], "1Cr11MoV-050506": ["_", 0.0, 0.0, 0.0, 0.0, 0.0, 0.0, 0.0, 0.0, 0.0, 0.0, 0.0, 0.46, 0.56, 0.0, 10.07, 0.021, 0.019, 0.17, 0.34, 0.15, 0.0, 0.0, 0.0, 0.0, 0.0, 0.0, 0.0, 0.0, 0.0, 0.0, 0.0, 0.0, 0.0, 0.0, 0.0, 0.0, 0.0, 0.0, 0.0, 0.0, 0.0], "1Cr11MoV-050507": ["_", 0.0, 0.0, 0.0, 0.0, 0.0, 0.0, 0.0, 0.0, 0.0, 0.0, 0.0, 0.34, 0.75, 0.0, 10.7, 0.012, 0.021, 0.59, 0.46, 0.17, 0.0, 0.0, 0.0, 0.0, 0.0, 0.0, 0.0, 0.0, 0.0, 0.0, 0.0, 0.0, 0.0, 0.0, 0.0, 0.0, 0.0, 0.0, 0.0, 0.0, 0.0], "1Cr11MoV-050508": ["_", 0.0, 0.0, 0.0, 0.0, 0.0, 0.0, 0.0, 0.05, 0.0, 0.0, 0.0, 0.27, 0.57, 0.0, 10.51, 0.013, 0.013, 0.26, 0.14, 0.14, 0.0, 0.0, 0.0, 0.0, 0.0, 0.0, 0.0, 0.0, 0.0, 0.0, 0.0, 0.0, 0.0, 0.0, 0.0, 0.0, 0.0, 0.0, 0.0, 0.0, 0.0], "1Cr12Mo-3D031": ["哈尔滨汽轮机厂", 0.0, 0.0, 0.0, 0.0, 0.0, 0.0, 0.0, 0.0, 0.0, 0.0, 0.0, 0.0, 0.55, 0.51, 12.0, 0.004, 0.025, 0.46, 0.27, 0.12, 0.0, 0.0, 0.0, 0.0, 0.0, 0.0, 0.0, 0.0, 0.0, 0.0, 0.0, 0.0, 0.0, 0.0, 0.0, 0.0, 0.0, 0.0, 0.0, 0.0, 0.0], "1Cr12Mo-D5003": ["哈尔滨汽轮机厂", 0.0, 0.0, 0.0, 0.0, 0.0, 0.0, 0.0, 0.0, 0.0, 0.0, 0.0, 0.0, 0.012, 0.08, 12.19, 0.008, 0.015, 0.45, 0.21, 0.12, 0.0, 0.0, 0.0, 0.0, 0.0, 0.0, 0.0, 0.0, 0.0, 0.0, 0.0, 0.0, 0.0, 0.0, 0.0, 0.0, 0.0, 0.0, 0.0, 0.0, 0.0], "1Cr12Mo-D5078": ["哈尔滨汽轮机厂", 0.0, 0.0, 0.0, 0.0, 0.0, 0.0, 0.0, 0.0, 0.0, 0.0, 0.0, 0.0, 0.18, 0.27, 12.08, 0.007, 0.015, 0.5, 0.41, 0.12, 0.0, 0.0, 0.0, 0.0, 0.0, 0.0, 0.0, 0.0, 0.0, 0.0, 0.0, 0.0, 0.0, 0.0, 0.0, 0.0, 0.0, 0.0, 0.0, 0.0, 0.0], "1Cr12Ni3MoV-89001": ["621所", 0.0, 0.0, 0.0, 0.0, 0.0, 0.0, 0.0, 0.0, 0.0, 0.0, 0.0, 0.3, 1.8, 2.5, 11.5, 0.02, 0.018, 0.7, 0.28, 0.09, 0.0, 0.0, 0.0, 0.0, 0.0, 0.0, 0.0, 0.0, 0.0, 0.0, 0.0, 0.0, 0.0, 0.0, 0.0, 0.0, 0.0, 0.03, 0.0, 0.0, 0.0], "1Cr13-113001": ["上海材料研究所", 0.0, 0.0, 0.0, 0.0, 0.0, 0.0, 0.0, 0.0, 0.0, 0.0, 0.0, 0.0, 0.0, 0.14, 12.78, 0.009, 0.025, 0.29, 0.25, 0.11, 0.0, 0.0, 0.0, 0.0, 0.0, 0.0, 0.0, 0.0, 0.0, 0.0, 0.0, 0.0, 0.0, 0.0, 0.0, 0.0, 0.0, 0.0, 0.0, 0.0, 0.0], "1Cr15Ni36W3Ti-070195": ["_", 0.0, 0.0, 0.0, 0.0, 0.0, 0.0, 0.0, 1.25, 0.0, 0.0, 3.0, 0.0, 0.0, 36.0, 15.0, 0.03, 0.03, 1.5, 0.8, 0.12, 0.0, 0.0, 0.0, 0.0, 0.0, 0.0, 0.0, 0.0, 0.0, 0.0, 0.0, 0.0, 0.0, 0.0, 0.0, 0.0, 0.0, 0.0, 0.0, 0.0, 0.0], "1Cr17Ni2-17201": ["621所", 0.0, 0.0, 0.0, 0.0, 0.0, 0.0, 0.0, 0.0, 0.0, 0.0, 0.0, 0.0, 0.0, 2.24, 16.74, 0.022, 0.025, 0.71, 0.7, 0.145, 0.0, 0.0, 0.0, 0.0, 0.0, 0.0, 0.0, 0.0, 0.0, 0.0, 0.0, 0.0, 0.0, 0.0, 0.0, 0.0, 0.0, 0.0, 0.0, 0.0, 0.0], "1Cr17Ni2-17202": ["621所", 0.0, 0.0, 0.0, 0.0, 0.0, 0.0, 0.0, 0.0, 0.0, 0.0, 0.0, 0.0, 0.0, 2.24, 16.74, 0.022, 0.025, 0.71, 0.7, 0.145, 0.0, 0.0, 0.0, 0.0, 0.0, 0.0, 0.0, 0.0, 0.0, 0.0, 0.0, 0.0, 0.0, 0.0, 0.0, 0.0, 0.0, 0.0, 0.0, 0.0, 0.0], "1Cr17Ni2-17203": ["621所", 0.0, 0.0, 0.0, 0.0, 0.0, 0.0, 0.0, 0.0, 0.0, 0.0, 0.0, 0.0, 0.0, 2.24, 16.74, 0.022, 0.025, 0.71, 0.7, 0.145, 0.0, 0.0, 0.0, 0.0, 0.0, 0.0, 0.0, 0.0, 0.0, 0.0, 0.0, 0.0, 0.0, 0.0, 0.0, 0.0, 0.0, 0.0, 0.0, 0.0, 0.0], "1Cr18Mn8Ni5N-050595": ["_", 0.0, 0.0, 0.0, 0.0, 0.0, 0.0, 0.0, 0.0, 0.0, 0.0, 0.0, 0.0, 0.0, 5.0, 18.0, 0.025, 0.035, 8.75, 1.0, 0.1, 0.0, 0.0, 0.0, 0.0, 0.0, 0.0, 0.0, 0.0, 0.0, 0.0, 0.0, 0.0, 0.0, 0.0, 0.0, 0.0, 0.0, 0.2, 0.0, 0.0, 0.0], "1Cr18Ni9-11890": ["_", 0.0, 0.0, 0.0, 0.0, 0.0, 0.0, 0.0, 0.0, 0.0, 0.0, 0.0, 0.0, 0.0, 9.9, 18.2, 0.0052, 0.021, 1.43, 0.35, 0.03, 0.0, 0.0, 0.0, 0.0, 0.0, 0.0, 0.0, 0.0, 0.0, 0.0, 0.0, 0.0, 0.0, 0.0, 0.0, 0.0, 0.0, 0.0, 0.0, 0.0, 0.0], "1Cr18Ni9-11891": ["上海材料研究所", 0.0, 0.0, 0.0, 0.0, 0.0, 0.0, 0.0, 0.0, 0.0, 0.0, 0.0, 0.0, 0.0, 0.0, 0.0, 0.0, 0.0, 0.0, 0.0, 0.11, 0.0, 0.0, 0.0, 0.0, 0.0, 0.0, 0.0, 0.0, 0.0, 0.0, 0.0, 0.0, 0.0, 0.0, 0.0, 0.0, 0.0, 0.0, 0.0, 0.0, 0.0], "1Cr18Ni9-11892": ["上海材料研究所", 0.0, 0.0, 0.0, 0.0, 0.0, 0.0, 0.0, 0.0, 0.0, 0.0, 0.0, 0.0, 0.0, 0.0, 0.0, 0.0, 0.0, 0.0, 0.0, 0.11, 0.0, 0.0, 0.0, 0.0, 0.0, 0.0, 0.0, 0.0, 0.0, 0.0, 0.0, 0.0, 0.0, 0.0, 0.0, 0.0, 0.0, 0.0, 0.0, 0.0, 0.0], "1Cr18Ni9-11893": ["上海材料研究所", 0.0, 0.0, 0.0, 0.0, 0.0, 0.0, 0.0, 0.0, 0.0, 0.0, 0.0, 0.0, 0.0, 0.0, 0.0, 0.0, 0.0, 0.0, 0.0, 0.11, 0.0, 0.0, 0.0, 0.0, 0.0, 0.0, 0.0, 0.0, 0.0, 0.0, 0.0, 0.0, 0.0, 0.0, 0.0, 0.0, 0.0, 0.0, 0.0, 0.0, 0.0], "1Cr18Ni9Ti-118001": ["上海材料研究所", 0.0, 0.0, 0.0, 0.0, 0.0, 0.0, 0.0, 0.65, 0.0, 0.0, 0.0, 0.0, 0.0, 9.42, 17.8, 0.007, 0.026, 1.31, 0.63, 0.092, 0.0, 0.0, 0.0, 0.0, 0.0, 0.0, 0.0, 0.0, 0.0, 0.0, 0.0, 0.0, 0.0, 0.0, 0.0, 0.0, 0.0, 0.0, 0.0, 0.0, 0.0], "1Cr18Ni9Ti-118002": ["上海材料研究所", 0.0, 0.0, 0.0, 0.0, 0.0, 0.0, 0.0, 0.0, 0.0, 0.0, 0.0, 0.0, 0.0, 0.0, 0.0, 0.0, 0.0, 0.0, 0.0, 0.12, 0.0, 0.0, 0.0, 0.0, 0.0, 0.0, 0.0, 0.0, 0.0, 0.0, 0.0, 0.0, 0.0, 0.0, 0.0, 0.0, 0.0, 0.0, 0.0, 0.0, 0.0], "1Cr18Ni9Ti-118003": ["上海材料研究所", 0.0, 0.0, 0.0, 0.0, 0.0, 0.0, 0.0, 0.0, 0.0, 0.0, 0.0, 0.0, 0.0, 0.0, 0.0, 0.0, 0.0, 0.0, 0.0, 0.12, 0.0, 0.0, 0.0, 0.0, 0.0, 0.0, 0.0, 0.0, 0.0, 0.0, 0.0, 0.0, 0.0, 0.0, 0.0, 0.0, 0.0, 0.0, 0.0, 0.0, 0.0], "1Cr18Ni9Ti-118004": ["上海材料研究所", 0.0, 0.0, 0.0, 0.0, 0.0, 0.0, 0.0, 0.47, 0.0, 0.0, 0.0, 0.0, 0.0, 9.7, 17.69, 0.0, 0.0, 1.26, 0.87, 0.06, 0.0, 0.0, 0.0, 0.0, 0.0, 0.0, 0.0, 0.0, 0.0, 0.0, 0.0, 0.0, 0.0, 0.0, 0.0, 0.0, 0.0, 0.0, 0.0, 0.0, 0.0], "1Cr19Ni11Nb-062094": ["_", 0.0, 0.0, 0.0, 0.0, 0.0, 0.0, 0.0, 0.0, 0.0, 0.0, 0.0, 0.0, 0.0, 10.7, 17.9,
