Repository: yuyouyu32/106Lab_Project

# 106Lab_ML
106Lab's machine learning programs.

File: fatigue_data_tidy/热处理工艺.json (part 1 of 4)
{"column_names": ["热处理工艺"], "00Cr12Ni8Cu2AlNb-1": "热处理4:NaN;热处理3:NaN;热处理2:时效 处理: 480~510℃* 3h,空冷;热处理1:固溶处理:820~900℃ , 30分,空冷 或 水冷;渗氮:NaN;渗碳:NaN;回火:NaN;淬火:NaN;正火:NaN;退火:NaN", "00Cr12Ni8Cu2AlNb-2": "热处理4:NaN;热处理3:NaN;热处理2:NaN;热处理1:NaN;渗氮:NaN;渗碳:NaN;回火:480℃  3h 空冷;淬火:NaN;正火:900℃  8分,空冷;退火:NaN", "00Cr12Ni8Cu2AlNb-3": "热处理4:NaN;热处理3:NaN;热处理2:NaN;热处理1:NaN;渗氮:NaN;渗碳:NaN;回火:510℃  3h 空冷;淬火:NaN;正火:900℃  8分,空冷;退火:NaN", "00Cr12Ni8Cu2AlNb-4": "热处理4:NaN;热处理3:NaN;热处理2:NaN;热处理1:NaN;渗氮:NaN;渗碳:NaN;回火:NaN;淬火:NaN;正火:850℃  30分 空冷;退火:NaN", "00Cr12Ni8Cu2AlNb-5": "热处理4:NaN;热处理3:NaN;热处理2:NaN;热处理1:NaN;渗氮:NaN;渗碳:NaN;回火:480℃  3h 空冷;淬火:NaN;正火:850℃  30分 空冷;退火:NaN", "00Cr12Ni8Cu2AlNb-6": "热处理4:NaN;热处理3:NaN;热处理2:NaN;热处理1:NaN;渗氮:NaN;渗碳:NaN;回火:450℃  3h 空冷;淬火:NaN;正火:850℃  30分 空冷;退火:NaN", "00Cr12Ni8Cu2AlNb-7": "热处理4:NaN;热处理3:NaN;热处理2:NaN;热处理1:NaN;渗氮:NaN;渗碳:NaN;回火:520℃  3h 空冷;淬火:NaN;正火:850℃  30分 空冷;退火:NaN", "00Cr17Ni14Mo2-1": "热处理4:NaN;热处理3:NaN;热处理2:NaN;热处理1:NaN;渗氮:NaN;渗碳:NaN;回火:NaN;淬火:1100℃ 油冷;正火:NaN;退火:NaN", "08-1": "热处理4:NaN;热处理3:NaN;热处理2:NaN;热处理1:NaN;渗氮:NaN;渗碳:NaN;回火:NaN;淬火:NaN;正火:930℃,45分,空冷;退火:NaN", "08Al-1": "热处理4:NaN;热处理3:NaN;热处理2:NaN;热处理1:NaN;渗氮:NaN;渗碳:NaN;回火:NaN;淬火:NaN;正火:NaN;退火:NaN", "08F-1": "热处理4:NaN;热处理3:NaN;热处理2:NaN;热处理1:NaN;渗氮:NaN;渗碳:NaN;回火:NaN;淬火:NaN;正火:930℃ 40';退火:NaN", "09SiVL-1": "热处理4:NaN;热处理3:NaN;热处理2:NaN;热处理1:热轧;渗氮:NaN;渗碳:NaN;回火:NaN;淬火:NaN;正火:NaN;退火:NaN", "0Cr12Mn5Ni4Mo3Al-1": "热处理4:NaN;热处理3:NaN;热处理2:+ 350℃ 时效;热处理1:1050℃ 固溶 + (-78℃)冷处理;渗氮:NaN;渗碳:NaN;回火:NaN;淬火:NaN;正火:NaN;退火:NaN", "0Cr12Mn5Ni4Mo3Al-2": "热处理4:NaN;热处理3:NaN;热处理2:+ 400℃ 时效;热处理1:1050℃ 固溶 + (-78℃)冷处理;渗氮:NaN;渗碳:NaN;回火:NaN;淬火:NaN;正火:NaN;退火:NaN", "0Cr12Mn5Ni4Mo3Al-3": "热处理4:NaN;热处理3:NaN;热处理2:+ 450℃ 时效;热处理1:1050℃ 固溶 + (-78℃)冷处理;渗氮:NaN;渗碳:NaN;回火:NaN;淬火:NaN;正火:NaN;退火:NaN", "0Cr12Mn5Ni4Mo3Al-4": "热处理4:NaN;热处理3:NaN;热处理2:+ 475℃ 时效;热处理1:1050℃ 固溶 + (-78℃)冷处理;渗氮:NaN;渗碳:NaN;回火:NaN;淬火:NaN;正火:NaN;退火:NaN", "0Cr12Mn5Ni4Mo3Al-5": "热处理4:NaN;热处理3:NaN;热处理2:+ 500℃ 时效;热处理1:1050℃ 固溶 + (-78℃)冷处理;渗氮:NaN;渗碳:NaN;回火:NaN;淬火:NaN;正火:NaN;退火:NaN", "0Cr12Mn5Ni4Mo3Al-6": "热处理4:NaN;热处理3:NaN;热处理2:+ 520℃ 时效;热处理1:1050℃ 固溶 + (-78℃)冷处理;渗氮:NaN;渗碳:NaN;回火:NaN;淬火:NaN;正火:NaN;退火:NaN", "0Cr12Mn5Ni4Mo3Al-7": "热处理4:NaN;热处理3:NaN;热处理2:+ 540℃ 时效;热处理1:1050℃ 固溶 + (-78℃)冷处理;渗氮:NaN;渗碳:NaN;回火:NaN;淬火:NaN;正火:NaN;退火:NaN", "0Cr12Mn5Ni4Mo3Al-8": "热处理4:NaN;热处理3:NaN;热处理2:+ 560℃ 时效;热处理1:1050℃ 固溶 + (-78℃)冷处理;渗氮:NaN;渗碳:NaN;回火:NaN;淬火:NaN;正火:NaN;退火:NaN", "0Cr12Mn5Ni4Mo3Al-9": "热处理4:NaN;热处理3:NaN;热处理2:+ 580℃ 时效;热处理1:1050℃ 固溶 + (-78℃)冷处理;渗氮:NaN;渗碳:NaN;回火:NaN;淬火:NaN;正火:NaN;退火:NaN", "0Cr12Mn5Ni4Mo3Al-10": "热处理4:NaN;热处理3:NaN;热处理2:+ 600℃ 时效;热处理1:1050℃ 固溶 + (-78℃)冷处理;渗氮:NaN;渗碳:NaN;回火:NaN;淬火:NaN;正火:NaN;退火:NaN", "0Cr12Mn5Ni4Mo3Al-11": "热处理4:NaN;热处理3:NaN;热处理2:NaN;热处理1:1050℃ 固溶 + 760℃ * 2h 空冷 + 560℃ 时效;渗氮:NaN;渗碳:NaN;回火:NaN;淬火:NaN;正火:NaN;退火:NaN", "0Cr12Mn5Ni4Mo3Al-12": "热处理4:NaN;热处理3:NaN;热处理2:NaN;热处理1:1050℃ 固溶 + 冷变形 + 520℃ 时效;渗氮:NaN;渗碳:NaN;回火:NaN;淬火:NaN;正火:NaN;退火:NaN", "0Cr12Mn5Ni4Mo3Al-13": "热处理4:NaN;热处理3:NaN;热处理2:NaN;热处理1:1050℃  40分 (空冷);渗氮:NaN;渗碳:NaN;回火:NaN;淬火:NaN;正火:NaN;退火:NaN", "0Cr12Mn5Ni4Mo3Al-14": "热处理4:NaN;热处理3:NaN;热处理2:NaN;热处理1:1050℃ , 40分 (空冷) + (-78℃), 4h 冷处理;渗氮:NaN;渗碳:NaN;回火:NaN;淬火:NaN;正火:NaN;退火:NaN", "0Cr12Mn5Ni4Mo3Al-15": "热处理4:NaN;热处理3:NaN;热处理2:NaN;热处理1:1050℃ 空冷 + 30%  冷拔  + 520℃ *2h (空冷);渗氮:NaN;渗碳:NaN;回火:NaN;淬火:NaN;正火:NaN;退火:NaN", "0Cr12Mn5Ni4Mo3Al-16": "热处理4:NaN;热处理3:NaN;热处理2:NaN;热处理1:1050℃ 空冷 + 60%  冷轧;渗氮:NaN;渗碳:NaN;回火:NaN;淬火:NaN;正火:NaN;退火:NaN", "0Cr12Mn5Ni4Mo3Al-17": "热处理4:NaN;热处理3:NaN;热处理2:NaN;热处理1:1050℃ 空冷 + 冷轧 + 520℃ *2h 空冷;渗氮:NaN;渗碳:NaN;回火:NaN;淬火:NaN;正火:NaN;退火:NaN", "0Cr12Mn5Ni4Mo3Al-18": "热处理4:NaN;热处理3:NaN;热处理2:NaN;热处理1:1050℃ 空冷 + 冷轧 + 560℃ *2h 空冷;渗氮:NaN;渗碳:NaN;回火:NaN;淬火:NaN;正火:NaN;退火:NaN", "0Cr12Mn5Ni4Mo3Al-19": "热处理4:NaN;热处理3:NaN;热处理2:NaN;热处理1:1050℃ 30分(空冷) + (-78℃)* 0.25h + 530℃ *2h 空冷 co;渗氮:NaN;渗碳:NaN;回火:NaN;淬火:NaN;正火:NaN;退火:NaN", "0Cr12Mn5Ni4Mo3Al-20": "热处理4:NaN;热处理3:NaN;热处理2:NaN;热处理1:1050℃ 30分(空冷) + (-78℃)* 0.5h  + 530℃ *2h 空冷 co;渗氮:NaN;渗碳:NaN;回火:NaN;淬火:NaN;正火:NaN;退火:NaN", "0Cr12Mn5Ni4Mo3Al-21": "热处理4:NaN;热处理3:NaN;热处理2:NaN;热处理1:1050℃ 30分(空冷) + (-78℃) * 1h + 530℃ *2h 空冷 co;渗氮:NaN;渗碳:NaN;回火:NaN;淬火:NaN;正火:NaN;退火:NaN", "0Cr12Mn5Ni4Mo3Al-22": "热处理4:NaN;热处理3:NaN;热处理2:NaN;热处理1:1050℃ 30分(空冷) + (-78℃) * 2h + 530℃ *2h 空冷;渗氮:NaN;渗碳:NaN;回火:NaN;淬火:NaN;正火:NaN;退火:NaN", "0Cr12Mn5Ni4Mo3Al-23": "热处理4:NaN;热处理3:NaN;热处理2:NaN;热处理1:1050℃ 30分(空冷) + (-78℃) * 4h + 530℃ *2h 空冷;渗氮:NaN;渗碳:NaN;回火:NaN;淬火:NaN;正火:NaN;退火:NaN", "0Cr12Mn5Ni4Mo3Al-24": "热处理4:NaN;热处理3:NaN;热处理2:NaN;热处理1:1050℃ 30分(空冷) + (-78℃) * 8h + 530℃ *2h 空冷;渗氮:NaN;渗碳:NaN;回火:NaN;淬火:NaN;正火:NaN;退火:NaN", "0Cr12Mn5Ni4Mo3Al-25": "热处理4:NaN;热处理3:NaN;热处理2:NaN;热处理1:1050℃ 30分(空冷) + (-78℃) *16h + 530℃* 2h 空冷;渗氮:NaN;渗碳:NaN;回火:NaN;淬火:NaN;正火:NaN;退火:NaN", "0Cr12Mn5Ni4Mo3Al-26": "热处理4:NaN;热处理3:NaN;热处理2:NaN;热处理1:1050℃ 固溶 + 8%  冷变形;渗氮:NaN;渗碳:NaN;回火:NaN;淬火:NaN;正火:NaN;退火:NaN", "0Cr12Mn5Ni4Mo3Al-27": "热处理4:NaN;热处理3:NaN;热处理2:NaN;热处理1:1050℃ 固溶 +14%  冷变形;渗氮:NaN;渗碳:NaN;回火:NaN;淬火:NaN;正火:NaN;退火:NaN", "0Cr12Mn5Ni4Mo3Al-28": "热处理4:NaN;热处理3:NaN;热处理2:NaN;热处理1:1050℃ 固溶 +24%  冷变形;渗氮:NaN;渗碳:NaN;回火:NaN;淬火:NaN;正火:NaN;退火:NaN", "0Cr12Mn5Ni4Mo3Al-29": "热处理4:NaN;热处理3:NaN;热处理2:NaN;热处理1:1050℃ 固溶 +43%  冷变形;渗氮:NaN;渗碳:NaN;回火:NaN;淬火:NaN;正火:NaN;退火:NaN", "0Cr12Mn5Ni4Mo3Al-30": "热处理4:NaN;热处理3:NaN;热处理2:NaN;热处理1:1050℃ 固溶 +57%  冷变形;渗氮:NaN;渗碳:NaN;回火:NaN;淬火:NaN;正火:NaN;退火:NaN", "0Cr12Mn5Ni4Mo3Al-31": "热处理4:NaN;热处理3:NaN;热处理2:NaN;热处理1:1050℃ 固溶 +71%  冷变形;渗氮:NaN;渗碳:NaN;回火:NaN;淬火:NaN;正火:NaN;退火:NaN", "0Cr12Mn5Ni4Mo3Al-32": "热处理4:NaN;热处理3:NaN;热处理2:NaN;热处理1:时效前 , 1050℃ 固溶 + (-78℃)* 8h 冷处理;渗氮:NaN;渗碳:NaN;回火:NaN;淬火:NaN;正火:NaN;退火:NaN", "0Cr12Mn5Ni4Mo3Al-33": "热处理4:NaN;热处理3:NaN;热处理2:NaN;热处理1:1050℃ 固溶 +30%  冷轧 + 520℃ 时效;渗氮:NaN;渗碳:NaN;回火:NaN;淬火:NaN;正火:NaN;退火:NaN", "0Cr14Ni40W4Mo2Ti3Al2-1": "热处理4:NaN;热处理3:NaN;热处理2:800℃*16h 空冷;热处理1:轧制后,1180℃*2h 空冷,1050℃*4h 空冷.;渗氮:NaN;渗碳:NaN;回火:NaN;淬火:NaN;正火:NaN;退火:NaN", "0Cr14Ni40W4Mo2Ti3Al2-2": "热处理4:NaN;热处理3:NaN;热处理2:氩气保护处理;热处理1:1180℃*2h 空冷, 1050℃*4h 空冷, 800℃*16h 空冷;渗氮:NaN;渗碳:NaN;回火:NaN;淬火:NaN;正火:NaN;退火:NaN", "0Cr15Ni35W3Ti3AlB-1": "热处理4:NaN;热处理3:NaN;热处理2:750~800℃ *16h 空冷;热处理1:1180~1200℃ * 2.5~8h 空冷;1050℃ *4h 空冷;;渗氮:NaN;渗碳:NaN;回火:NaN;淬火:NaN;正火:NaN;退火:NaN", "0Cr15Ni7Mo2Al-1": "热处理4:NaN;热处理3:NaN;热处理2:+(-78℃)冷处理 + 510℃时效(空冷);热处理1:RH: 1050~1080℃固溶(水冷 或 空冷)+950℃(空冷);渗氮:NaN;渗碳:NaN;回火:NaN;淬火:NaN;正火:NaN;退火:NaN", "0Cr15Ni7Mo2Al-2": "热处理4:NaN;热处理3:NaN;热处理2:cold)+565~570℃ 时效 (空冷);热处理1:TH: 1050~1080℃固溶(水冷 或 空冷)+760℃(空冷;渗氮:NaN;渗碳:NaN;回火:NaN;淬火:NaN;正火:NaN;退火:NaN", "0Cr15Ni7Mo2Al-3": "热处理4:NaN;热处理3:NaN;热处理2:(冷轧或冷拉)+480℃时效 (空冷);热处理1:CH: 1050~1080℃固溶(水冷 或 空冷)+ 冷处理;渗氮:NaN;渗碳:NaN;回火:NaN;淬火:NaN;正火:NaN;退火:NaN", "0Cr15Ni7Mo2Al-4": "热处理4:NaN;热处理3:NaN;热处理2:NaN;热处理1:1050℃ 空冷;渗氮:NaN;渗碳:NaN;回火:NaN;淬火:NaN;正火:NaN;退火:NaN", "0Cr15Ni7Mo2Al-5": "热处理4:NaN;热处理3:NaN;热处理2:NaN;热处理1:固溶处理;渗氮:NaN;渗碳:NaN;回火:NaN;淬火:NaN;正火:NaN;退火:NaN", "0Cr15Ni7Mo2Al-6": "热处理4:NaN;热处理3:NaN;热处理2:时效 1h (空冷) -----------RH400;热处理1:1050~1080℃ 固溶 + 950℃ 空冷 + (-70℃)2h + 400℃;渗氮:NaN;渗碳:NaN;回火:NaN;淬火:NaN;正火:NaN;退火:NaN", "0Cr15Ni7Mo2Al-7": "热处理4:NaN;热处理3:NaN;热处理2:NaN;热处理1:RH450;渗氮:NaN;渗碳:NaN;回火:NaN;淬火:NaN;正火:NaN;退火:NaN", "0Cr15Ni7Mo2Al-8": "热处理4:NaN;热处理3:NaN;热处理2:NaN;热处理1:RH500~510;渗氮:NaN;渗碳:NaN;回火:NaN;淬火:NaN;正火:NaN;退火:NaN", "0Cr15Ni7Mo2Al-9": "热处理4:NaN;热处理3:NaN;热处理2:NaN;热处理1:RH550;渗氮:NaN;渗碳:NaN;回火:NaN;淬火:NaN;正火:NaN;退火:NaN", "0Cr15Ni7Mo2Al-10": "热处理4:NaN;热处理3:NaN;热处理2:NaN;热处理1:RH600;渗氮:NaN;渗碳:NaN;回火:NaN;淬火:NaN;正火:NaN;退火:NaN", "0Cr15Ni7Mo2Al-11": "热处理4:NaN;热处理3:NaN;热处理2:15℃保温 1.5h + 400℃时效 1.5h(空冷);热处理1:1050℃ 空冷 + 760℃ 1.5h 空冷 到室温后于;渗氮:NaN;渗碳:NaN;回火:NaN;淬火:NaN;正火:NaN;退火:NaN", "0Cr15Ni7Mo2Al-12": "热处理4:NaN;热处理3:NaN;热处理2:15℃保温 1.5h + 450℃时效 1.5h(空冷);热处理1:1050℃ 空冷 + 760℃ 1.5h 空冷 到室温后于;渗氮:NaN;渗碳:NaN;回火:NaN;淬火:NaN;正火:NaN;退火:NaN", "0Cr15Ni7Mo2Al-13": "热处理4:NaN;热处理3:NaN;热处理2:15℃ 保温 1.5h + 500℃时效 1.5h(空冷);热处理1:1050℃ 空冷 + 760℃ 1.5h 空冷 到室温后于;渗氮:NaN;渗碳:NaN;回火:NaN;淬火:NaN;正火:NaN;退火:NaN", "0Cr15Ni7Mo2Al-14": "热处理4:NaN;热处理3:NaN;热处理2:15℃ 保温 1.5h + 550~570℃ 时效 1.5h(空冷);热处理1:1050℃ 空冷 + 760℃ 1.5h 空冷 到室温后于;渗氮:NaN;渗碳:NaN;回火:NaN;淬火:NaN;正火:NaN;退火:NaN", "0Cr15Ni7Mo2Al-15": "热处理4:NaN;热处理3:NaN;热处理2:15℃ 保温 1.5h   +   600℃ 时效 1.5h(空冷);热处理1:1050℃ 空冷 + 760℃ 1.5h 空冷 到室温后于;渗氮:NaN;渗碳:NaN;回火:NaN;淬火:NaN;正火:NaN;退火:NaN", "0Cr15Ni7Mo2Al-16": "热处理4:NaN;热处理3:NaN;热处理2:+ 425℃ 1h 空冷;热处理1:1050℃ 空冷 + 975℃ 水冷 , (-70℃) 2h;渗氮:NaN;渗碳:NaN;回火:NaN;淬火:NaN;正火:NaN;退火:NaN", "0Cr15Ni7Mo2Al-17": "热处理4:NaN;热处理3:NaN;热处理2:+ 450℃ 1h 空冷;热处理1:1050℃ 空冷 + 975℃ 水冷 , (-70℃) 2h;渗氮:NaN;渗碳:NaN;回火:NaN;淬火:NaN;正火:NaN;退火:NaN", "0Cr16Ni6-1": "热处理4:NaN;热处理3:NaN;热处理2:+ 420℃ 1 hr 回火 , 空冷.;热处理1:1000℃ 固溶(水冷)+(-70~-80℃)2 hr 冷处理;渗氮:NaN;渗碳:NaN;回火:NaN;淬火:NaN;正火:NaN;退火:NaN", "0Cr17Ni4Cu4Nb-1": "热处理4:NaN;热处理3:NaN;热处理2:NaN;热处理1:固溶热处理 1040℃ 1(h) 空冷;渗氮:NaN;渗碳:NaN;回火:NaN;淬火:NaN;正火:NaN;退火:NaN", "0Cr17Ni4Cu4Nb-2": "热处理4:NaN;热处理3:NaN;热处理2:中间一次时效 815℃ 30' 空冷;热处理1:固溶热处理 1040℃ 1(h) 空冷;渗氮:NaN;渗碳:NaN;回火:NaN;淬火:NaN;正火:NaN;退火:NaN", "0Cr17Ni4Cu4Nb-3": "热处理4:NaN;热处理3:NaN;热处理2:中间一次时效 650℃ 4(h) 空冷;热处理1:固溶热处理 980℃ 1(h) 空冷;渗氮:NaN;渗碳:NaN;回火:NaN;淬火:NaN;正火:NaN;退火:NaN", "0Cr17Ni4Cu4Nb-4": "热处理4:NaN;热处理3:NaN;热处理2:中间一次时效 650℃ 4(h) 空冷;热处理1:固溶热处理 1010℃ 1(h) 空冷;渗氮:NaN;渗碳:NaN;回火:NaN;淬火:NaN;正火:NaN;退火:NaN", "0Cr17Ni4Cu4Nb-5": "热处理4:NaN;热处理3:NaN;热处理2:中间一次时效 630℃ 4(h) 空冷;热处理1:固溶热处理 1040℃ 1(h) 空冷;渗氮:NaN;渗碳:NaN;回火:NaN;淬火:NaN;正火:NaN;退火:NaN", "0Cr17Ni4Cu4Nb-6": "热处理4:NaN;热处理3:NaN;热处理2:中间一次时效 650℃ 4(h) 空冷;热处理1:固溶热处理 1040℃ 1(h) 空冷;渗氮:NaN;渗碳:NaN;回火:NaN;淬火:NaN;正火:NaN;退火:NaN", "0Cr17Ni4Cu4Nb-7": "热处理4:NaN;热处理3:NaN;热处理2:中间一次时效 670℃ 4(h) 空冷;热处理1:固溶热处理 1040℃ 1(h) 空冷;渗氮:NaN;渗碳:NaN;回火:NaN;淬火:NaN;正火:NaN;退火:NaN", "0Cr17Ni4Cu4Nb-8": "热处理4:NaN;热处理3:NaN;热处理2:中间一次时效 650℃ 4(h) 空冷;热处理1:固溶热处理 990℃ 1(h) 空冷;渗氮:NaN;渗碳:NaN;回火:NaN;淬火:NaN;正火:NaN;退火:NaN", "0Cr17Ni4Cu4Nb-9": "热处理4:NaN;热处理3:NaN;热处理2:中间一次时效 650℃ 4(h) 空冷;热处理1:固溶热处理 1015℃ 1(h) 空冷;渗氮:NaN;渗碳:NaN;回火:NaN;淬火:NaN;正火:NaN;退火:NaN", "0Cr17Ni4Cu4Nb-10": "热处理4:NaN;热处理3:NaN;热处理2:中间一次时效 650℃ 1(h) 空冷;热处理1:固溶热处理 1040℃ 1(h) 空冷;渗氮:NaN;渗碳:NaN;回火:NaN;淬火:NaN;正火:NaN;退火:NaN", "0Cr17Ni4Cu4Nb-11": "热处理4:NaN;热处理3:NaN;热处理2:中间一次时效 650℃ 1(h) 空冷;热处理1:固溶热处理 1040℃ 1(h) 油冷;渗氮:NaN;渗碳:NaN;回火:NaN;淬火:NaN;正火:NaN;退火:NaN", "0Cr17Ni4Cu4Nb-12": "热处理4:NaN;热处理3:NaN;热处理2:中间一次时效 590℃ 4(h) 空冷;热处理1:固溶热处理 1040℃ 1(h) 空冷;渗氮:NaN;渗碳:NaN;回火:NaN;淬火:NaN;正火:NaN;退火:NaN", "0Cr17Ni4Cu4Nb-13": "热处理4:NaN;热处理3:NaN;热处理2:中间一次时效 620℃ 4(h) 空冷;热处理1:固溶热处理 1040℃ 1(h) 空冷;渗氮:NaN;渗碳:NaN;回火:NaN;淬火:NaN;正火:NaN;退火:NaN", "0Cr17Ni4Cu4Nb-14": "热处理4:NaN;热处理3:NaN;热处理2:中间一次时效 660℃ 4(h) 空冷;热处理1:固溶热处理 1040℃ 1(h) 空冷;渗氮:NaN;渗碳:NaN;回火:NaN;淬火:NaN;正火:NaN;退火:NaN", "0Cr17Ni4Cu4Nb-15": "热处理4:NaN;热处理3:NaN;热处理2:中间一次时效 665℃ 4(h) 空冷;热处理1:固溶热处理 1040℃ 1(h) 空冷;渗氮:NaN;渗碳:NaN;回火:NaN;淬火:NaN;正火:NaN;退火:NaN", "0Cr17Ni4Cu4Nb-16": "热处理4:NaN;热处理3:NaN;热处理2:中间一次时效 680℃ 4(h) 空冷;热处理1:固溶热处理 1040℃ 1(h) 空冷;渗氮:NaN;渗碳:NaN;回火:NaN;淬火:NaN;正火:NaN;退火:NaN", "0Cr17Ni4Cu4Nb-17": "热处理4:NaN;热处理3:NaN;热处理2:中间一次时效 690℃ 4(h) 空冷;热处理1:固溶热处理 1040℃ 1(h) 空冷;渗氮:NaN;渗碳:NaN;回火:NaN;淬火:NaN;正火:NaN;退火:NaN", "0Cr17Ni4Cu4Nb-18": "热处理4:NaN;热处理3:NaN;热处理2:中间一次时效 700℃ 4(h) 空冷;热处理1:固溶热处理 1040℃ 1(h) 空冷;渗氮:NaN;渗碳:NaN;回火:NaN;淬火:NaN;正火:NaN;退火:NaN", "0Cr17Ni4Cu4Nb-19": "热处理4:NaN;热处理3:最终时效 560℃ 5(h) 空冷;热处理2:中间一次时效 815℃ 30' 空冷;热处理1:固溶热处理 1040℃ 1(h) 空冷;渗氮:NaN;渗碳:NaN;回火:NaN;淬火:NaN;正火:NaN;退火:NaN", "0Cr17Ni4Cu4Nb-20": "热处理4:NaN;热处理3:最终时效 580℃ 5(h) 空冷;热处理2:中间一次时效 815℃ 30' 空冷;热处理1:固溶热处理 1040℃ 1(h) 空冷;渗氮:NaN;渗碳:NaN;回火:NaN;淬火:NaN;正火:NaN;退火:NaN", "0Cr17Ni4Cu4Nb-21": "热处理4:NaN;热处理3:最终时效 605℃ 5(h) 空冷;热处理2:中间一次时效 815℃ 30' 空冷;热处理1:固溶热处理 1040℃ 1(h) 空冷;渗氮:NaN;渗碳:NaN;回火:NaN;淬火:NaN;正火:NaN;退火:NaN", "0Cr17Ni4Cu4Nb-22": "热处理4:NaN;热处理3:最终时效 620℃ 5(h) 空冷;热处理2:中间一次时效 815℃ 30' 空冷;热处理1:固溶热处理 1040℃ 1(h) 空冷;渗氮:NaN;渗碳:NaN;回火:NaN;淬火:NaN;正火:NaN;退火:NaN", "0Cr17Ni4Cu4Nb-23": "热处理4:NaN;热处理3:最终时效 585℃ 5(h) 空冷;热处理2:中间一次时效 815℃ 30' 空冷;热处理1:固溶热处理 1040℃ 1(h) 空冷;渗氮:NaN;渗碳:NaN;回火:NaN;淬火:NaN;正火:NaN;退火:NaN", "0Cr17Ni4Cu4Nb-24": "热处理4:NaN;热处理3:最终时效 590℃ 5(h) 空冷;热处理2:中间一次时效 815℃ 30' 空冷;热处理1:固溶热处理 1040℃ 1(h) 空冷;渗氮:NaN;渗碳:NaN;回火:NaN;淬火:NaN;正火:NaN;退火:NaN", "0Cr17Ni4Cu4Nb-25": "热处理4:NaN;热处理3:最终时效 610℃ 5(h) 空冷;热处理2:中间一次时效 815℃ 30' 空冷;热处理1:固溶热处理 1040℃ 1(h) 空冷;渗氮:NaN;渗碳:NaN;回火:NaN;淬火:NaN;正火:NaN;退火:NaN", "0Cr17Ni4Cu4Nb-26": "热处理4:NaN;热处理3:最终时效 570℃ 5(h) 空冷;热处理2:中间一次时效 815℃ 70' 空冷;热处理1:固溶热处理 1040℃ 1(h) 空冷;渗氮:NaN;渗碳:NaN;回火:NaN;淬火:NaN;正火:NaN;退火:NaN", "0Cr17Ni4Cu4Nb-27": "热处理4:NaN;热处理3:最终时效 580℃ 5(h) 空冷;热处理2:中间一次时效 815℃ 70' 空冷;热处理1:固溶热处理 1040℃ 1(h) 空冷;渗氮:NaN;渗碳:NaN;回火:NaN;淬火:NaN;正火:NaN;退火:NaN", "0Cr17Ni4Cu4Nb-28": "热处理4:NaN;热处理3:最终时效 590℃ 5(h) 空冷;热处理2:中间一次时效 815℃ 70' 空冷;热处理1:固溶热处理 1040℃ 1(h) 空冷;渗氮:NaN;渗碳:NaN;回火:NaN;淬火:NaN;正火:NaN;退火:NaN", "0Cr17Ni4Cu4Nb-29": "热处理4:NaN;热处理3:最终时效 600℃ 5(h) 空冷;热处理2:中间一次时效 815℃ 70' 空冷;热处理1:固溶热处理 1040℃ 1(h) 空冷;渗氮:NaN;渗碳:NaN;回火:NaN;淬火:NaN;正火:NaN;退火:NaN", "0Cr17Ni4Cu4Nb-30": "热处理4:NaN;热处理3:最终时效 610℃ 5(h) 空冷;热处理2:中间一次时效 815℃ 70' 空冷;热处理1:固溶热处理 1040℃ 1(h) 空冷;渗氮:NaN;渗碳:NaN;回火:NaN;淬火:NaN;正火:NaN;退火:NaN", "0Cr17Ni4Cu4Nb-31": "热处理4:NaN;热处理3:最终时效 605℃ 5(h) 空冷;热处理2:中间一次时效 815℃ 30' 空冷;热处理1:固溶热处理 1040℃ 1(h) 空冷;渗氮:NaN;渗碳:NaN;回火:NaN;淬火:NaN;正火:NaN;退火:NaN", "0Cr17Ni4Cu4Nb-32": "热处理4:NaN;热处理3:最终时效 580℃ 5(h) 空冷;热处理2:中间一次时效 815℃ 30' 空冷;热处理1:固溶热处理 1040℃ 1(h) 空冷;渗氮:NaN;渗碳:NaN;回火:NaN;淬火:NaN;正火:NaN;退火:NaN", "0Cr17Ni4Cu4Nb-33": "热处理4:NaN;热处理3:NaN;热处理2:最终时效 640℃ 4(h) 空冷;热处理1:固溶热处理 1040℃ 1(h) 空冷;渗氮:NaN;渗碳:NaN;回火:NaN;淬火:NaN;正火:NaN;退火:NaN", "0Cr19Ni9-1": "热处理4:NaN;热处理3:NaN;热处理2:NaN;热处理1:NaN;渗氮:NaN;渗碳:NaN;回火:NaN;淬火:1080-1130℃ 水冷;正火:NaN;退火:NaN", "10-1": "热处理4:NaN;热处理3:NaN;热处理2:NaN;热处理1:NaN;渗氮:NaN;渗碳:NaN;回火:NaN;淬火:NaN;正火:900℃;退火:NaN", "10-2": "热处理4:NaN;热处理3:NaN;热处理2:NaN;热处理1:NaN;渗氮:NaN;渗碳:NaN;回火:NaN;淬火:NaN;正火:NaN;退火:NaN", "10Cr2Mo1-1": "热处理4:NaN;热处理3:NaN;热处理2:NaN;热处理1:NaN;渗氮:NaN;渗碳:NaN;回火:700℃ 空冷;淬火:NaN;正火:915℃ 空冷;退火:NaN", "10Cr5MoWVTiB-1": "热处理4:NaN;热处理3:NaN;热处理2:NaN;热处理1:NaN;渗氮:NaN;渗碳:NaN;回火:770℃ (3h);淬火:NaN;正火:1080℃ (90分);退火:NaN", "10Cr5MoWVTiB-2": "热处理4:NaN;热处理3:NaN;热处理2:NaN;热处理1:NaN;渗氮:NaN;渗碳:NaN;回火:770℃ (3hr);淬火:NaN;正火:1080℃(60 分);退火:NaN", "10Cr5MoWVTiB-3": "热处理4:NaN;热处理3:NaN;热处理2:NaN;热处理1:NaN;渗氮:NaN;渗碳:NaN;回火:770℃ (3hr);淬火:NaN;正火:1100℃ (30分);退火:NaN", "10Cr5MoWVTiB-4": "热处理4:NaN;热处理3:NaN;热处理2:NaN;热处理1:NaN;渗氮:NaN;渗碳:NaN;回火:770℃ (3hr);淬火:NaN;正火:1100℃(45 分);退火:NaN", "10Cr5MoWVTiB-5": "热处理4:NaN;热处理3:NaN;热处理2:NaN;热处理1:NaN;渗氮:NaN;渗碳:NaN;回火:770℃ (3hr);淬火:NaN;正火:1100℃(60 分);退火:NaN", "10Cr5MoWVTiB-6": "热处理4:NaN;热处理3:NaN;热处理2:NaN;热处理1:NaN;渗氮:NaN;渗碳:NaN;回火:770℃ (3hr);淬火:NaN;正火:1100℃(90 分);退火:NaN", "10Cr5MoWVTiB-7": "热处理4:NaN;热处理3:NaN;热处理2:NaN;热处理1:NaN;渗氮:NaN;渗碳:NaN;回火:750℃ (3hr);淬火:NaN;正火:1050℃ (90分);退火:NaN", "10Cr5MoWVTiB-8": "热处理4:NaN;热处理3:NaN;热处理2:NaN;热处理1:NaN;渗氮:NaN;渗碳:NaN;回火:770℃ (3hr);淬火:NaN;正火:1120℃(60 分);退火:NaN", "10Cr5MoWVTiB-9": "热处理4:NaN;热处理3:NaN;热处理2:NaN;热处理1:NaN;渗氮:NaN;渗碳:NaN;回火:750℃;淬火:NaN;正火:1030℃;退火:NaN", "10Cr5MoWVTiB-10": "热处理4:NaN;热处理3:NaN;热处理2:NaN;热处理1:未处理;等离子焊;焊丝5#;渗氮:NaN;渗碳:NaN;回火:NaN;淬火:NaN;正火:NaN;退火:NaN", "10Cr5MoWVTiB-11": "热处理4:NaN;热处理3:NaN;热处理2:NaN;热处理1:等离子焊 ; 焊丝 4#;渗氮:NaN;渗碳:NaN;回火:750℃ 3hr;淬火:NaN;正火:NaN;退火:NaN", "10Cr5MoWVTiB-12": "热处理4:NaN;热处理3:NaN;热处理2:NaN;热处理1:未处理; 手工电弧焊;焊丝4#;渗氮:NaN;渗碳:NaN;回火:NaN;淬火:NaN;正火:NaN;退火:NaN", "10Cr5MoWVTiB-13": "热处理4:NaN;热处理3:NaN;热处理2:NaN;热处理1:手工电弧焊;焊丝4#;渗氮:NaN;渗碳:NaN;回火:750℃ 3hr;淬火:NaN;正火:NaN;退火:NaN", "10Cr5MoWVTiB-14": "热处理4:NaN;热处理3:NaN;热处理2:NaN;热处理1:未处理; 手工电弧焊;焊丝5#;渗氮:NaN;渗碳:NaN;回火:NaN;淬火:NaN;正火:NaN;退火:NaN", "10Cr5MoWVTiB-15": "热处理4:NaN;热处理3:NaN;热处理2:NaN;热处理1:手工电弧焊;焊丝5#;渗氮:NaN;渗碳:NaN;回火:750℃ 3hr;淬火:NaN;正火:NaN;退火:NaN", "10Cr5MoWVTiB-16": "热处理4:NaN;热处理3:NaN;热处理2:NaN;热处理1:供货状态;渗氮:NaN;渗碳:NaN;回火:NaN;淬火:NaN;正火:NaN;退火:NaN", "10CrMo910-1": "热处理4:NaN;热处理3:NaN;热处理2:NaN;热处理1:NaN;渗氮:NaN;渗碳:NaN;回火:700-750℃;淬火:NaN;正火:900-960℃;退火:NaN", "10CrMo910-2": "热处理4:NaN;热处理3:NaN;热处理2:NaN;热处理1:供货状态;渗氮:NaN;渗碳:NaN;回火:NaN;淬火:NaN;正火:NaN;退火:NaN", "10MoWVNb-1": "热处理4:NaN;热处理3:NaN;热处理2:NaN;热处理1:NaN;渗氮:NaN;渗碳:NaN;回火:NaN;淬火:NaN;正火:NaN;退火:720℃", "10MoWVNb-2": "热处理4:NaN;热处理3:NaN;热处理2:NaN;热处理1:NaN;渗氮:NaN;渗碳:NaN;回火:NaN;淬火:NaN;正火:NaN;退火:810℃", "10MoWVNb-3": "热处理4:NaN;热处理3:NaN;热处理2:NaN;热处理1:NaN;渗氮:NaN;渗碳:NaN;回火:NaN;淬火:NaN;正火:NaN;退火:800℃", "10MoWVNb-4": "热处理4:NaN;热处理3:NaN;热处理2:NaN;热处理1:NaN;渗氮:NaN;渗碳:NaN;回火:740℃;淬火:NaN;正火:980~990℃;退火:NaN", "10MoWVNb-5": "热处理4:NaN;热处理3:NaN;热处理2:NaN;热处理1:NaN;渗氮:NaN;渗碳:NaN;回火:760℃;淬火:NaN;正火:970℃;退火:NaN", "10MoWVNb-6": "热处理4:NaN;热处理3:NaN;热处理2:NaN;热处理1:NaN;渗氮:NaN;渗碳:NaN;回火:780℃;淬火:NaN;正火:1000℃;退火:NaN", "10MoWVNb-7": "热处理4:NaN;热处理3:NaN;热处理2:NaN;热处理1:NaN;渗氮:NaN;渗碳:NaN;回火:800℃;淬火:NaN;正火:1000℃;退火:NaN", "10MoWVNb-8": "热处理4:NaN;热处理3:NaN;热处理2:NaN;热处理1:NaN;渗氮:NaN;渗碳:NaN;回火:800℃;淬火:NaN;正火:990 ℃;退火:NaN", "10MoWVNb-9": "热处理4:NaN;热处理3:NaN;热处理2:250℃*2h 回火;热处理1:980~1020℃ 正火+780~810℃ 正火,预拉伸 10％;渗氮:NaN;渗碳:NaN;回火:NaN;淬火:NaN;正火:NaN;退火:NaN", "10MoWVNb-10": "热处理4:NaN;热处理3:NaN;热处理2:NaN;热处理1:NaN;渗氮:NaN;渗碳:NaN;回火:780~810℃;淬火:NaN;正火:980~1020℃;退火:NaN", "10MoWVNb-11": "热处理4:NaN;热处理3:NaN;热处理2:NaN;热处理1:热轧;渗氮:NaN;渗碳:NaN;回火:NaN;淬火:NaN;正火:NaN;退火:NaN", "10Ti-1": "热处理4:NaN;热处理3:NaN;热处理2:NaN;热处理1:热轧;渗氮:NaN;渗碳:NaN;回火:NaN;淬火:NaN;正火:NaN;退火:NaN", "12Cr1MoV-1": "热处理4:NaN;热处理3:NaN;热处理2:NaN;热处理1:NaN;渗氮:NaN;渗碳:NaN;回火:720℃ 3h;淬火:NaN;正火:1000℃ 1h;退火:NaN", "12Cr1MoV-2": "热处理4:NaN;热处理3:NaN;热处理2:NaN;热处理1:NaN;渗氮:NaN;渗碳:NaN;回火:740℃ 3h;淬火:NaN;正火:985℃ 45';退火:NaN", "12Cr1MoV-3": "热处理4:NaN;热处理3:NaN;热处理2:NaN;热处理1:NaN;渗氮:NaN;渗碳:NaN;回火:740℃ 3h;淬火:NaN;正火:1000℃ 45';退火:NaN", "12Cr2MoWVTiB-1": "热处理4:NaN;热处理3:NaN;热处理2:NaN;热处理1:NaN;渗氮:NaN;渗碳:NaN;回火:770℃ 3h 空冷;淬火:NaN;正火:1030℃ 90' 空冷;退火:NaN", "12Cr2Ni4-1": "热处理4:NaN;热处理3:NaN;热处理2:NaN;热处理1:NaN;渗氮:NaN;渗碳:NaN;回火:600℃ 保温 50分 油冷;淬火:880℃ 保温 35 分 油冷;正火:NaN;退火:NaN", "12Cr3MoVSiTiB-1": "热处理4:NaN;热处理3:NaN;热处理2:NaN;热处理1:NaN;渗氮:NaN;渗碳:NaN;回火:760℃,5h;淬火:NaN;正火:1070℃,45';退火:NaN", "12Cr3MoVSiTiB-2": "热处理4:NaN;热处理3:NaN;热处理2:NaN;热处理1:NaN;渗氮:NaN;渗碳:NaN;回火:740-770℃,3h;淬火:NaN;正火:1050-1090℃,45';退火:NaN", "12Cr3MoVSiTiB-3": "热处理4:NaN;热处理3:NaN;热处理2:NaN;热处理1:NaN;渗氮:NaN;渗碳:NaN;回火:750-770℃,3h;淬火:NaN;正火:1050-1090℃;退火:NaN", "12CrNi3-1": "热处理4:NaN;热处理3:NaN;热处理2:NaN;热处理1:NaN;渗氮:NaN;渗碳:NaN;回火:550℃ 油冷;淬火:820℃ 油冷;正火:NaN;退火:NaN", "12Mn-1": "热处理4:NaN;热处理3:NaN;热处理2:NaN;热处理1:热轧;渗氮:NaN;渗碳:NaN;回火:NaN;淬火:NaN;正火:NaN;退火:NaN", "12Mn-2": "热处理4:NaN;热处理3:NaN;热处理2:NaN;热处理1:NaN;渗氮:NaN;渗碳:NaN;回火:NaN;淬火:NaN;正火:850℃;退火:NaN", "12Mn-3": "热处理4:NaN;热处理3:NaN;热处理2:NaN;热处理1:NaN;渗氮:NaN;渗碳:NaN;回火:NaN;淬火:NaN;正火:900℃;退火:NaN", "12Mn-4": "热处理4:NaN;热处理3:NaN;热处理2:NaN;热处理1:NaN;渗氮:NaN;渗碳:NaN;回火:NaN;淬火:NaN;正火:950℃;退火:NaN", "12Mn-5": "热处理4:NaN;热处理3:NaN;热处理2:NaN;热处理1:NaN;渗氮:NaN;渗碳:NaN;回火:NaN;淬火:NaN;正火:1000℃;退火:NaN", "12Mn-6": "热处理4:NaN;热处理3:NaN;热处理2:NaN;热处理1:NaN;渗氮:NaN;渗碳:NaN;回火:NaN;淬火:NaN;正火:1050℃;退火:NaN", "12Mn-7": "热处理4:NaN;热处理3:NaN;热处理2:NaN;热处理1:NaN;渗氮:NaN;渗碳:NaN;回火:NaN;淬火:NaN;正火:1100℃;退火:NaN", "12Mn-8": "热处理4:NaN;热处理3:NaN;热处理2:NaN;热处理1:焊后 ,620~650℃ 回火;渗氮:NaN;渗碳:NaN;回火:NaN;淬火:NaN;正火:NaN;退火:NaN", "12MoVWBSiRE-1": "热处理4:NaN;热处理3:NaN;热处理2:NaN;热处理1:NaN;渗氮:NaN;渗碳:NaN;回火:760℃ * 3h;淬火:NaN;正火:1000℃ * 45分;退火:NaN", "12MoVWBSiRE-2": "热处理4:NaN;热处理3:NaN;热处理2:NaN;热处理1:NaN;渗氮:NaN;渗碳:NaN;回火:790℃ * 3h;淬火:1000℃ *45分;正火:NaN;退火:NaN", "12MoVWBSiRE-3": "热处理4:NaN;热处理3:NaN;热处理2:NaN;热处理1:NaN;渗氮:NaN;渗碳:NaN;回火:770℃ * 3h;淬火:NaN;正火:1000℃ *45分;退火:NaN", "12MoVWBSiRE-4": "热处理4:NaN;热处理3:NaN;热处理2:NaN;热处理1:NaN;渗氮:NaN;渗碳:NaN;回火:770℃ * 3h;淬火:NaN;正火:1000℃ *45分(堆冷);退火:NaN", "12MoVWBSiRE-5": "热处理4:NaN;热处理3:NaN;热处理2:NaN;热处理1:NaN;渗氮:NaN;渗碳:NaN;回火:NaN;淬火:NaN;正火:NaN;退火:1000℃", "12MoVWBSiRE-6": "热处理4:NaN;热处理3:NaN;热处理2:NaN;热处理1:NaN;渗氮:NaN;渗碳:NaN;回火:770℃;淬火:NaN;正火:930℃;退火:NaN", "12MoVWBSiRE-7": "热处理4:NaN;热处理3:NaN;热处理2:NaN;热处理1:NaN;渗氮:NaN;渗碳:NaN;回火:770℃;淬火:NaN;正火:1050℃;退火:NaN", "12MoVWBSiRE-8": "热处理4:NaN;热处理3:NaN;热处理2:NaN;热处理1:NaN;渗氮:NaN;渗碳:NaN;回火:800℃;淬火:NaN;正火:1000℃;退火:NaN", "12MoVWBSiRE-9": "热处理4:NaN;热处理3:焊后,760℃ * 45 分;热处理2:手工电弧焊;热处理1:基体金属:1000℃ 正火+770℃ 回火;渗氮:NaN;渗碳:NaN;回火:NaN;淬火:NaN;正火:NaN;退火:NaN", "13MnNiMoNb-11": "热处理4:NaN;热处理3:NaN;热处理2:NaN;热处理1:NaN;渗氮:NaN;渗碳:NaN;回火:620℃ 3h 空冷;淬火:NaN;正火:930℃ 3h 空冷;退火:NaN", "13MnNiMoNb-95": "热处理4:NaN;热处理3:NaN;热处理2:NaN;热处理1:NaN;渗氮:NaN;渗碳:NaN;回火:NaN;淬火:NaN;正火:980℃ 2h 空冷;退火:NaN", "13MnNiMoNb-99": "热处理4:NaN;热处理3:NaN;热处理2:NaN;热处理1:NaN;渗氮:NaN;渗碳:NaN;回火:NaN;淬火:930℃ 2h 水冷;正火:NaN;退火:NaN", "13MnNiMoNb-104": "热处理4:NaN;热处理3:NaN;热处理2:NaN;热处理1:NaN;渗氮:NaN;渗碳:NaN;回火:660℃ 5h 空冷;淬火:NaN;正火:NaN;退火:NaN", "13MnNiMoNb-106": "热处理4:NaN;热处理3:NaN;热处理2:NaN;热处理1:NaN;渗氮:NaN;渗碳:NaN;回火:630℃ 5h 空冷;淬火:NaN;正火:NaN;退火:NaN", "13MnNiMoNb-109": "热处理4:NaN;热处理3:NaN;热处理2:NaN;热处理1:NaN;渗氮:NaN;渗碳:NaN;回火:630℃ 5h 炉冷;淬火:NaN;正火:NaN;退火:NaN", "13MnNiMoNb-111": "热处理4:NaN;热处理3:NaN;热处理2:NaN;热处理1:NaN;渗氮:NaN;渗碳:NaN;回火:550℃ 7h 炉冷;淬火:NaN;正火:NaN;退火:NaN", "13MnNiMoNb-117": "热处理4:NaN;热处理3:NaN;热处理2:NaN;热处理1:NaN;渗氮:NaN;渗碳:NaN;回火:610℃ 7h 炉冷;淬火:NaN;正火:NaN;退火:NaN", "13MnNiMoNb-118": "热处理4:NaN;热处理3:NaN;热处理2:NaN;热处理1:NaN;渗氮:NaN;渗碳:NaN;回火:610℃ 7h 空冷;淬火:NaN;正火:NaN;退火:NaN", "13MnNiMoNb-910": "热处理4:NaN;热处理3:NaN;热处理2:NaN;热处理1:NaN;渗氮:NaN;渗碳:NaN;回火:NaN;淬火:NaN;正火:NaN;退火:930℃ 2h", "14CrMnMoVB-1": "热处理4:NaN;热处理3:NaN;热处理2:NaN;热处理1:NaN;渗氮:NaN;渗碳:NaN;回火:600℃;淬火:NaN;正火:850℃;退火:NaN", "14CrMnMoVB-2": "热处理4:NaN;热处理3:NaN;热处理2:NaN;热处理1:NaN;渗氮:NaN;渗碳:NaN;回火:600℃;淬火:NaN;正火:875℃;退火:NaN", "14CrMnMoVB-3": "热处理4:NaN;热处理3:NaN;热处理2:NaN;热处理1:NaN;渗氮:NaN;渗碳:NaN;回火:600℃;淬火:NaN;正火:900℃;退火:NaN", "14CrMnMoVB-4": "热处理4:NaN;热处理3:NaN;热处理2:NaN;热处理1:NaN;渗氮:NaN;渗碳:NaN;回火:600℃;淬火:NaN;正火:925℃;退火:NaN", "14CrMnMoVB-5": "热处理4:NaN;热处理3:NaN;热处理2:NaN;热处理1:NaN;渗氮:NaN;渗碳:NaN;回火:600℃;淬火:NaN;正火:950℃;退火:NaN", "14CrMnMoVB-6": "热处理4:NaN;热处理3:NaN;热处理2:NaN;热处理1:NaN;渗氮:NaN;渗碳:NaN;回火:600℃;淬火:NaN;正火:880℃;退火:NaN", "14CrMnMoVB-7": "热处理4:NaN;热处理3:NaN;热处理2:NaN;热处理1:NaN;渗氮:NaN;渗碳:NaN;回火:600℃;淬火:NaN;正火:930℃;退火:NaN", "14CrMnMoVB-8": "热处理4:NaN;热处理3:NaN;热处理2:NaN;热处理1:NaN;渗氮:NaN;渗碳:NaN;回火:600℃;淬火:NaN;正火:1000℃;退火:NaN", "14CrMnMoVB-9": "热处理4:NaN;热处理3:NaN;热处理2:NaN;热处理1:NaN;渗氮:NaN;渗碳:NaN;回火:NaN;淬火:NaN;正火:880℃;退火:NaN", "14CrMnMoVB-10": "热处理4:NaN;热处理3:NaN;热处理2:NaN;热处理1:NaN;渗氮:NaN;渗碳:NaN;回火:300℃;淬火:NaN;正火:880℃;退火:NaN", "14CrMnMoVB-11": "热处理4:NaN;热处理3:NaN;热处理2:NaN;热处理1:NaN;渗氮:NaN;渗碳:NaN;回火:350℃;淬火:NaN;正火:880℃;退火:NaN", "14CrMnMoVB-12": "热处理4:NaN;热处理3:NaN;热处理2:NaN;热处理1:NaN;渗氮:NaN;渗碳:NaN;回火:400℃;淬火:NaN;正火:880℃;退火:NaN", "14CrMnMoVB-13": "热处理4:NaN;热处理3:NaN;热处理2:NaN;热处理1:NaN;渗氮:NaN;渗碳:NaN;回火:450℃;淬火:NaN;正火:880℃;退火:NaN", "14CrMnMoVB-14": "热处理4:NaN;热处理3:NaN;热处理2:NaN;热处理1:NaN;渗氮:NaN;渗碳:NaN;回火:500℃;淬火:NaN;正火:880℃;退火:NaN", "14CrMnMoVB-15": "热处理4:NaN;热处理3:NaN;热处理2:NaN;热处理1:NaN;渗氮:NaN;渗碳:NaN;回火:550℃;淬火:NaN;正火:880℃;退火:NaN", "14CrMnMoVB-16": "热处理4:NaN;热处理3:NaN;热处理2:NaN;热处理1:NaN;渗氮:NaN;渗碳:NaN;回火:650℃;淬火:NaN;正火:880℃;退火:NaN", "14CrMnMoVB-17": "热处理4:NaN;热处理3:NaN;热处理2:NaN;热处理1:NaN;渗氮:NaN;渗碳:NaN;回火:680℃;淬火:NaN;正火:880℃;退火:NaN", "14CrMnMoVB-18": "热处理4:NaN;热处理3:NaN;热处理2:NaN;热处理1:NaN;渗氮:NaN;渗碳:NaN;回火:550℃;淬火:NaN;正火:900℃;退火:NaN", "14CrMnMoVB-19": "热处理4:NaN;热处理3:NaN;热处理2:NaN;热处理1:NaN;渗氮:NaN;渗碳:NaN;回火:650℃;淬火:NaN;正火:900℃;退火:NaN", "14CrMnMoVB-20": "热处理4:NaN;热处理3:NaN;热处理2:NaN;热处理1:NaN;渗氮:NaN;渗碳:NaN;回火:680℃;淬火:NaN;正火:900℃;退火:NaN", "14CrMnMoVB-21": "热处理4:NaN;热处理3:NaN;热处理2:NaN;热处理1:热轧;渗氮:NaN;渗碳:NaN;回火:NaN;淬火:NaN;正火:NaN;退火:NaN", "14CrMnMoVB-22": "热处理4:NaN;热处理3:NaN;热处理2:NaN;热处理1:热轧 回火 600℃;渗氮:NaN;渗碳:NaN;回火:NaN;淬火:NaN;正火:NaN;退火:NaN", "14CrMnMoVB-23": "热处理4:NaN;热处理3:NaN;热处理2:NaN;热处理1:锻造;渗氮:NaN;渗碳:NaN;回火:NaN;淬火:NaN;正火:NaN;退火:NaN", "14CrMnMoVB-24": "热处理4:NaN;热处理3:NaN;热处理2:NaN;热处理1:锻造,回火 600℃;渗氮:NaN;渗碳:NaN;回火:NaN;淬火:NaN;正火:NaN;退火:NaN", "14CrMnMoVB-25": "热处理4:NaN;热处理3:NaN;热处理2:NaN;热处理1:NaN;渗氮:NaN;渗碳:NaN;回火:300℃;淬火:880℃;正火:NaN;退火:NaN", "14CrMnMoVB-26": "热处理4:NaN;热处理3:NaN;热处理2:NaN;热处理1:NaN;渗氮:NaN;渗碳:NaN;回火:350℃;淬火:880℃;正火:NaN;退火:NaN", "14CrMnMoVB-27": "热处理4:NaN;热处理3:NaN;热处理2:NaN;热处理1:NaN;渗氮:NaN;渗碳:NaN;回火:400℃;淬火:880℃;正火:NaN;退火:NaN", "14CrMnMoVB-28": "热处理4:NaN;热处理3:NaN;热处理2:NaN;热处理1:NaN;渗氮:NaN;渗碳:NaN;回火:450℃;淬火:880℃;正火:NaN;退火:NaN", "14CrMnMoVB-29": "热处理4:NaN;热处理3:NaN;热处理2:NaN;热处理1:NaN;渗氮:NaN;渗碳:NaN;回火:500℃;淬火:880℃;正火:NaN;退火:NaN", "14CrMnMoVB-30": "热处理4:NaN;热处理3:NaN;热处理2:NaN;热处理1:NaN;渗氮:NaN;渗碳:NaN;回火:550℃;淬火:880℃;正火:NaN;退火:NaN", "14CrMnMoVB-31": "热处理4:NaN;热处理3:NaN;热处理2:NaN;热处理1:NaN;渗氮:NaN;渗碳:NaN;回火:600℃;淬火:880℃;正火:NaN;退火:NaN", "14CrMnMoVB-32": "热处理4:NaN;热处理3:NaN;热处理2:NaN;热处理1:NaN;渗氮:NaN;渗碳:NaN;回火:650℃;淬火:880℃;正火:NaN;退火:NaN", "14CrMnMoVB-33": "热处理4:NaN;热处理3:NaN;热处理2:NaN;热处理1:NaN;渗氮:NaN;渗碳:NaN;回火:680℃;淬火:880℃;正火:NaN;退火:NaN", "14CrMnMoVB-34": "热处理4:NaN;热处理3:NaN;热处理2:NaN;热处理1:NaN;渗氮:NaN;渗碳:NaN;回火:640℃;淬火:NaN;正火:900℃;退火:NaN", "14CrMnMoVB-35": "热处理4:NaN;热处理3:NaN;热处理2:NaN;热处理1:NaN;渗氮:NaN;渗碳:NaN;回火:630-650℃;淬火:900℃ 油冷;正火:NaN;退火:NaN", "14CrMnMoVB-36": "热处理4:NaN;热处理3:NaN;热处理2:NaN;热处理1:NaN;渗氮:NaN;渗碳:NaN;回火:630℃;淬火:930℃ 水冷 5' 油冷;正火:NaN;退火:NaN", "14CrMnMoVB-37": "热处理4:NaN;热处理3:NaN;热处理2:NaN;热处理1:焊态;渗氮:NaN;渗碳:NaN;回火:NaN;淬火:NaN;正火:NaN;退火:NaN", "14CrMnMoVB-38": "热处理4:NaN;热处理3:NaN;热处理2:NaN;热处理1:焊态,回火 650℃;渗氮:NaN;渗碳:NaN;回火:NaN;淬火:NaN;正火:NaN;退火:NaN", "14CrMnSiNi2MoA-1": "热处理4:NaN;热处理3:NaN;热处理2:NaN;热处理1:NaN;渗氮:NaN;渗碳:NaN;回火:200℃;淬火:840℃ (油冷);正火:NaN;退火:NaN", "14CrMnSiNi2MoA-2": "热处理4:NaN;热处理3:NaN;热处理2:NaN;热处理1:NaN;渗氮:NaN;渗碳:NaN;回火:160℃;淬火:860℃+ 800~820℃ (油冷);正火:NaN;退火:NaN", "14CrMnSiNi2MoA-3": "热处理4:NaN;热处理3:NaN;热处理2:(油冷)+160℃ 回火;热处理1:920℃ 伪渗碳 8h  (空冷)+ 850℃ 淬火;渗氮:NaN;渗碳:NaN;回火:NaN;淬火:NaN;正火:NaN;退火:NaN", "14CrMnSiNi2MoA-4": "热处理4:NaN;热处理3:NaN;热处理2:+160℃ 回火;热处理1:920℃ 伪渗碳 8h + 800~810℃ 淬火(油冷);渗氮:NaN;渗碳:NaN;回火:NaN;淬火:NaN;正火:NaN;退火:NaN", "14CrMnSiNi2MoA-5": "热处理4:NaN;热处理3:NaN;热处理2:+160℃ 回火;热处理1:920℃ 伪渗碳 8h   + 830~840℃ 淬火(油冷 );渗氮:NaN;渗碳:NaN;回火:NaN;淬火:NaN;正火:NaN;退火:NaN", "14CrMnSiNi2MoA-6": "热处理4:NaN;热处理3:NaN;热处理2:+160℃ 回火;热处理1:920℃ 伪渗碳 8h +  840℃ 淬火(油冷);渗氮:NaN;渗碳:NaN;回火:NaN;淬火:NaN;正火:NaN;退火:NaN", "14CrMnSiNi2MoA-7": "热处理4:NaN;热处理3:NaN;热处理2:+ 160℃ 回火;热处理1:920℃ 伪渗碳 8h+840℃ 淬火 (油冷) 两次;渗氮:NaN;渗碳:NaN;回火:NaN;淬火:NaN;正火:NaN;退火:NaN", "14CrMnSiNi2MoA-8": "热处理4:NaN;热处理3:NaN;热处理2:三次 + 160℃ 回火;热处理1:920℃ 伪 渗碳 8h  +840℃ 淬火 (油冷);渗氮:NaN;渗碳:NaN;回火:NaN;淬火:NaN;正火:NaN;退火:NaN", "14CrMnSiNi2MoA-9": "热处理4:NaN;热处理3:NaN;热处理2:-70℃ 冷处理 + 160℃ 回火;热处理1:930℃ 伪 渗碳 8h  +830℃ 淬火 (油冷) ,;渗氮:NaN;渗碳:NaN;回火:NaN;淬火:NaN;正火:NaN;退火:NaN", "14CrMnSiNi2MoA-10": "热处理4:NaN;热处理3:NaN;热处理2:-70℃ 冷处理 + 160℃ 回火;热处理1:930℃ 伪 渗碳 8h  +780℃ 淬火 (油冷) ,;渗氮:NaN;渗碳:NaN;回火:NaN;淬火:NaN;正火:NaN;退火:NaN", "14CrMnSiNi2MoA-11": "热处理4:NaN;热处理3:NaN;热处理2:+180℃ 回火;热处理1:920℃ 伪 渗碳 10h +800℃ 淬火 (油冷);渗氮:NaN;渗碳:NaN;回火:NaN;淬火:NaN;正火:NaN;退火:NaN", "14CrMnSiNi2MoA-12": "热处理4:NaN;热处理3:NaN;热处理2:+180℃ 回火;热处理1:920℃ 伪 渗碳 10h +850℃ 淬火 (油冷);渗氮:NaN;渗碳:NaN;回火:NaN;淬火:NaN;正火:NaN;退火:NaN", "14CrMnSiNi2MoA-13": "热处理4:NaN;热处理3:NaN;热处理2:-70℃ 冷处理 + 160℃ 回火;热处理1:840℃ 碳氮共渗 +650℃ 回火 + 830℃ 淬火(油冷);渗氮:NaN;渗碳:NaN;回火:NaN;淬火:NaN;正火:NaN;退火:NaN", "14MnMoVBRE-1": "热处理4:NaN;热处理3:NaN;热处理2:NaN;热处理1:NaN;渗氮:NaN;渗碳:NaN;回火:500℃;淬火:NaN;正火:930℃;退火:NaN", "14MnMoVBRE-2": "热处理4:NaN;热处理3:NaN;热处理2:NaN;热处理1:NaN;渗氮:NaN;渗碳:NaN;回火:550℃;淬火:NaN;正火:930℃;退火:NaN", "14MnMoVBRE-3": "热处理4:NaN;热处理3:NaN;热处理2:NaN;热处理1:NaN;渗氮:NaN;渗碳:NaN;回火:600℃;淬火:NaN;正火:930℃;退火:NaN", "14MnMoVBRE-4": "热处理4:NaN;热处理3:NaN;热处理2:NaN;热处理1:NaN;渗氮:NaN;渗碳:NaN;回火:640℃;淬火:NaN;正火:930℃;退火:NaN", "14MnMoVBRE-5": "热处理4:NaN;热处理3:NaN;热处理2:NaN;热处理1:NaN;渗氮:NaN;渗碳:NaN;回火:650℃;淬火:NaN;正火:930℃;退火:NaN", "14MnMoVBRE-6": "热处理4:NaN;热处理3:NaN;热处理2:NaN;热处理1:热轧;渗氮:NaN;渗碳:NaN;回火:NaN;淬火:NaN;正火:NaN;退火:NaN", "14MnMoVBRE-7": "热处理4:NaN;热处理3:NaN;热处理2:NaN;热处理1:热轧;渗氮:NaN;渗碳:NaN;回火:500℃;淬火:NaN;正火:NaN;退火:NaN", "14MnMoVBRE-8": "热处理4:NaN;热处理3:NaN;热处理2:NaN;热处理1:热轧;渗氮:NaN;渗碳:NaN;回火:550℃;淬火:NaN;正火:NaN;退火:NaN", "14MnMoVBRE-9": "热处理4:NaN;热处理3:NaN;热处理2:NaN;热处理1:热轧;渗氮:NaN;渗碳:NaN;回火:600℃;淬火:NaN;正火:NaN;退火:NaN", "14MnMoVBRE-10": "热处理4:NaN;热处理3:NaN;热处理2:NaN;热处理1:热轧;渗氮:NaN;渗碳:NaN;回火:640℃;淬火:NaN;正火:NaN;退火:NaN", "14MnMoVBRE-11": "热处理4:NaN;热处理3:NaN;热处理2:NaN;热处理1:热轧;渗氮:NaN;渗碳:NaN;回火:650℃;淬火:NaN;正火:NaN;退火:NaN", "14MnMoVBRE-12": "热处理4:NaN;热处理3:NaN;热处理2:NaN;热处理1:NaN;渗氮:NaN;渗碳:NaN;回火:NaN;淬火:NaN;正火:930℃;退火:NaN", "14MnMoVBRE-13": "热处理4:NaN;热处理3:NaN;热处理2:NaN;热处理1:NaN;渗氮:NaN;渗碳:NaN;回火:650℃;淬火:NaN;正火:950℃;退火:NaN", "15-1": "热处理4:NaN;热处理3:NaN;热处理2:NaN;热处理1:NaN;渗氮:NaN;渗碳:NaN;回火:NaN;淬火:NaN;正火:920℃ 1.5h 空冷;退火:NaN", "15CrMnMoVA-1": "热处理4:NaN;热处理3:NaN;热处理2:NaN;热处理1:NaN;渗氮:NaN;渗碳:NaN;回火:NaN;淬火:940℃(空冷);正火:NaN;退火:NaN", "15CrMnMoVA-2": "热处理4:NaN;热处理3:NaN;热处理2:NaN;热处理1:NaN;渗氮:NaN;渗碳:NaN;回火:625℃;淬火:940℃(空冷);正火:NaN;退火:NaN", "15CrMnMoVA-3": "热处理4:NaN;热处理3:NaN;热处理2:NaN;热处理1:NaN;渗氮:NaN;渗碳:NaN;回火:300℃;淬火:975℃(油冷);正火:NaN;退火:NaN", "15CrMnMoVA-4": "热处理4:NaN;热处理3:NaN;热处理2:NaN;热处理1:NaN;渗氮:NaN;渗碳:NaN;回火:615℃;淬火:975℃(油冷);正火:NaN;退火:NaN", "15CrMnMoVA-5": "热处理4:NaN;热处理3:NaN;热处理2:NaN;热处理1:NaN;渗氮:NaN;渗碳:NaN;回火:625℃;淬火:975℃(油冷);正火:NaN;退火:NaN", "15CrMnMoVA-6": "热处理4:NaN;热处理3:NaN;热处理2:NaN;热处理1:NaN;渗氮:NaN;渗碳:NaN;回火:630℃;淬火:975℃(油冷);正火:NaN;退火:NaN", "15CrMnMoVA-7": "热处理4:NaN;热处理3:NaN;热处理2:NaN;热处理1:NaN;渗氮:NaN;渗碳:NaN;回火:200℃;淬火:975℃(空冷);正火:NaN;退火:NaN", "15CrMnMoVA-8": "热处理4:NaN;热处理3:NaN;热处理2:NaN;热处理1:NaN;渗氮:NaN;渗碳:NaN;回火:300℃;淬火:975℃(空冷);正火:NaN;退火:NaN", "15CrMnMoVA-9": "热处理4:NaN;热处理3:NaN;热处理2:NaN;热处理1:NaN;渗氮:NaN;渗碳:NaN;回火:625℃;淬火:975℃(空冷);正火:NaN;退火:NaN", "15CrMnMoVA-10": "热处理4:NaN;热处理3:NaN;热处理2:NaN;热处理1:NaN;渗氮:NaN;渗碳:NaN;回火:630℃;淬火:975℃(空冷);正火:NaN;退火:NaN", "15CrMnMoVA-11": "热处理4:NaN;热处理3:NaN;热处理2:NaN;热处理1:NaN;渗氮:NaN;渗碳:NaN;回火:630℃;淬火:975℃(水冷);正火:NaN;退火:NaN", "15CrMnMoVA-12": "热处理4:NaN;热处理3:NaN;热处理2:NaN;热处理1:NaN;渗氮:NaN;渗碳:NaN;回火:625℃;淬火:980℃(油冷);正火:NaN;退火:NaN", "15CrMnMoVA-13": "热处理4:NaN;热处理3:NaN;热处理2:NaN;热处理1:NaN;渗氮:NaN;渗碳:NaN;回火:625℃;淬火:980℃(空冷);正火:NaN;退火:NaN", "15CrMnMoVA-14": "热处理4:NaN;热处理3:NaN;热处理2:NaN;热处理1:NaN;渗氮:NaN;渗碳:NaN;回火:NaN;淬火:975℃  (空冷);正火:NaN;退火:NaN", "15CrMo-1": "热处理4:NaN;热处理3:NaN;热处理2:NaN;热处理1:NaN;渗氮:NaN;渗碳:NaN;回火:680℃ 3h;淬火:NaN;正火:950℃ 45';退火:880℃", "15CrMo-2": "热处理4:NaN;热处理3:NaN;热处理2:NaN;热处理1:NaN;渗氮:NaN;渗碳:NaN;回火:680℃ 3h;淬火:NaN;正火:950℃ 45';退火:NaN", "15CrMo-3": "热处理4:NaN;热处理3:NaN;热处理2:NaN;热处理1:NaN;渗氮:NaN;渗碳:NaN;回火:680℃ 3h;淬火:NaN;正火:950℃ 40';退火:NaN", "15MnV-1": "热处理4:NaN;热处理3:NaN;热处理2:NaN;热处理1:热轧;渗氮:NaN;渗碳:NaN;回火:NaN;淬火:NaN;正火:NaN;退火:NaN", "15MnV-2": "热处理4:NaN;热处理3:NaN;热处理2:NaN;热处理1:热轧;渗氮:NaN;渗碳:NaN;回火:NaN;淬火:NaN;正火:880℃,45分,空冷;退火:NaN", "16Mn-1": "热处理4:NaN;热处理3:NaN;热处理2:NaN;热处理1:热轧;渗氮:NaN;渗碳:NaN;回火:NaN;淬火:NaN;正火:NaN;退火:NaN", "16MnCr5-1": "热处理4:NaN;热处理3:NaN;热处理2:回火 200℃ 空冷;热处理1:淬火 900℃ 油冷+870℃ 油冷;渗氮:NaN;渗碳:NaN;回火:NaN;淬火:NaN;正火:NaN;退火:NaN", "16MnL-1": "热处理4:NaN;热处理3:NaN;热处理2:NaN;热处理1:NaN;渗氮:NaN;渗碳:NaN;回火:NaN;淬火:NaN;正火:NaN;退火:NaN", "16MnR-1": "热处理4:NaN;热处理3:NaN;热处理2:NaN;热处理1:NaN;渗氮:NaN;渗碳:NaN;回火:NaN;淬火:NaN;正火:NaN;退火:NaN", "16Mng-1": "热处理4:NaN;热处理3:NaN;热处理2:NaN;热处理1:NaN;渗氮:NaN;渗碳:NaN;回火:NaN;淬火:NaN;正火:NaN;退火:NaN", "18Cr2Ni4WA-1": "热处理4:NaN;热处理3:NaN;热处理2:NaN;热处理1:NaN;渗氮:NaN;渗碳:NaN;回火:560℃ 1.5hr 空冷;淬火:870℃ 油冷;正火:NaN;退火:NaN", "18Mn2CrMoBA-1": "热处理4:NaN;热处理3:NaN;热处理2:NaN;热处理1:NaN;渗氮:NaN;渗碳:NaN;回火:350℃;淬火:920℃ 空冷;正火:NaN;退火:NaN", "18Mn2CrMoBA-2": "热处理4:NaN;热处理3:NaN;热处理2:NaN;热处理1:NaN;渗氮:NaN;渗碳:NaN;回火:320℃ 空冷;淬火:920℃ 空冷;正火:NaN;退火:NaN", "18Mn2CrMoBA-3": "热处理4:NaN;热处理3:NaN;热处理2:NaN;热处理1:NaN;渗氮:NaN;渗碳:NaN;回火:450℃ 空冷;淬火:920℃ 空冷;正火:NaN;退火:NaN", "18Mn2CrMoBA-4": "热处理4:NaN;热处理3:NaN;热处理2:NaN;热处理1:NaN;渗氮:NaN;渗碳:NaN;回火:400℃ 空冷;淬火:930℃ 空冷;正火:NaN;退火:NaN", "18Mn2CrMoBA-5": "热处理4:NaN;热处理3:NaN;热处理2:NaN;热处理1:NaN;渗氮:NaN;渗碳:NaN;回火:500℃ 空冷;淬火:920℃ 空冷;正火:NaN;退火:NaN", "18Mn2CrMoBA-6": "热处理4:NaN;热处理3:NaN;热处理2:NaN;热处理1:NaN;渗氮:NaN;渗碳:NaN;回火:320℃ 空冷;淬火:920℃ 模冷;正火:NaN;退火:NaN", "18Mn2CrMoBA-7": "热处理4:NaN;热处理3:NaN;热处理2:NaN;热处理1:NaN;渗氮:NaN;渗碳:NaN;回火:450℃ 空冷;淬火:920℃ 模冷;正火:NaN;退火:NaN", "18Mn2CrMoBA-8": "热处理4:NaN;热处理3:NaN;热处理2:NaN;热处理1:NaN;渗氮:NaN;渗碳:NaN;回火:500℃ 空冷;淬火:920℃ 模冷;正火:NaN;退火:NaN", "18MnMoNb-1": "热处理4:NaN;热处理3:NaN;热处理2:NaN;热处理1:NaN;渗氮:NaN;渗碳:NaN;回火:630℃;淬火:NaN;正火:980℃;退火:NaN", "18MnMoNb-2": "热处理4:NaN;热处理3:NaN;热处理2:NaN;热处理1:热轧+高温 回火;渗氮:NaN;渗碳:NaN;回火:NaN;淬火:NaN;正火:NaN;退火:NaN", "18MnMoNb-3": "热处理4:NaN;热处理3:NaN;热处理2:NaN;热处理1:正火+回火;渗氮:NaN;渗碳:NaN;回火:NaN;淬火:NaN;正火:NaN;退火:NaN", "18MnMoNb-4": "热处理4:NaN;热处理3:NaN;热处理2:NaN;热处理1:NaN;渗氮:NaN;渗碳:NaN;回火:650℃ 3.5h;淬火:NaN;正火:NaN;退火:NaN", "19CN5-1": "热处理4:NaN;热处理3:NaN;热处理2:NaN;热处理1:NaN;渗氮:NaN;渗碳:NaN;回火:150-180℃ 2h 空冷;淬火:865-885℃ 油冷;正火:NaN;退火:NaN", "19CN5-2": "热处理4:NaN;热处理3:NaN;热处理2:NaN;热处理1:NaN;渗氮:NaN;渗碳:NaN;回火:180℃ 2h 空冷;淬火:880℃ 1h 油冷;正火:NaN;退火:NaN", "19CN5-3": "热处理4:NaN;热处理3:NaN;热处理2:NaN;热处理1:NaN;渗氮:NaN;渗碳:NaN;回火:NaN;淬火:930℃ 3h 水冷;正火:NaN;退火:NaN", "19Mn5-1": "热处理4:NaN;热处理3:NaN;热处理2:NaN;热处理1:NaN;渗氮:NaN;渗碳:NaN;回火:NaN;淬火:550-620℃ 空冷;正火:880-910℃ 空冷;退火:NaN", "1Cr11MoV-1": "热处理4:NaN;热处理3:NaN;热处理2:NaN;热处理1:NaN;渗氮:NaN;渗碳:NaN;回火:NaN;淬火:NaN;正火:1050℃ 空冷;退火:NaN", "1Cr11MoV-2": "热处理4:NaN;热处理3:NaN;热处理2:NaN;热处理1:NaN;渗氮:NaN;渗碳:NaN;回火:680℃ 空冷;淬火:NaN;正火:1050℃ 空冷;退火:NaN", "1Cr11MoV-3": "热处理4:NaN;热处理3:NaN;热处理2:NaN;热处理1:NaN;渗氮:NaN;渗碳:NaN;回火:720℃ 空冷;淬火:NaN;正火:1050℃ 空冷;退火:NaN", "1Cr11MoV-4": "热处理4:NaN;热处理3:NaN;热处理2:NaN;热处理1:NaN;渗氮:NaN;渗碳:NaN;回火:675℃;淬火:NaN;正火:1050℃;退火:NaN", "1Cr11MoV-5": "热处理4:NaN;热处理3:NaN;热处理2:NaN;热处理1:NaN;渗氮:NaN;渗碳:NaN;回火:740℃;淬火:NaN;正火:1050℃;退火:NaN", "1Cr11MoV-6": "热处理4:NaN;热处理3:NaN;热处理2:NaN;热处理1:NaN;渗氮:NaN;渗碳:NaN;回火:680℃ 空冷;淬火:1050℃  油冷;正火:NaN;退火:NaN", "1Cr11MoV-7": "热处理4:NaN;热处理3:NaN;热处理2:NaN;热处理1:NaN;渗氮:NaN;渗碳:NaN;回火:700℃;淬火:1040℃ 油冷;正火:NaN;退火:NaN", "1Cr11MoV-8": "热处理4:NaN;热处理3:NaN;热处理2:NaN;热处理1:NaN;渗氮:NaN;渗碳:NaN;回火:550℃;淬火:1030℃;正火:NaN;退火:NaN", "1Cr11MoV-9": "热处理4:NaN;热处理3:NaN;热处理2:NaN;热处理1:NaN;渗氮:NaN;渗碳:NaN;回火:580℃;淬火:1030℃;正火:NaN;退火:NaN", "1Cr11MoV-10": "热处理4:NaN;热处理3:NaN;热处理2:NaN;热处理1:NaN;渗氮:NaN;渗碳:NaN;回火:600℃;淬火:1030℃;正火:NaN;退火:NaN", "1Cr11MoV-11": "热处理4:NaN;热处理3:NaN;热处理2:NaN;热处理1:NaN;渗氮:NaN;渗碳:NaN;回火:550 ℃;淬火:980 ℃;正火:NaN;退火:NaN", "1Cr11MoV-12": "热处理4:NaN;热处理3:NaN;热处理2:NaN;热处理1:NaN;渗氮:NaN;渗碳:NaN;回火:580 ℃;淬火:980 ℃;正火:NaN;退火:NaN", "1Cr11MoV-13": "热处理4:NaN;热处理3:NaN;热处理2:NaN;热处理1:NaN;渗氮:NaN;渗碳:NaN;回火:600℃;淬火:980℃;正火:NaN;退火:NaN", "1Cr11MoV-14": "热处理4:NaN;热处理3:NaN;热处理2:NaN;热处理1:NaN;渗氮:NaN;渗碳:NaN;回火:350℃;淬火:950℃;正火:NaN;退火:NaN", "1Cr11MoV-15": "热处理4:NaN;热处理3:NaN;热处理2:NaN;热处理1:NaN;渗氮:NaN;渗碳:NaN;回火:500℃;淬火:950℃;正火:NaN;退火:NaN", "1Cr11MoV-16": "热处理4:NaN;热处理3:NaN;热处理2:NaN;热处理1:NaN;渗氮:NaN;渗碳:NaN;回火:530℃;淬火:950℃;正火:NaN;退火:NaN", "1Cr11MoV-17": "热处理4:NaN;热处理3:NaN;热处理2:NaN;热处理1:NaN;渗氮:NaN;渗碳:NaN;回火:550℃;淬火:950℃;正火:NaN;退火:NaN", "1Cr11MoV-18": "热处理4:NaN;热处理3:NaN;热处理2:NaN;热处理1:NaN;渗氮:NaN;渗碳:NaN;回火:750℃;淬火:950℃;正火:NaN;退火:NaN", "1Cr11MoV-19": "热处理4:NaN;热处理3:NaN;热处理2:NaN;热处理1:NaN;渗氮:NaN;渗碳:NaN;回火:660~770℃;淬火:1000~1030℃ 油冷;正火:NaN;退火:NaN", "1Cr12Mo-1": "热处理4:NaN;热处理3:NaN;热处理2:NaN;热处理1:NaN;渗氮:NaN;渗碳:NaN;回火:650℃ 空冷;淬火:970℃ 油冷;正火:NaN;退火:NaN", "1Cr12Mo-2": "热处理4:NaN;热处理3:NaN;热处理2:NaN;热处理1:NaN;渗氮:NaN;渗碳:NaN;回火:670℃ 空冷;淬火:970℃ 油冷;正火:NaN;退火:NaN", "1Cr12Mo-3": "热处理4:NaN;热处理3:NaN;热处理2:NaN;热处理1:NaN;渗氮:NaN;渗碳:NaN;回火:690℃ 空冷;淬火:970℃ 油冷;正火:NaN;退火:NaN", "1Cr12Mo-4": "热处理4:NaN;热处理3:NaN;热处理2:NaN;热处理1:NaN;渗氮:NaN;渗碳:NaN;回火:710℃ 空冷;淬火:970℃ 油冷;正火:NaN;退火:NaN", "1Cr12Mo-5": "热处理4:NaN;热处理3:NaN;热处理2:NaN;热处理1:NaN;渗氮:NaN;渗碳:NaN;回火:730℃ 空冷;淬火:970℃ 油冷;正火:NaN;退火:NaN", "1Cr12Mo-6": "热处理4:NaN;热处理3:NaN;热处理2:NaN;热处理1:NaN;渗氮:NaN;渗碳:NaN;回火:650℃ 空冷;淬火:1000℃ 油冷;正火:NaN;退火:NaN", "1Cr12Mo-7": "热处理4:NaN;热处理3:NaN;热处理2:NaN;热处理1:NaN;渗氮:NaN;渗碳:NaN;回火:670℃ 空冷;淬火:1000℃ 油冷;正火:NaN;退火:NaN", "1Cr12Mo-8": "热处理4:NaN;热处理3:NaN;热处理2:NaN;热处理1:NaN;渗氮:NaN;渗碳:NaN;回火:690℃ 空冷;淬火:1000℃ 油冷;正火:NaN;退火:NaN", "1Cr12Mo-9": "热处理4:NaN;热处理3:NaN;热处理2:NaN;热处理1:NaN;渗氮:NaN;渗碳:NaN;回火:710℃ 空冷;淬火:1000℃ 油冷;正火:NaN;退火:NaN", "1Cr12Mo-10": "热处理4:NaN;热处理3:NaN;热处理2:NaN;热处理1:NaN;渗氮:NaN;渗碳:NaN;回火:730℃ 空冷;淬火:1000℃ 油冷;正火:NaN;退火:NaN", "1Cr12Mo-11": "热处理4:NaN;热处理3:NaN;热处理2:NaN;热处理1:NaN;渗氮:NaN;渗碳:NaN;回火:650℃ 空冷;淬火:1030℃ 油冷;正火:NaN;退火:NaN", "1Cr12Mo-12": "热处理4:NaN;热处理3:NaN;热处理2:NaN;热处理1:NaN;渗氮:NaN;渗碳:NaN;回火:670℃ 空冷;淬火:1030℃ 油冷;正火:NaN;退火:NaN", "1Cr12Mo-13": "热处理4:NaN;热处理3:NaN;热处理2:NaN;热处理1:NaN;渗氮:NaN;渗碳:NaN;回火:690℃ 空冷;淬火:1030℃ 油冷;正火:NaN;退火:NaN", "1Cr12Mo-14": "热处理4:NaN;热处理3:NaN;热处理2:NaN;热处理1:NaN;渗氮:NaN;渗碳:NaN;回火:710℃ 空冷;淬火:1030℃ 油冷;正火:NaN;退火:NaN", "1Cr12Mo-15": "热处理4:NaN;热处理3:NaN;热处理2:NaN;热处理1:NaN;渗氮:NaN;渗碳:NaN;回火:730℃ 空冷;淬火:1030℃ 油冷;正火:NaN;退火:NaN", "1Cr12Mo-16": "热处理4:NaN;热处理3:NaN;热处理2:NaN;热处理1:NaN;渗氮:NaN;渗碳:NaN;回火:680℃ 空冷;淬火:970℃ 油冷;正火:NaN;退火:NaN", "1Cr12Ni3MoV-1": "热处理4:NaN;热处理3:NaN;热处理2:NaN;热处理1:NaN;渗氮:NaN;渗碳:NaN;回火:650℃ 2h 空冷;淬火:NaN;正火:1050℃ 40' 空冷;退火:NaN", "1Cr12Ni3MoV-2": "热处理4:NaN;热处理3:NaN;热处理2:NaN;热处理1:NaN;渗氮:NaN;渗碳:NaN;回火:350℃ 2h 空冷;淬火:NaN;正火:1050℃ 40' 空冷;退火:NaN", "1Cr12Ni3MoV-3": "热处理4:NaN;热处理3:NaN;热处理2:NaN;热处理1:NaN;渗氮:NaN;渗碳:NaN;回火:650℃ 2h 空冷;淬火:1050℃ 40' 油冷;正火:NaN;退火:NaN", "1Cr13-1": "热处理4:NaN;热处理3:NaN;热处理2:NaN;热处理1:NaN;渗氮:NaN;渗碳:NaN;回火:720℃ 2h 空冷;淬火:1050℃ 油冷;正火:NaN;退火:NaN", "1Cr13-2": "热处理4:NaN;热处理3:NaN;热处理2:NaN;热处理1:NaN;渗氮:NaN;渗碳:NaN;回火:770℃ 0.5h 水冷;淬火:1050℃ 油冷;正火:NaN;退火:NaN", "1Cr15Ni36W3Ti-1": "热处理4:NaN;热处理3:NaN;热处理2:NaN;热处理1:1180℃ 水冷,780℃ 时效 8~10h,730℃ 二次 时效 25h.;渗氮:NaN;渗碳:NaN;回火:NaN;淬火:NaN;正火:NaN;退火:NaN", "1Cr15Ni36W3Ti-2": "热处理4:NaN;热处理3:NaN;热处理2:NaN;热处理1:1080~1100℃ 水冷,700℃ 时效 25~50h.;渗氮:NaN;渗碳:NaN;回火:NaN;淬火:NaN;正火:NaN;退火:NaN", "1Cr17Ni2-1": "热处理4:NaN;热处理3:NaN;热处理2:NaN;热处理1:NaN;渗氮:NaN;渗碳:NaN;回火:300℃ 2h 空冷;淬火:1040℃ 油冷;正火:NaN;退火:NaN", "1Cr17Ni2-2": "热处理4:NaN;热处理3:NaN;热处理2:NaN;热处理1:NaN;渗氮:NaN;渗碳:NaN;回火:530℃ 2h 空冷;淬火:1040℃ 油冷;正火:NaN;退火:NaN", "1Cr17Ni2-3": "热处理4:NaN;热处理3:NaN;热处理2:NaN;热处理1:NaN;渗氮:NaN;渗碳:NaN;回火:550℃ 2h 空冷;淬火:1040℃ 油冷;正火:NaN;退火:NaN", "1Cr17Ni2-4": "热处理4:NaN;热处理3:NaN;热处理2:NaN;热处理1:NaN;渗氮:NaN;渗碳:NaN;回火:680℃ 2h 空冷;淬火:1030℃ 油冷;正火:NaN;退火:NaN", "1Cr17Ni2-5": "热处理4:NaN;热处理3:NaN;热处理2:NaN;热处理1:NaN;渗氮:NaN;渗碳:NaN;回火:680℃ 2h 空冷;淬火:1040℃ 油冷;正火:NaN;退火:NaN", "1Cr17Ni2-6": "热处理4:NaN;热处理3:NaN;热处理2:NaN;热处理1:NaN;渗氮:NaN;渗碳:NaN;回火:550℃ 2h 空冷;淬火:1050℃ 油冷;正火:NaN;退火:NaN", "1Cr17Ni2-7": "热处理4:NaN;热处理3:NaN;热处理2:NaN;热处理1:NaN;渗氮:NaN;渗碳:NaN;回火:550℃ 2h 空冷;淬火:1030℃ 油冷;正火:NaN;退火:NaN", "1Cr17Ni2-8": "热处理4:NaN;热处理3:NaN;热处理2:NaN;热处理1:NaN;渗氮:NaN;渗碳:NaN;回火:680℃ 2h 空冷;淬火:1050℃ 油冷;正火:NaN;退火:NaN", "1Cr17Ni2-9": "热处理4:NaN;热处理3:NaN;热处理2:NaN;热处理1:NaN;渗氮:NaN;渗碳:NaN;回火:580℃ 2h 空冷;淬火:1050℃ 油冷;正火:NaN;退火:NaN", "1Cr17Ni2-10": "热处理4:NaN;热处理3:NaN;热处理2:NaN;热处理1:开始锻造 1000-1050℃ ,>850℃ 结束锻造;渗氮:NaN;渗碳:NaN;回火:NaN;淬火:NaN;正火:NaN;退火:NaN", "1Cr17Ni2-11": "热处理4:NaN;热处理3:NaN;热处理2:NaN;热处理1:NaN;渗氮:NaN;渗碳:NaN;回火:NaN;淬火:1040℃ 油冷;正火:NaN;退火:NaN", "1Cr18Mn8Ni5N-1": "热处理4:NaN;热处理3:NaN;热处理2:NaN;热处理1:NaN;渗氮:NaN;渗碳:NaN;回火:NaN;淬火:1070℃ 水冷;正火:NaN;退火:NaN", "1Cr18Mn8Ni5N-2": "热处理4:NaN;热处理3:NaN;热处理2:NaN;热处理1:950℃ 空冷;渗氮:NaN;渗碳:NaN;回火:NaN;淬火:NaN;正火:NaN;退火:NaN", "1Cr18Ni9-1": "热处理4:NaN;热处理3:NaN;热处理2:NaN;热处理1:NaN;渗氮:NaN;渗碳:NaN;回火:NaN;淬火:1150℃ 水冷;正火:NaN;退火:NaN", "1Cr18Ni9-2": "热处理4:NaN;热处理3:NaN;热处理2:NaN;热处理1:NaN;渗氮:NaN;渗碳:NaN;回火:NaN;淬火:1080℃ 水冷;正火:NaN;退火:NaN", "1Cr18Ni9-3": "热处理4:NaN;热处理3:NaN;热处理2:NaN;热处理1:NaN;渗氮:NaN;渗碳:NaN;回火:NaN;淬火:1100℃ 水冷;正火:NaN;退火:NaN", "1Cr18Ni9-4": "热处理4:NaN;热处理3:NaN;热处理2:NaN;热处理1:固溶 冷轧;渗氮:NaN;渗碳:NaN;回火:400℃ 1h;淬火:NaN;正火:NaN;退火:NaN", "1Cr18Ni9-5": "热处理4:NaN;热处理3:NaN;热处理2:NaN;热处理1:冷轧;渗氮:NaN;渗碳:NaN;回火:NaN;淬火:NaN;正火:NaN;退火:NaN", "1Cr18Ni9-6": "热处理4:NaN;热处理3:NaN;热处理2:NaN;热处理1:NaN;渗氮:NaN;渗碳:NaN;回火:NaN;淬火:1200℃ 水冷;正火:NaN;退火:NaN", "1Cr18Ni9-7": "热处理4:NaN;热处理3:NaN;热处理2:NaN;热处理1:NaN;渗氮:NaN;渗碳:NaN;回火:NaN;淬火:1050℃ 水冷;正火:NaN;退火:NaN", "1Cr18Ni9-8": "热处理4:NaN;热处理3:NaN;热处理2:NaN;热处理1:NaN;渗氮:NaN;渗碳:NaN;回火:NaN;淬火:1080-1130℃ 水冷;正火:NaN;退火:NaN", "1Cr18Ni9Ti-1": "热处理4:NaN;热处理3:NaN;热处理2:NaN;热处理1:800℃ 时效 10h;渗氮:NaN;渗碳:NaN;回火:NaN;淬火:1150℃ 水冷;正火:NaN;退火:NaN", "1Cr18Ni9Ti-2": "热处理4:NaN;热处理3:NaN;热处理2:NaN;热处理1:NaN;渗氮:NaN;渗碳:NaN;回火:NaN;淬火:1050℃ 空冷 或 水冷;正火:NaN;退火:NaN", "1Cr19Ni11Nb-1": "热处理4:NaN;热处理3:NaN;热处理2:NaN;热处理1:NaN;渗氮:NaN;渗碳:NaN;回火:NaN;淬火:950℃ * 30分 (水冷);正火:NaN;退火:NaN", "1Cr19Ni11Nb-2": "热处理4:NaN;热处理3:NaN;热处理2:NaN;热处理1:NaN;渗氮:NaN;渗碳:NaN;回火:NaN;淬火:1175℃* 30分 (水冷);正火:NaN;退火:NaN", "1Cr19Ni11Nb-3": "热处理4:NaN;热处理3:NaN;热处理2:NaN;热处理1:NaN;渗氮:NaN;渗碳:NaN;回火:NaN;淬火:1220℃* 5 分 (水冷);正火:NaN;退火:NaN", "1Cr19Ni11Nb-4": "热处理4:NaN;热处理3:NaN;热处理2:NaN;热处理1:NaN;渗氮:NaN;渗碳:NaN;回火:NaN;淬火:1000℃   水冷;正火:NaN;退火:NaN", "1Cr19Ni11Nb-5": "热处理4:NaN;热处理3:NaN;热处理2:NaN;热处理1:NaN;渗氮:NaN;渗碳:NaN;回火:NaN;淬火:1000℃     空冷;正火:NaN;退火:NaN", "1Cr19Ni11Nb-6": "热处理4:NaN;热处理3:NaN;热处理2:NaN;热处理1:NaN;渗氮:NaN;渗碳:NaN;回火:NaN;淬火:1100℃   水冷;正火:NaN;退火:NaN", "1Cr19Ni11Nb-7": "热处理4:NaN;热处理3:NaN;热处理2:NaN;热处理1:NaN;渗氮:NaN;渗碳:NaN;回火:NaN;淬火:1100℃     空冷;正火:NaN;退火:NaN", "1Cr19Ni11Nb-8": "热处理4:NaN;热处理3:NaN;热处理2:NaN;热处理1:NaN;渗氮:NaN;渗碳:NaN;回火:NaN;淬火:1200℃   水冷;正火:NaN;退火:NaN", "1Cr19Ni11Nb-9": "热处理4:NaN;热处理3:NaN;热处理2:NaN;热处理1:NaN;渗氮:NaN;渗碳:NaN;回火:NaN;淬火:1200℃     空冷;正火:NaN;退火:NaN", "1Cr19Ni11Nb-10": "热处理4:NaN;热处理3:NaN;热处理2:NaN;热处理1:NaN;渗氮:NaN;渗碳:NaN;回火:NaN;淬火:1160~1190℃  水冷;正火:NaN;退火:NaN", "1Cr19Ni9-1": "热处理4:NaN;热处理3:NaN;热处理2:NaN;热处理1:NaN;渗氮:NaN;渗碳:NaN;回火:NaN;淬火:950℃ 30 分,水冷;正火:NaN;退火:NaN", "1Cr19Ni9-2": "热处理4:NaN;热处理3:NaN;热处理2:NaN;热处理1:NaN;渗氮:NaN;渗碳:NaN;回火:NaN;淬火:1065℃ 20 分,水冷;正火:NaN;退火:NaN", "1Cr19Ni9-3": "热处理4:NaN;热处理3:NaN;热处理2:NaN;热处理1:NaN;渗氮:NaN;渗碳:NaN;回火:NaN;淬火:1150℃   5分,水冷;正火:NaN;退火:NaN", "1Cr6Si2Mo-1": "热处理4:NaN;热处理3:NaN;热处理2:NaN;热处理1:退火;渗氮:NaN;渗碳:NaN;回火:NaN;淬火:NaN;正火:NaN;退火:NaN", "1Mn17Cr7MoVNbBZr-1": "热处理4:NaN;热处理3:NaN;热处理2:NaN;热处理1:1100℃ 水冷(固溶);渗氮:NaN;渗碳:NaN;回火:NaN;淬火:NaN;正火:NaN;退火:NaN", "1Mn17Cr7MoVNbBZr-2": "热处理4:NaN;热处理3:NaN;热处理2:NaN;热处理1:不热处理;渗氮:NaN;渗碳:NaN;回火:NaN;淬火:NaN;正火:NaN;退火:NaN", "1Mn17Cr7MoVNbBZr-3":
