Repository: yuyouyu32/106Lab_Project

# 106Lab_ML
106Lab's machine learning programs.

File: fatigue_data_tidy/金相组织.json (part 1 of 2)
{
    "column_names": [
        "试验单位-金相组织",
        "夹杂物",
        "渗氮",
        "渗碳",
        "金相组织",
        "最大晶粒度",
        "晶粒度",
        "马氏体转变开"
    ],
    "00Cr12Ni8Cu2AlNb-060195-1": [
        "NaN",
        "NaN",
        "NaN",
        "NaN",
        "板条状马氏体+(Fe-Ti,Fe-Al,Cu)析出相",
        "0",
        "0",
        "248"
    ],
    "00Cr17Ni14Mo2-74-765-1": [
        "NaN",
        "NaN",
        "NaN",
        "NaN",
        "奥氏体",
        "7",
        "6",
        "0"
    ],
    "08-903108-1": [
        "上海材料研究所",
        "NaN",
        "NaN",
        "NaN",
        "铁素体+少量珠光体",
        "0",
        "0",
        "0"
    ],
    "08Al-C2249161-1": [
        "南京汽车厂研究所",
        "NaN",
        "NaN",
        "NaN",
        "游离渗碳体,A列1~1.5级",
        "8",
        "7",
        "0"
    ],
    "08F-1008-1": [
        "上海材料研究所",
        "NaN",
        "NaN",
        "NaN",
        "铁素体+珠光体",
        "0",
        "0",
        "0"
    ],
    "09SiVL-89001-1": [
        "第二汽车厂",
        "NaN",
        "NaN",
        "NaN",
        "铁素体+珠光体",
        "7",
        "7",
        "0"
    ],
    "0Cr15Ni35W3Ti3AlB-071095-1": [
        "NaN",
        "NaN",
        "NaN",
        "NaN",
        "奥氏体",
        "0",
        "0",
        "0"
    ],
    "0Cr15Ni7Mo2Al-041095-1": [
        "NaN",
        "NaN",
        "NaN",
        "NaN",
        "马氏体",
        "0",
        "0",
        "0"
    ],
    "0Cr16Ni6-081094-1": [
        "NaN",
        "NaN",
        "NaN",
        "NaN",
        "马氏体",
        "0",
        "0",
        "0"
    ],
    "0Cr17Ni4Cu4Nb-88101-1": [
        "哈尔滨汽轮机厂",
        "NaN",
        "NaN",
        "NaN",
        "低碳回火马氏体+富铜相+残余奥氏体",
        "0",
        "0",
        "170"
    ],
    "0Cr17Ni4Cu4Nb-88135-1": [
        "哈尔滨汽轮机厂",
        "氧化物,硫化物<1级",
        "NaN",
        "NaN",
        "低碳回火马氏体+富铜相+残余奥氏体",
        "0",
        "0",
        "170"
    ],
    "0Cr17Ni4Cu4Nb-88331-1": [
        "哈尔滨汽轮机厂",
        "氧化物,硫化物<0.5级",
        "NaN",
        "NaN",
        "低碳回火马氏体+富铜相+残余奥氏体",
        "0",
        "0",
        "170"
    ],
    "0Cr19Ni9-01891-1": [
        "上海材料研究所",
        "NaN",
        "NaN",
        "NaN",
        "奥氏体+少量碳化物",
        "0",
        "0",
        "0"
    ],
    "10-89101-1": [
        "上海发电设备成套所",
        "NaN",
        "NaN",
        "NaN",
        "铁素体+珠光体",
        "0",
        "0",
        "0"
    ],
    "10-89102-1": [
        "上海发电设备成套所",
        "NaN",
        "NaN",
        "NaN",
        "铁素体+珠光体",
        "0",
        "0",
        "0"
    ],
    "10-89103-1": [
        "上海发电设备成套所",
        "NaN",
        "NaN",
        "NaN",
        "铁素体+珠光体",
        "0",
        "0",
        "0"
    ],
    "10-89104-2": [
        "NaN",
        "NaN",
        "NaN",
        "NaN",
        "铁素体+珠光体",
        "0",
        "0",
        "0"
    ],
    "10Cr2Mo1-1062410-1": [
        "上海汽轮机厂",
        "NaN",
        "NaN",
        "NaN",
        "贝氏体",
        "0",
        "0",
        "0"
    ],
    "10Cr5MoWVTiB-G106-1-1": [
        "NaN",
        "NaN",
        "NaN",
        "NaN",
        "回火贝氏体",
        "0",
        "0",
        "0"
    ],
    "10Cr5MoWVTiB-G106-6-10": [
        "NaN",
        "NaN",
        "NaN",
        "NaN",
        "马氏体",
        "0",
        "0",
        "0"
    ],
    "10Cr5MoWVTiB-G106-6-11": [
        "NaN",
        "NaN",
        "NaN",
        "NaN",
        "粒状贝氏体",
        "0",
        "0",
        "0"
    ],
    "10CrMo910-2221-1": [
        "上海发电设备成套所",
        "NaN",
        "NaN",
        "NaN",
        "铁素体+索氏体",
        "0",
        "0",
        "0"
    ],
    "10Ti-1001-1": [
        "南京汽车厂",
        "TiN",
        "NaN",
        "NaN",
        "铁素体+珠光体",
        "8",
        "8",
        "0"
    ],
    "12Cr1MoV-790001-1": [
        "上海发电设备成套所",
        "氧化物和硫化物<3级",
        "NaN",
        "NaN",
        "贝氏体",
        "8",
        "7",
        "0"
    ],
    "12Cr1MoV-790002-1": [
        "上海发电设备成套所",
        "氧化物和硫化物<3级",
        "NaN",
        "NaN",
        "贝氏体",
        "8",
        "7",
        "0"
    ],
    "12Cr1MoV-790003-1": [
        "上海发电设备成套所",
        "氧化物和硫化物<3级",
        "NaN",
        "NaN",
        "贝氏体",
        "8",
        "7",
        "0"
    ],
    "12Cr1MoV-790004-2": [
        "上海发电设备成套所",
        "氧化物和硫化物<3级",
        "NaN",
        "NaN",
        "贝氏体",
        "8",
        "7",
        "0"
    ],
    "12Cr1MoV-790005-2": [
        "上海发电设备成套所",
        "氧化物和硫化物<3级",
        "NaN",
        "NaN",
        "贝氏体",
        "8",
        "7",
        "0"
    ],
    "12Cr1MoV-790006-3": [
        "上海发电设备成套所",
        "氧化物和硫化物<3级",
        "NaN",
        "NaN",
        "贝氏体",
        "8",
        "7",
        "0"
    ],
    "12Cr1MoV-790007-3": [
        "上海发电设备成套所",
        "氧化物和硫化物<3级",
        "NaN",
        "NaN",
        "贝氏体",
        "8",
        "7",
        "0"
    ],
    "12Cr2MoWVTiB-780001-1": [
        "首钢特钢厂",
        "氧化物和硫化物<2级",
        "NaN",
        "NaN",
        "回火贝氏体",
        "3",
        "3",
        "0"
    ],
    "12Cr2MoWVTiB-780002-1": [
        "首钢特钢厂",
        "氧化物和硫化物<2级",
        "NaN",
        "NaN",
        "回火贝氏体",
        "3",
        "3",
        "0"
    ],
    "12Cr2MoWVTiB-780003-1": [
        "首钢特钢厂",
        "氧化物和硫化物<2级",
        "NaN",
        "NaN",
        "回火贝氏体",
        "3",
        "3",
        "0"
    ],
    "12Cr2MoWVTiB-780004-1": [
        "首钢特钢厂",
        "氧化物和硫化物",
        "NaN",
        "NaN",
        "回火贝氏体",
        "3",
        "3",
        "0"
    ],
    "12Cr2MoWVTiB-780005-1": [
        "首钢特钢厂",
        "氧化物和硫化物",
        "NaN",
        "NaN",
        "回火贝氏体",
        "3",
        "3",
        "0"
    ],
    "12Cr2MoWVTiB-780006-1": [
        "首钢特钢厂",
        "氧化物和硫化物",
        "NaN",
        "NaN",
        "回火贝氏体",
        "3",
        "3",
        "0"
    ],
    "12Cr2Ni4-1224-1": [
        "洛阳轴承所",
        "NaN",
        "NaN",
        "NaN",
        "回火索氏体",
        "0",
        "0",
        "0"
    ],
    "12Cr3MoVSiTiB-7129441-1": [
        "上海发电设备成套所",
        "少量氧化物和硫化物",
        "NaN",
        "NaN",
        "贝氏体",
        "7",
        "5",
        "374"
    ],
    "12Cr3MoVSiTiB-812189-1": [
        "上海发电设备成套所",
        "少量氧化物和硫化物",
        "NaN",
        "NaN",
        "贝氏体",
        "8",
        "7",
        "374"
    ],
    "12Cr3MoVSiTiB-812192-1": [
        "上海发电设备成套所",
        "少量氧化物和硫化物",
        "NaN",
        "NaN",
        "贝氏体",
        "7",
        "5",
        "374"
    ],
    "12Cr3MoVSiTiB-812196-1": [
        "上海发电设备成套所",
        "少量氧化物和硫化物",
        "NaN",
        "NaN",
        "贝氏体",
        "8",
        "6",
        "374"
    ],
    "12CrNi3-12001-1": [
        "福州大学",
        "NaN",
        "NaN",
        "NaN",
        "回火索氏体",
        "0",
        "0",
        "0"
    ],
    "12MoVWBSiRE-070295-1": [
        "NaN",
        "氧化物1.5级,硫化物",
        "NaN",
        "NaN",
        "贝氏体+铁素体",
        "6",
        "4",
        "0"
    ],
    "13MnNiMoNb-110535-11": [
        "NaN",
        "NaN",
        "NaN",
        "NaN",
        "铁素体+回火贝氏体",
        "0",
        "0",
        "0"
    ],
    "14CrMnMoVB-0014-7": [
        "上钢三厂",
        "NaN",
        "NaN",
        "NaN",
        "回火贝氏体+少量回火索氏体",
        "6",
        "6",
        "0"
    ],
    "14CrMnMoVB-1-314-3": [
        "上钢三厂",
        "NaN",
        "NaN",
        "NaN",
        "回火贝氏体+少量回火索氏体",
        "6",
        "6",
        "0"
    ],
    "14CrMnMoVB-64-470-1": [
        "上钢三厂",
        "NaN",
        "NaN",
        "NaN",
        "回火贝氏体+ 少量回火索氏体",
        "4",
        "4",
        "0"
    ],
    "14CrMnSiNi2MoA-091294-1": [
        "NaN",
        "NaN",
        "NaN",
        "NaN",
        "回火马氏体",
        "0",
        "0",
        "0"
    ],
    "14MnMoVBRE-167-2": [
        "上钢三厂",
        "NaN",
        "NaN",
        "NaN",
        "贝氏体+珠光体",
        "0",
        "0",
        "0"
    ],
    "14MnMoVBRE-763-6": [
        "上钢三厂",
        "NaN",
        "NaN",
        "NaN",
        "珠光体+铁素体",
        "0",
        "0",
        "0"
    ],
    "15-902115-1": [
        "上海材料研究所",
        "NaN",
        "NaN",
        "NaN",
        "铁素体+少量珠光体",
        "0",
        "0",
        "0"
    ],
    "15CrMnMoVA-032094-5": [
        "NaN",
        "NaN",
        "NaN",
        "NaN",
        "回火下贝氏体",
        "0",
        "0",
        "376"
    ],
    "15CrMo-90000001-1": [
        "上海发电设备成套所",
        "NaN",
        "NaN",
        "NaN",
        "铁素体+珠光体",
        "8",
        "7",
        "0"
    ],
    "15CrMo-90000002-1": [
        "上海发电设备成套所",
        "NaN",
        "NaN",
        "NaN",
        "铁素体+珠光体",
        "8",
        "7",
        "0"
    ],
    "15CrMo-90000003-1": [
        "上海发电设备成套所",
        "NaN",
        "NaN",
        "NaN",
        "铁素体+珠光体",
        "8",
        "7",
        "0"
    ],
    "15CrMo-90000004-2": [
        "上海发电设备成套所",
        "NaN",
        "NaN",
        "NaN",
        "铁素体+珠光体",
        "7",
        "6",
        "0"
    ],
    "15CrMo-90000005-2": [
        "上海发电设备成套所",
        "NaN",
        "NaN",
        "NaN",
        "铁素体+珠光体",
        "8",
        "5",
        "0"
    ],
    "15CrMo-90000006-2": [
        "上海发电设备成套所",
        "NaN",
        "NaN",
        "NaN",
        "铁素体+珠光体",
        "7",
        "6",
        "0"
    ],
    "15CrMo-90000007-2": [
        "上海发电设备成套所",
        "NaN",
        "NaN",
        "NaN",
        "铁素体+珠光体",
        "7",
        "6",
        "0"
    ],
    "15MnV-88-174-2-1": [
        "上海材料研究所",
        "NaN",
        "NaN",
        "NaN",
        "铁素体+珠光体",
        "0",
        "0",
        "0"
    ],
    "16Mn-16001-1": [
        "上海材料研究所",
        "NaN",
        "NaN",
        "NaN",
        "铁素体+珠光体",
        "0",
        "0",
        "0"
    ],
    "16MnCr5-751-1207-1": [
        "北京农机院",
        "NaN",
        "NaN",
        "NaN",
        "回火马氏体",
        "0",
        "0",
        "410"
    ],
    "16MnL-21T1042-1-1": [
        "第二汽车厂",
        "2级",
        "NaN",
        "NaN",
        "铁素体+珠光体",
        "8",
        "7",
        "0"
    ],
    "16MnL-21T1153-2-1": [
        "第二汽车厂",
        "2级",
        "NaN",
        "NaN",
        "铁素体+珠光体",
        "8",
        "0",
        "0"
    ],
    "16MnL-32T29-3-1": [
        "第二汽车厂",
        "2级",
        "NaN",
        "NaN",
        "铁素体+珠光体",
        "8",
        "0",
        "0"
    ],
    "16MnR-1-6951-3-1": [
        "合肥通用所",
        "氧化物,硫化物2.5级",
        "NaN",
        "NaN",
        "铁素体+珠光体",
        "0",
        "0",
        "0"
    ],
    "16MnR-2-5514-1-1": [
        "合肥通用所",
        "氧化物,硫化物1级",
        "NaN",
        "NaN",
        "铁素体+珠光体",
        "0",
        "0",
        "0"
    ],
    "16MnR-2-6824-2-1": [
        "合肥通用所",
        "氧化物,硫化物3级",
        "NaN",
        "NaN",
        "铁素体+珠光体",
        "0",
        "0",
        "0"
    ],
    "16Mng-891161-1": [
        "上海工业锅炉厂",
        "少量氧化物",
        "NaN",
        "NaN",
        "铁素体+珠光体",
        "0",
        "0",
        "0"
    ],
    "18Cr2Ni4WA-18625-1-1": [
        "上海材料研究所",
        "NaN",
        "NaN",
        "NaN",
        "回火索氏体",
        "0",
        "0",
        "0"
    ],
    "18Mn2CrMoBA-072094-1": [
        "NaN",
        "NaN",
        "NaN",
        "NaN",
        "贝氏体+马氏体+(M-A)混合组织",
        "0",
        "0",
        "320"
    ],
    "19CN5-19001-1": [
        "上海材料研究所",
        "NaN",
        "NaN",
        "NaN",
        "马氏体",
        "0",
        "0",
        "380"
    ],
    "19CN5-19002-3": [
        "上钢五厂",
        "NaN",
        "NaN",
        "NaN",
        "马氏体",
        "8",
        "5",
        "380"
    ],
    "19Mn5-85084-1": [
        "上海发电设备成套所",
        "NaN",
        "NaN",
        "NaN",
        "铁素体+珠光体",
        "0",
        "0",
        "0"
    ],
    "1Cr11MoV-050501-1": [
        "NaN",
        "NaN",
        "NaN",
        "NaN",
        "马氏体",
        "0",
        "0",
        "0"
    ],
    "1Cr12Mo-3D031-1": [
        "哈尔滨汽轮机厂",
        "NaN",
        "NaN",
        "NaN",
        "回火索氏体",
        "0",
        "0",
        "250"
    ],
    "1Cr12Mo-3D031-2": [
        "哈尔滨汽轮机厂",
        "NaN",
        "NaN",
        "NaN",
        "回火索氏体",
        "0",
        "0",
        "250"
    ],
    "1Cr12Mo-3D031-3": [
        "哈尔滨汽轮机厂",
        "NaN",
        "NaN",
        "NaN",
        "回火索氏体",
        "0",
        "0",
        "250"
    ],
    "1Cr12Mo-3D031-4": [
        "哈尔滨汽轮机厂",
        "NaN",
        "NaN",
        "NaN",
        "回火索氏体",
        "0",
        "0",
        "250"
    ],
    "1Cr12Mo-3D031-5": [
        "哈尔滨汽轮机厂",
        "NaN",
        "NaN",
        "NaN",
        "回火索氏体",
        "0",
        "0",
        "250"
    ],
    "1Cr12Mo-3D031-6": [
        "哈尔滨汽轮机厂",
        "NaN",
        "NaN",
        "NaN",
        "回火索氏体",
        "0",
        "0",
        "250"
    ],
    "1Cr12Mo-3D031-7": [
        "哈尔滨汽轮机厂",
        "NaN",
        "NaN",
        "NaN",
        "回火索氏体",
        "0",
        "0",
        "250"
    ],
    "1Cr12Mo-3D031-8": [
        "哈尔滨汽轮机厂",
        "NaN",
        "NaN",
        "NaN",
        "回火索氏体",
        "0",
        "0",
        "250"
    ],
    "1Cr12Mo-3D031-9": [
        "哈尔滨汽轮机厂",
        "NaN",
        "NaN",
        "NaN",
        "回火索氏体",
        "0",
        "0",
        "250"
    ],
    "1Cr12Mo-3D031-10": [
        "哈尔滨汽轮机厂",
        "NaN",
        "NaN",
        "NaN",
        "回火索氏体",
        "0",
        "0",
        "250"
    ],
    "1Cr12Mo-3D031-11": [
        "哈尔滨汽轮机厂",
        "NaN",
        "NaN",
        "NaN",
        "回火索氏体",
        "0",
        "0",
        "250"
    ],
    "1Cr12Mo-3D031-12": [
        "哈尔滨汽轮机厂",
        "NaN",
        "NaN",
        "NaN",
        "回火索氏体",
        "0",
        "0",
        "250"
    ],
    "1Cr12Mo-3D031-13": [
        "哈尔滨汽轮机厂",
        "NaN",
        "NaN",
        "NaN",
        "回火索氏体",
        "0",
        "0",
        "250"
    ],
    "1Cr12Mo-3D031-14": [
        "哈尔滨汽轮机厂",
        "NaN",
        "NaN",
        "NaN",
        "回火索氏体",
        "0",
        "0",
        "250"
    ],
    "1Cr12Mo-3D031-15": [
        "哈尔滨汽轮机厂",
        "NaN",
        "NaN",
        "NaN",
        "回火索氏体",
        "0",
        "0",
        "250"
    ],
    "1Cr12Mo-D5003-1": [
        "哈尔滨汽轮机厂",
        "NaN",
        "NaN",
        "NaN",
        "回火索氏体",
        "0",
        "0",
        "250"
    ],
    "1Cr12Mo-D5003-2": [
        "哈尔滨汽轮机厂",
        "NaN",
        "NaN",
        "NaN",
        "回火索氏体",
        "0",
        "0",
        "250"
    ],
    "1Cr12Mo-D5003-3": [
        "哈尔滨汽轮机厂",
        "NaN",
        "NaN",
        "NaN",
        "回火索氏体",
        "0",
        "0",
        "250"
    ],
    "1Cr12Mo-D5003-4": [
        "哈尔滨汽轮机厂",
        "NaN",
        "NaN",
        "NaN",
        "回火索氏体",
        "0",
        "0",
        "250"
    ],
    "1Cr12Mo-D5003-5": [
        "哈尔滨汽轮机厂",
        "NaN",
        "NaN",
        "NaN",
        "回火索氏体",
        "0",
        "0",
        "250"
    ],
    "1Cr12Mo-D5003-6": [
        "哈尔滨汽轮机厂",
        "NaN",
        "NaN",
        "NaN",
        "回火索氏体",
        "0",
        "0",
        "250"
    ],
    "1Cr12Mo-D5003-7": [
        "哈尔滨汽轮机厂",
        "NaN",
        "NaN",
        "NaN",
        "回火索氏体",
        "0",
        "0",
        "250"
    ],
    "1Cr12Mo-D5003-8": [
        "哈尔滨汽轮机厂",
        "NaN",
        "NaN",
        "NaN",
        "回火索氏体",
        "0",
        "0",
        "250"
    ],
    "1Cr12Mo-D5003-9": [
        "哈尔滨汽轮机厂",
        "NaN",
        "NaN",
        "NaN",
        "回火索氏体",
        "0",
        "0",
        "250"
    ],
    "1Cr12Mo-D5003-10": [
        "哈尔滨汽轮机厂",
        "NaN",
        "NaN",
        "NaN",
        "回火索氏体",
        "0",
        "0",
        "250"
    ],
    "1Cr12Mo-D5003-11": [
        "哈尔滨汽轮机厂",
        "NaN",
        "NaN",
        "NaN",
        "回火索氏体",
        "0",
        "0",
        "250"
    ],
    "1Cr12Mo-D5003-12": [
        "哈尔滨汽轮机厂",
        "NaN",
        "NaN",
        "NaN",
        "回火索氏体",
        "0",
        "0",
        "250"
    ],
    "1Cr12Mo-D5003-13": [
        "哈尔滨汽轮机厂",
        "NaN",
        "NaN",
        "NaN",
        "回火索氏体",
        "0",
        "0",
        "250"
    ],
    "1Cr12Mo-D5003-14": [
        "哈尔滨汽轮机厂",
        "NaN",
        "NaN",
        "NaN",
        "回火索氏体",
        "0",
        "0",
        "250"
    ],
    "1Cr12Mo-D5003-15": [
        "哈尔滨汽轮机厂",
        "NaN",
        "NaN",
        "NaN",
        "回火索氏体",
        "0",
        "0",
        "250"
    ],
    "1Cr12Mo-D5078-1": [
        "哈尔滨汽轮机厂",
        "NaN",
        "NaN",
        "NaN",
        "回火索氏体",
        "0",
        "0",
        "250"
    ],
    "1Cr12Mo-D5078-2": [
        "哈尔滨汽轮机厂",
        "NaN",
        "NaN",
        "NaN",
        "回火索氏体",
        "0",
        "0",
        "250"
    ],
    "1Cr12Mo-D5078-3": [
        "哈尔滨汽轮机厂",
        "NaN",
        "NaN",
        "NaN",
        "回火索氏体",
        "0",
        "0",
        "250"
    ],
    "1Cr12Mo-D5078-4": [
        "哈尔滨汽轮机厂",
        "NaN",
        "NaN",
        "NaN",
        "回火索氏体",
        "0",
        "0",
        "250"
    ],
    "1Cr12Mo-D5078-5": [
        "哈尔滨汽轮机厂",
        "NaN",
        "NaN",
        "NaN",
        "回火索氏体",
        "0",
        "0",
        "250"
    ],
    "1Cr12Mo-D5078-6": [
        "哈尔滨汽轮机厂",
        "NaN",
        "NaN",
        "NaN",
        "回火索氏体",
        "0",
        "0",
        "250"
    ],
    "1Cr12Mo-D5078-7": [
        "哈尔滨汽轮机厂",
        "NaN",
        "NaN",
        "NaN",
        "回火索氏体",
        "0",
        "0",
        "250"
    ],
    "1Cr12Mo-D5078-8": [
        "哈尔滨汽轮机厂",
        "NaN",
        "NaN",
        "NaN",
        "回火索氏体",
        "0",
        "0",
        "250"
    ],
    "1Cr12Mo-D5078-9": [
        "哈尔滨汽轮机厂",
        "NaN",
        "NaN",
        "NaN",
        "回火索氏体",
        "0",
        "0",
        "250"
    ],
    "1Cr12Mo-D5078-10": [
        "哈尔滨汽轮机厂",
        "NaN",
        "NaN",
        "NaN",
        "回火索氏体",
        "0",
        "0",
        "250"
    ],
    "1Cr12Mo-D5078-11": [
        "哈尔滨汽轮机厂",
        "NaN",
        "NaN",
        "NaN",
        "回火索氏体",
        "0",
        "0",
        "250"
    ],
    "1Cr12Mo-D5078-12": [
        "哈尔滨汽轮机厂",
        "NaN",
        "NaN",
        "NaN",
        "回火索氏体",
        "0",
        "0",
        "250"
    ],
    "1Cr12Mo-D5078-13": [
        "哈尔滨汽轮机厂",
        "NaN",
        "NaN",
        "NaN",
        "回火索氏体",
        "0",
        "0",
        "250"
    ],
    "1Cr12Mo-D5078-14": [
        "哈尔滨汽轮机厂",
        "NaN",
        "NaN",
        "NaN",
        "回火索氏体",
        "0",
        "0",
        "250"
    ],
    "1Cr12Ni3MoV-89001-1": [
        "621所",
        "NaN",
        "NaN",
        "NaN",
        "低碳马氏体",
        "0",
        "0",
        "0"
    ],
    "1Cr13-113001-1": [
        "NaN",
        "NaN",
        "NaN",
        "NaN",
        "回火索氏体+少量铁素体",
        "9",
        "8",
        "0"
    ],
    "1Cr15Ni36W3Ti-070195-1": [
        "NaN",
        "NaN",
        "NaN",
        "NaN",
        "奥氏体",
        "0",
        "0",
        "0"
    ],
    "1Cr17Ni2-17201-11": [
        "621所",
        "NaN",
        "NaN",
        "NaN",
        "马氏体",
        "0",
        "0",
        "357"
    ],
    "1Cr18Mn8Ni5N-050595-1": [
        "NaN",
        "NaN",
        "NaN",
        "NaN",
        "奥氏体",
        "0",
        "0",
        "0"
    ],
    "1Cr18Ni9-11890-1": [
        "NaN",
        "NaN",
        "NaN",
        "NaN",
        "奥氏体",
        "0",
        "0",
        "0"
    ],
    "1Cr18Ni9-11891-2": [
        "NaN",
        "NaN",
        "NaN",
        "NaN",
        "奥氏体",
        "0",
        "0",
        "0"
    ],
    "1Cr18Ni9-11892-3": [
        "NaN",
        "NaN",
        "NaN",
        "NaN",
        "奥氏体",
        "0",
        "0",
        "0"
    ],
    "1Cr18Ni9-11893-4": [
        "NaN",
        "NaN",
        "NaN",
        "NaN",
        "奥氏体+马氏体",
        "0",
        "0",
        "0"
    ],
    "1Cr18Ni9Ti-118001-1": [
        "上海材料研究所",
        "NaN",
        "NaN",
        "NaN",
        "奥氏体+少量δ铁素体",
        "0",
        "0",
        "0"
    ],
    "1Cr18Ni9Ti-118002-2": [
        "上海材料研究所",
        "NaN",
        "NaN",
        "NaN",
        "孪晶奥氏体",
        "0",
        "0",
        "0"
    ],
    "1Cr19Ni11Nb-062094-1": [
        "NaN",
        "NaN",
        "NaN",
        "NaN",
        "奥氏体",
        "0",
        "0",
        "0"
    ],
    "1Cr6Si2Mo-071595-1": [
        "NaN",
        "NaN",
        "NaN",
        "NaN",
        "珠光体+铁素体",
        "0",
        "0",
        "0"
    ],
    "1Mn17Cr7MoVNbBZr-060695-1": [
        "NaN",
        "NaN",
        "NaN",
        "NaN",
        "奥氏体",
        "0",
        "0",
        "0"
    ],
    "20-10001-1": [
        "上海材料研究所",
        "NaN",
        "NaN",
        "NaN",
        "铁素体+珠光体",
        "0",
        "0",
        "0"
    ],
    "20-10002-1": [
        "上海材料研究所",
        "NaN",
        "NaN",
        "NaN",
        "铁素体+珠光体",
        "0",
        "0",
        "0"
    ],
    "20-10003-1": [
        "上海材料研究所",
        "NaN",
        "NaN",
        "NaN",
        "铁素体+珠光体",
        "0",
        "0",
        "0"
    ],
    "20-10004-1": [
        "上海材料研究所",
        "NaN",
        "NaN",
        "NaN",
        "铁素体+珠光体",
        "0",
        "0",
        "0"
    ],
    "20Cr-2010-1": [
        "洛阳拖拉机所",
        "NaN",
        "NaN",
        "NaN",
        "铁素体+珠光体",
        "0",
        "0",
        "0"
    ],
    "20Cr-C-20100-1": [
        "洛阳拖拉机所",
        "NaN",
        "NaN",
        "920℃",
        "回火马氏体",
        "0",
        "0",
        "0"
    ],
    "20Cr1Mo1VNbTiB-201101-1": [
        "上海汽轮机厂",
        "NaN",
        "NaN",
        "NaN",
        "回火索氏体",
        "0",
        "0",
        "0"
    ],
    "20Cr1Mo1VTiB-B1-1": [
        "哈尔滨汽轮机厂",
        "NaN",
        "NaN",
        "NaN",
        "贝氏体",
        "0",
        "0",
        "0"
    ],
    "20Cr1Mo1VTiB-B1-12": [
        "哈尔滨汽轮机厂",
        "NaN",
        "NaN",
        "NaN",
        "贝氏体",
        "0",
        "0",
        "0"
    ],
    "20Cr1Mo1VTiB-B2-1": [
        "哈尔滨汽轮机厂",
        "NaN",
        "NaN",
        "NaN",
        "贝氏体",
        "0",
        "0",
        "0"
    ],
    "20Cr1Mo1VTiB-B3-1": [
        "哈尔滨汽轮机厂",
        "NaN",
        "NaN",
        "NaN",
        "贝氏体",
        "0",
        "0",
        "0"
    ],
    "20Cr1Mo1VTiB-B4-1": [
        "哈尔滨汽轮机厂",
        "NaN",
        "NaN",
        "NaN",
        "贝氏体",
        "0",
        "0",
        "0"
    ],
    "20Cr1Mo1VTiB-B5-1": [
        "哈尔滨汽轮机厂",
        "NaN",
        "NaN",
        "NaN",
        "贝氏体",
        "0",
        "0",
        "0"
    ],
    "20Cr1Mo1VTiB-B5-2": [
        "哈尔滨汽轮机厂",
        "NaN",
        "NaN",
        "NaN",
        "贝氏体",
        "0",
        "0",
        "0"
    ],
    "20Cr1Mo1VTiB-B5-3": [
        "哈尔滨汽轮机厂",
        "NaN",
        "NaN",
        "NaN",
        "贝氏体",
        "0",
        "0",
        "0"
    ],
    "20Cr1Mo1VTiB-B5-4": [
        "哈尔滨汽轮机厂",
        "NaN",
        "NaN",
        "NaN",
        "贝氏体",
        "0",
        "0",
        "0"
    ],
    "20Cr1Mo1VTiB-B5-5": [
        "哈尔滨汽轮机厂",
        "NaN",
        "NaN",
        "NaN",
        "贝氏体",
        "0",
        "0",
        "0"
    ],
    "20Cr1Mo1VTiB-B5-6": [
        "哈尔滨汽轮机厂",
        "NaN",
        "NaN",
        "NaN",
        "贝氏体",
        "0",
        "0",
        "0"
    ],
    "20Cr1Mo1VTiB-B6-1": [
        "哈尔滨汽轮机厂",
        "NaN",
        "NaN",
        "NaN",
        "贝氏体",
        "0",
        "0",
        "0"
    ],
    "20Cr1Mo1VTiB-B6-7": [
        "哈尔滨汽轮机厂",
        "NaN",
        "NaN",
        "NaN",
        "贝氏体",
        "0",
        "0",
        "0"
    ],
    "20Cr1Mo1VTiB-B6-8": [
        "哈尔滨汽轮机厂",
        "NaN",
        "NaN",
        "NaN",
        "贝氏体",
        "0",
        "0",
        "0"
    ],
    "20Cr1Mo1VTiB-B6-9": [
        "哈尔滨汽轮机厂",
        "NaN",
        "NaN",
        "NaN",
        "贝氏体",
        "0",
        "0",
        "0"
    ],
    "20Cr1Mo1VTiB-B6-10": [
        "哈尔滨汽轮机厂",
        "NaN",
        "NaN",
        "NaN",
        "贝氏体",
        "0",
        "0",
        "0"
    ],
    "20Cr1Mo1VTiB-B6-11": [
        "哈尔滨汽轮机厂",
        "NaN",
        "NaN",
        "NaN",
        "贝氏体",
        "0",
        "0",
        "0"
    ],
    "20Cr1Mo1VTiB-B6-13": [
        "哈尔滨汽轮机厂",
        "NaN",
        "NaN",
        "NaN",
        "贝氏体",
        "0",
        "0",
        "0"
    ],
    "20Cr1Mo1VTiB-B7-1": [
        "哈尔滨汽轮机厂",
        "NaN",
        "NaN",
        "NaN",
        "贝氏体",
        "0",
        "0",
        "0"
    ],
    "20Cr2Ni4A-73-2310C-1": [
        "北京农机院",
        "NaN",
        "NaN",
        "NaN",
        "回火马氏体",
        "0",
        "0",
        "0"
    ],
    "20Cr3MoWV-951-1": [
        "NaN",
        "NaN",
        "NaN",
        "NaN",
        "珠光体",
        "0",
        "0",
        "0"
    ],
    "20Cr5Cu-100894-1": [
        "上钢三厂",
        "NaN",
        "NaN",
        "NaN",
        "回火马氏体",
        "0",
        "0",
        "365"
    ],
    "20Cr5Cu-100894-2": [
        "上钢三厂",
        "NaN",
        "NaN",
        "NaN",
        "马氏体",
        "0",
        "0",
        "0"
    ],
    "20Cr5Cu-100894-3": [
        "上钢三厂",
        "NaN",
        "NaN",
        "NaN",
        "铁素体+ 碳化物",
        "0",
        "0",
        "0"
    ],
    "20CrMnMo-8812120-1": [
        "洛阳拖拉机所",
        "NaN",
        "NaN",
        "NaN",
        "回火马氏体",
        "0",
        "0",
        "0"
    ],
    "20CrMnSi-2011-1": [
        "洛阳轴承所",
        "NaN",
        "NaN",
        "NaN",
        "回火索氏体+ 针状铁素体",
        "0",
        "0",
        "0"
    ],
    "20CrMnTi-103-4": [
        "上海材料研究所",
        "NaN",
        "NaN",
        "NaN",
        "回火马氏体",
        "0",
        "0",
        "0"
    ],
    "20CrMnTi-20651-2": [
        "第一汽车厂",
        "NaN",
        "NaN",
        "1.00(mm)",
        "马氏体",
        "0",
        "0",
        "0"
    ],
    "20CrMoH-20615-1": [
        "南京汽车厂",
        "NaN",
        "NaN",
        "NaN",
        "低碳马氏体",
        "0",
        "0",
        "410"
    ],
    "20CrMoH-20616-2": [
        "南京汽车厂",
        "NaN",
        "NaN",
        "NaN",
        "低碳马氏体",
        "0",
        "0",
        "410"
    ],
    "20CrMoH-20617-3": [
        "南京汽车厂",
        "NaN",
        "NaN",
        "NaN",
        "低碳马氏体",
        "0",
        "0",
        "410"
    ],
    "20CrMoH-20618-4": [
        "南京汽车厂",
        "NaN",
        "NaN",
        "0.9-1.2",
        "表面:C-N化合物+细晶马氏体;心部:低碳马氏体",
        "0",
        "0",
        "410"
    ],
    "20CrMoH-2061845-4": [
        "南京汽车厂",
        "NaN",
        "0.9-1.2",
        "0.9-1.2",
        "表面:C-N化合物+细晶马氏体;心部:低碳马氏体",
        "0",
        "0",
        "410"
    ],
    "20CrMoH-2061845-5": [
        "NaN",
        "NaN",
        "NaN",
        "NaN",
        "低碳马氏体",
        "0",
        "0",
        "410"
    ],
    "20CrMoH-2061846-6": [
        "NaN",
        "NaN",
        "NaN",
        "NaN",
        "表面:C-N化合物+细晶马氏体;心部:低碳马氏体",
        "0",
        "0",
        "410"
    ],
    "20CrMoH-2061847-6": [
        "NaN",
        "NaN",
        "NaN",
        "NaN",
        "表面:C-N化合物+细晶马氏体;心部:低碳马氏体",
        "0",
        "0",
        "410"
    ],
    "20CrNi3A-030195-1": [
        "NaN",
        "NaN",
        "NaN",
        "NaN",
        "回火索氏体",
        "0",
        "0",
        "340"
    ],
    "20CrNi3A-030195-11": [
        "NaN",
        "NaN",
        "NaN",
        "NaN",
        "回火马氏体",
        "0",
        "0",
        "0"
    ],
    "20G-770001-1": [
        "上海发电设备成套所",
        "氧化物和硫化物<3级",
        "NaN",
        "NaN",
        "铁素体+珠光体",
        "3",
        "3",
        "0"
    ],
    "20G-770002-1": [
        "上海发电设备成套所",
        "氧化物和硫化物<3级",
        "NaN",
        "NaN",
        "铁素体+珠光体",
        "3",
        "3",
        "0"
    ],
    "20G-770003-1": [
        "上海发电设备成套所",
        "氧化物和硫化物<3级",
        "NaN",
        "NaN",
        "铁素体+珠光体",
        "3",
        "3",
        "0"
    ],
    "20G-770004-1": [
        "上海发电设备成套所",
        "氧化物和硫化物<3级",
        "NaN",
        "NaN",
        "铁素体+珠光体",
        "3",
        "3",
        "0"
    ],
    "20G-770005-1": [
        "上海发电设备成套所",
        "氧化物和硫化物<3级",
        "NaN",
        "NaN",
        "铁素体+珠光体",
        "3",
        "3",
        "0"
    ],
    "20Mn2A-061095-1": [
        "NaN",
        "NaN",
        "NaN",
        "NaN",
        "回火马氏体",
        "0",
        "0",
        "0"
    ],
    "20MnCr5-20150-1": [
        "北京农机院",
        "NaN",
        "NaN",
        "NaN",
        "回火马氏体",
        "0",
        "0",
        "0"
    ],
    "20MnVB-90001-1": [
        "NaN",
        "NaN",
        "NaN",
        "NaN",
        "回火马氏体",
        "7",
        "6",
        "0"
    ],
    "20Ni2Mo-202010-1": [
        "北京钢铁研究院",
        "1-2级",
        "NaN",
        "NaN",
        "回火铁素体+珠光体",
        "0",
        "0",
        "0"
    ],
    "20R-1-6765-1": [
        "北京钢铁研究院",
        "NaN",
        "NaN",
        "NaN",
        "铁素体+珠光体",
        "7",
        "6",
        "0"
    ],
    "20R-1-6829-1": [
        "北京钢铁研究院",
        "NaN",
        "NaN",
        "NaN",
        "铁素体+珠光体",
        "7",
        "6",
        "0"
    ],
    "20R-82-223-4-1": [
        "北京钢铁研究院",
        "NaN",
        "NaN",
        "NaN",
        "铁素体+珠光体",
        "7",
        "6",
        "0"
    ],
    "20R-82-251-2级-1": [
        "北京钢铁研究院",
        "NaN",
        "NaN",
        "NaN",
        "铁素体+珠光体",
        "7",
        "6",
        "0"
    ],
    "20R-82-252-1-1": [
        "北京钢铁研究院",
        "NaN",
        "NaN",
        "NaN",
        "铁素体+珠光体",
        "7",
        "6",
        "0"
    ],
    "20SiMnVB-9035-1": [
        "洛阳轴承所",
        "NaN",
        "NaN",
        "1mm",
        "边沿:马氏体+少量碳化物; 心部:低碳马氏体+铁素体",
        "0",
        "0",
        "0"
    ],
    "20SiMnVB-9035-2": [
        "NaN",
        "NaN",
        "NaN",
        "NaN",
        "低碳马氏体",
        "0",
        "0",
        "0"
    ],
    "217-062095-1": [
        "NaN",
        "NaN",
        "NaN",
        "NaN",
        "奥氏体",
        "0",
        "0",
        "0"
    ],
    "23-8N-062095-1": [
        "NaN",
        "NaN",
        "NaN",
        "NaN",
        "奥氏体",
        "0",
        "0",
        "0"
    ],
    "25-6125-1-1": [
        "上海材料研究所",
        "NaN",
        "NaN",
        "NaN",
        "铁素体+珠光体",
        "0",
        "0",
        "0"
    ],
    "25-6125-2-1": [
        "上海材料研究所",
        "NaN",
        "NaN",
        "NaN",
        "铁素体+珠光体",
        "0",
        "0",
        "0"
    ],
    "25-6125-3-1": [
        "上海材料研究所",
        "NaN",
        "NaN",
        "NaN",
        "铁素体+珠光体",
        "0",
        "0",
        "0"
    ],
    "25-6125-4-1": [
        "上海材料研究所",
        "NaN",
        "NaN",
        "NaN",
        "铁素体+珠光体",
        "0",
        "0",
        "0"
    ],
    "25-6125-5-1": [
        "上海材料研究所",
        "NaN",
        "NaN",
        "NaN",
        "铁素体+珠光体",
        "0",
        "0",
        "0"
    ],
    "25Cr12WMoV-C-422-1": [
        "上海汽轮机厂",
        "NaN",
        "NaN",
        "NaN",
        "回火索氏体",
        "0",
        "0",
        "0"
    ],
    "25Cr2Mo1V-251-1": [
        "NaN",
        "NaN",
        "NaN",
        "NaN",
        "索氏体",
        "0",
        "0",
        "0"
    ],
    "25Cr2MoV-88001-1": [
        "NaN",
        "NaN",
        "NaN",
        "NaN",
        "回火索氏体",
        "0",
        "0",
        "0"
    ],
    "25Cr2Ni3MoV-899101-1-1": [
        "东方汽轮机厂",
        "NaN",
        "NaN",
        "NaN",
        "低碳贝氏体+马氏体",
        "0",
        "0",
        "0"
    ],
    "25Cr2Ni3MoV-899101-2级-1": [
        "东方汽轮机厂",
        "NaN",
        "NaN",
        "NaN",
        "粒状贝氏体+上贝氏体",
        "0",
        "0",
        "0"
    ],
    "25Cr2NiMoV-755078-1": [
        "上海汽轮机厂",
        "NaN",
        "NaN",
        "NaN",
        "回火马氏体",
        "0",
        "0",
        "370"
    ],
    "25MnCr5-25001-1": [
        "上海材料研究所",
        "NaN",
        "NaN",
        "NaN",
        "回火马氏体",
        "0",
        "0",
        "340"
    ],
    "25MnCr5-25002-3": [
        "NaN",
        "NaN",
        "NaN",
        "NaN",
        "回火马氏体",
        "8",
        "8",
        "340"
    ],
    "25MnTiBRE-903125-1": [
        "洛阳拖拉机所",
        "NaN",
        "NaN",
        "NaN",
        "回火马氏体",
        "0",
        "0",
        "0"
    ],
    "28CrNiMoV-807134-1-1": [
        "东方汽轮机厂",
        "NaN",
        "NaN",
        "NaN",
        "回火马氏体",
        "0",
        "0",
        "0"
    ],
    "28MnCr5-28001-1": [
        "上海材料研究所",
        "NaN",
        "NaN",
        "NaN",
        "马氏体",
        "0",
        "0",
        "0"
    ],
    "28MnCr5-28002-3": [
        "上海材料研究所",
        "NaN",
        "NaN",
        "NaN",
        "马氏体",
        "8",
        "6",
        "0"
    ],
    "2Cr12Ni1W1Mo1V-15855-1": [
        "哈尔滨汽轮机厂",
        "NaN",
        "NaN",
        "NaN",
        "回火索氏体",
        "0",
        "0",
        "0"
    ],
    "2Cr12Ni1W1Mo1V-15856-1": [
        "哈尔滨汽轮机厂",
        "NaN",
        "NaN",
        "NaN",
        "回火索氏体",
        "0",
        "0",
        "0"
    ],
    "2Cr12Ni1W1Mo1V-16712-1": [
        "哈尔滨汽轮机厂",
        "NaN",
        "NaN",
        "NaN",
        "回火索氏体",
        "0",
        "0",
        "0"
    ],
    "2Cr12Ni1W1Mo1V-16713-1": [
        "哈尔滨汽轮机厂",
        "NaN",
        "NaN",
        "NaN",
        "回火索氏体",
        "0",
        "0",
        "0"
    ],
    "2Cr12Ni1W1Mo1V-16714-1": [
        "哈尔滨汽轮机厂",
        "NaN",
        "NaN",
        "NaN",
        "回火索氏体",
        "0",
        "0",
        "0"
    ],
    "2Cr12Ni1W1Mo1V-16716-1": [
        "哈尔滨汽轮机厂",
        "NaN",
        "NaN",
        "NaN",
        "回火索氏体",
        "0",
        "0",
        "0"
    ],
    "2Cr12Ni1W1Mo1V-16719-1": [
        "哈尔滨汽轮机厂",
        "NaN",
        "NaN",
        "NaN",
        "回火索氏体",
        "0",
        "0",
        "0"
    ],
    "2Cr12Ni1W1Mo1V-16720-1": [
        "哈尔滨汽轮机厂",
        "NaN",
        "NaN",
        "NaN",
        "回火索氏体",
        "0",
        "0",
        "0"
    ],
    "2Cr12Ni1W1Mo1V-16858-1": [
        "哈尔滨汽轮机厂",
        "NaN",
        "NaN",
        "NaN",
        "回火索氏体",
        "0",
        "0",
        "0"
    ],
    "2Cr12Ni1W1Mo1V-16859-1": [
        "哈尔滨汽轮机厂",
        "NaN",
        "NaN",
        "NaN",
        "回火索氏体",
        "0",
        "0",
        "0"
    ],
    "2Cr12Ni1W1Mo1V-7210305-1": [
        "NaN",
        "NaN",
        "NaN",
        "NaN",
        "回火索氏体",
        "0",
        "0",
        "0"
    ],
    "2Cr12Ni1W1Mo1V-7210305-2": [
        "哈尔滨汽轮机厂",
        "NaN",
        "NaN",
        "NaN",
        "回火索氏体",
        "0",
        "0",
        "0"
    ],
    "2Cr12Ni1W1Mo1V-7210362-1": [
        "哈尔滨汽轮机厂",
        "NaN",
        "NaN",
        "NaN",
        "回火索氏体",
        "0",
        "0",
        "0"
    ],
    "2Cr12Ni1W1Mo1V-7210362-2": [
        "哈尔滨汽轮机厂",
        "NaN",
        "NaN",
        "NaN",
        "回火索氏体",
        "0",
        "0",
        "0"
    ],
    "2Cr12Ni1W1Mo1V-7210363-1": [
        "哈尔滨汽轮机厂",
        "NaN",
        "NaN",
        "NaN",
        "回火索氏体",
        "0",
        "0",
        "0"
    ],
    "2Cr12Ni1W1Mo1V-7210363-2": [
        "哈尔滨汽轮机厂",
        "NaN",
        "NaN",
        "NaN",
        "回火索氏体",
        "0",
        "0",
        "0"
    ],
    "2Cr12Ni2W1Mo1V-9551-1": [
        "NaN",
        "NaN",
        "NaN",
        "NaN",
        "马氏体",
        "0",
        "0",
        "0"
    ],
    "2Cr13-213001-1": [
        "上海材料研究所",
        "NaN",
        "NaN",
        "NaN",
        "回火索氏体,少量带状结构",
        "0",
        "0",
        "0"
    ],
    "2Cr20Mn9Ni2Si2N-070895-1": [
        "NaN",
        "NaN",
        "NaN",
        "NaN",
        "奥氏体",
        "0",
        "0",
        "0"
    ],
    "2Cr3Mo2NiVSi-022594-1": [
        "NaN",
        "NaN",
        "NaN",
        "NaN",
        "NaN",
        "0",
        "0",
        "0"
    ],
    "30-3001-1": [
        "上海材料研究所",
        "NaN",
        "NaN",
        "NaN",
        "索氏体+少量铁素体",
        "0",
        "0",
        "0"
    ],
    "30Cr1Mo1V-9051302-2": [
        "上海汽轮机厂",
        "NaN",
        "NaN",
        "NaN",
        "回火贝氏体",
        "8",
        "6",
        "0"
    ],
    "30Cr2Ni4MoV-050895-1": [
        "NaN",
        "NaN",
        "NaN",
        "NaN",
        "贝氏体",
        "0",
        "0",
        "0"
    ],
    "30CrMnSiA-081694-1": [
        "NaN",
        "NaN",
        "NaN",
        "NaN",
        "回火索氏体",
        "0",
        "0",
        "352"
    ],
    "30CrMnSiNi2A-072094-1": [
        "NaN",
        "NaN",
        "NaN",
        "NaN",
        "NaN",
        "0",
        "0",
        "310"
    ],
    "30CrMnTi-45225-1": [
        "洛阳拖拉机所",
        "NaN",
        "N 1mm",
        "C 1mm",
        "回火马氏体",
        "0",
        "0",
        "0"
    ],
    "30CrMoA-030395-2": [
        "NaN",
        "NaN",
        "NaN",
        "NaN",
        "回火索氏体",
        "0",
        "0",
        "345"
    ],
    "30CrNi4MoA-031594-1": [
        "NaN",
        "NaN",
        "NaN",
        "NaN",
        "马氏体",
        "0",
        "0",
        "310"
    ],
    "32Mn2SiV-040495-1": [
        "NaN",
        "NaN",
        "NaN",
        "NaN",
        "网状铁素体+珠光体+少量贝氏体",
        "0",
        "0",
        "0"
    ],
    "35-35000-1": [
        "东北工学院",
        "NaN",
        "NaN",
        "NaN",
        "铁素体+珠光体",
        "0",
        "0",
        "0"
    ],
    "35Cr2Ni4MoA-022895-1": [
        "NaN",
        "NaN",
        "NaN",
        "NaN",
        "索氏体",
        "0",
        "0",
        "0"
    ],
    "35CrMo-35001-1": [
        "上海材料研究所",
        "NaN",
        "NaN",
        "NaN",
        "回火索氏体",
        "0",
        "0",
        "0"
    ],
    "35CrMo-35003-2": [
        "上海材料研究所",
        "氧化物1.5级",
        "NaN",
        "NaN",
        "回火索氏体",
        "0",
        "0",
        "0"
    ],
    "35Mn2-8812135-1": [
        "北京钢铁研究院",
        "1-2级",
        "NaN",
        "NaN",
        "回火索氏体",
        "0",
        "0",
        "0"
    ],
    "35VB-904135-1": [
        "福州大学",
        "NaN",
        "NaN",
        "NaN",
        "铁素体+珠光体",
        "0",
        "0",
        "0"
    ],
    "37SiMnCrNiMoV-051095-1": [
        "NaN",
        "NaN",
        "NaN",
        "NaN",
        "回火马氏体",
        "0",
        "0",
        "304"
    ],
    "38Cr2Mo2VA-083094-1": [
        "NaN",
        "NaN",
        "NaN",
        "NaN",
        "细晶珠光体+回火索氏体",
        "0",
        "0",
        "0"
    ],
    "38Cr2Mo2VA-083094-2": [
        "NaN",
        "NaN",
        "NaN",
        "NaN",
        "回火索氏体",
        "0",
        "0",
        "320"
    ],
    "38CrMoAlA-082594-1": [
        "NaN",
        "NaN",
        "NaN",
        "NaN",
        "马氏体",
        "0",
        "0",
        "360"
    ],
    "3Cr13-71903613-1": [
        "上海材料研究所",
        "NaN",
        "NaN",
        "NaN",
        "回火索氏体",
        "9",
        "8",
        "0"
    ],
    "3Cr18Mn12Si2N-051595-1": [
        "NaN",
        "NaN",
        "NaN",
        "NaN",
        "奥氏体",
        "0",
        "0",
        "0"
    ],
    "3Cr2MoWVNi-022293-1": [
        "NaN",
        "NaN",
        "NaN",
        "NaN",
        "回火马氏体",
        "0",
        "0",
        "0"
    ],
    "3Cr2W8V-362584-2": [
        "北京机电所",
        "NaN",
        "NaN",
        "NaN",
        "回火马氏体",
        "0",
        "0",
        "380"
    ],
    "3Cr2W8V-362584-3": [
        "北京机电所",
        "NaN",
        "NaN",
        "NaN",
        "回火马氏体",
        "0",
        "0",
        "380"
    ],
    "3Cr2W8V-362584-6": [
        "北京机电所",
        "NaN",
        "NaN",
        "NaN",
        "回火马氏体",
        "0",
        "0",
        "380"
    ],
    "3Cr2W8V-362584-7": [
        "北京机电所",
        "NaN",
