Repository: yuyouyu32/106Lab_Project

# 106Lab_ML
106Lab's machine learning programs.

File: 点蚀电位/数据整理/PREN-1.csv
Ti,Mo,Ni,W,Si,Cu,P,Fe,N,Nb,C,Mn,S,Cr,roughness,heat-treatment/temperature-1,heat-treatment/time-1,heat-treatment/temperature-2,heat-treatment/time-2,heat-treatment/temperature-3,heat-treatment/time-3,heat-treatment/temperature-4,heat-treatment/time-4,heat-treatment/temperature-5,heat-treatment/time-5,PREN
0.0,0.35,1.19,0.0,0.29,0.0,0.015,0.0,0.0,0.0,0.027,5.72,0.0049,0.0,3.0,1000.0,30.0,0.0,0.0,0.0,0.0,0.0,0.0,0.0,0.0,21.41355
0.0,0.35,1.19,0.0,0.29,0.0,0.015,0.0,0.0,0.0,0.027,5.72,0.0049,0.0,3.0,1000.0,30.0,0.0,0.0,0.0,0.0,0.0,0.0,0.0,0.0,15.69355
0.0,0.35,1.19,0.0,0.29,0.0,0.015,0.0,0.0,0.0,0.027,5.72,0.0049,0.0,3.0,1000.0,30.0,0.0,0.0,0.0,0.0,0.0,0.0,0.0,0.0,21.41355
0.0,6.15,18.03,0.0,0.22,0.7,0.0,0.0,0.21,0.0,0.013,0.45,0.001,20.27,3.0,0.0,0.0,0.0,0.0,0.0,0.0,0.0,0.0,0.0,0.0,43.925
0.0,6.15,18.03,0.0,0.22,0.7,0.0,0.0,0.21,0.0,0.013,0.45,0.001,20.27,3.0,0.0,0.0,0.0,0.0,0.0,0.0,0.0,0.0,0.0,0.0,43.475
0.0,6.2,23.87,0.0,0.28,0.36,0.0,0.0,0.2,0.0,0.02,0.44,0.0002,20.31,3.0,0.0,0.0,0.0,0.0,0.0,0.0,0.0,0.0,0.0,0.0,43.97
0.0,6.2,23.87,0.0,0.28,0.36,0.0,0.0,0.2,0.0,0.02,0.44,0.0002,20.31,3.0,0.0,0.0,0.0,0.0,0.0,0.0,0.0,0.0,0.0,0.0,43.53
0.0,0.42,4.8,0.0,0.38,0.3,0.025,0.0,0.12,0.0,0.016,1.49,0.001,23.23,3.0,1350.0,2.0,800.0,0.0,0.0,0.0,0.0,0.0,0.0,0.0,23.26306
0.0,0.42,4.8,0.0,0.38,0.3,0.025,0.0,0.12,0.0,0.016,1.49,0.001,23.23,3.0,1350.0,2.0,800.0,0.0,0.0,0.0,0.0,0.0,0.0,0.0,23.26306
0.0,0.42,4.8,0.0,0.38,0.3,0.025,0.0,0.12,0.0,0.016,1.49,0.001,23.23,3.0,1350.0,2.0,800.0,0.0,0.0,0.0,0.0,0.0,0.0,0.0,25.046
0.0,0.39,4.86,0.0,0.37,0.23,0.029,0.0,0.131,0.0,0.018,1.5,0.001,23.51,3.0,0.0,0.0,0.0,0.0,0.0,0.0,0.0,0.0,0.0,0.0,26.9
0.0,2.55,4.91,0.0,0.3,0.23,0.03,0.0,0.16,0.0,0.017,1.81,0.0,22.16,3.0,0.0,0.0,0.0,0.0,0.0,0.0,0.0,0.0,0.0,0.0,33.1
0.007,4.37,24.26,0.0,0.33,1.41,0.023,0.0,0.054,0.0,0.011,1.62,0.001,20.3,3.0,0.0,0.0,0.0,0.0,0.0,0.0,0.0,0.0,0.0,0.0,35.6
0.0,3.15,5.73,0.0,0.32,0.24,0.023,0.0,0.18,0.0,0.017,1.4,0.001,22.43,3.0,0.0,0.0,0.0,0.0,0.0,0.0,0.0,0.0,0.0,0.0,35.7
0.0,3.66,6.75,0.65,0.58,0.56,0.024,0.0,0.23,0.0,0.028,0.64,0.001,25.0,3.0,0.0,0.0,0.0,0.0,0.0,0.0,0.0,0.0,0.0,0.0,40.8
0.0,3.76,6.32,0.0,0.33,1.8,0.021,0.0,0.25,0.0,0.038,0.96,0.001,24.14,3.0,0.0,0.0,0.0,0.0,0.0,0.0,0.0,0.0,0.0,0.0,40.5
0.0,3.83,6.4,0.0,0.36,0.2,0.024,0.0,0.27,0.0,0.028,0.81,0.001,24.41,3.0,0.0,0.0,0.0,0.0,0.0,0.0,0.0,0.0,0.0,0.0,41.4
0.0,0.3,1.53,0.0,0.28,0.29,0.019,0.0,0.21,0.0,0.02,5.4,0.001,21.08,3.0,1050.0,60.0,0.0,0.0,0.0,0.0,0.0,0.0,0.0,0.0,25.43
0.0,0.3,1.53,0.0,0.28,0.29,0.019,0.0,0.21,0.0,0.02,5.4,0.001,21.08,3.0,1050.0,60.0,0.0,0.0,0.0,0.0,0.0,0.0,0.0,0.0,20.03
0.0,1.54,3.39,0.0,0.37,2.29,0.012,65.138,0.23,0.0,0.01,3.01,0.0,24.01,3.0,1000.0,60.0,0.0,0.0,0.0,0.0,0.0,0.0,0.0,0.0,40.296
0.0,1.54,3.39,0.0,0.37,2.29,0.012,65.138,0.23,0.0,0.01,3.01,0.0,24.01,3.0,1030.0,60.0,0.0,0.0,0.0,0.0,0.0,0.0,0.0,0.0,40.445
0.0,1.54,3.39,0.0,0.37,2.29,0.012,65.138,0.23,0.0,0.01,3.01,0.0,24.01,3.0,1050.0,60.0,0.0,0.0,0.0,0.0,0.0,0.0,0.0,0.0,40.588
0.0,1.54,3.39,0.0,0.37,2.29,0.012,65.138,0.23,0.0,0.01,3.01,0.0,24.01,3.0,1080.0,60.0,0.0,0.0,0.0,0.0,0.0,0.0,0.0,0.0,41.831
0.0,1.54,3.39,0.0,0.37,2.29,0.012,65.138,0.23,0.0,0.01,3.01,0.0,24.01,3.0,1100.0,60.0,0.0,0.0,0.0,0.0,0.0,0.0,0.0,0.0,42.604
0.0,1.54,3.39,0.0,0.37,2.29,0.012,65.138,0.23,0.0,0.01,3.01,0.0,24.01,3.0,1130.0,60.0,0.0,0.0,0.0,0.0,0.0,0.0,0.0,0.0,45.077
0.0,1.54,3.39,0.0,0.37,2.29,0.012,65.138,0.23,0.0,0.01,3.01,0.0,24.01,3.0,1000.0,60.0,0.0,0.0,0.0,0.0,0.0,0.0,0.0,0.0,33.045
0.0,1.54,3.39,0.0,0.37,2.29,0.012,65.138,0.23,0.0,0.01,3.01,0.0,24.01,3.0,1030.0,60.0,0.0,0.0,0.0,0.0,0.0,0.0,0.0,0.0,32.574
0.0,1.54,3.39,0.0,0.37,2.29,0.012,65.138,0.23,0.0,0.01,3.01,0.0,24.01,3.0,1050.0,60.0,0.0,0.0,0.0,0.0,0.0,0.0,0.0,0.0,32.202
0.0,1.54,3.39,0.0,0.37,2.29,0.012,65.138,0.23,0.0,0.01,3.01,0.0,24.01,3.0,1080.0,60.0,0.0,0.0,0.0,0.0,0.0,0.0,0.0,0.0,32.139
0.0,1.54,3.39,0.0,0.37,2.29,0.012,65.138,0.23,0.0,0.01,3.01,0.0,24.01,3.0,1100.0,60.0,0.0,0.0,0.0,0.0,0.0,0.0,0.0,0.0,31.847
0.0,1.54,3.39,0.0,0.37,2.29,0.012,65.138,0.23,0.0,0.01,3.01,0.0,24.01,3.0,1130.0,60.0,0.0,0.0,0.0,0.0,0.0,0.0,0.0,0.0,31.665
0.0,1.54,3.39,0.0,0.37,2.29,0.012,65.138,0.23,0.0,0.01,3.01,0.0,24.01,3.0,1000.0,60.0,1030.0,60.0,1080.0,60.0,1100.0,60.0,1130.0,60.0,32.77
0.0,1.54,3.39,0.0,0.37,2.29,0.012,65.138,0.23,0.0,0.01,3.01,0.0,24.01,3.0,0.0,0.0,0.0,0.0,0.0,0.0,0.0,0.0,0.0,0.0,29.76
0.002,3.81,6.83,0.0,0.28,0.21,0.022,0.0,0.268,0.0,0.014,0.87,0.001,24.82,3.0,0.0,0.0,0.0,0.0,0.0,0.0,0.0,0.0,0.0,0.0,41.7
0.0,6.02,17.76,0.0,0.36,0.72,0.02,0.0,0.203,0.0,0.012,0.51,0.001,20.06,3.0,0.0,0.0,0.0,0.0,0.0,0.0,0.0,0.0,0.0,0.0,43.1
0.0,6.02,17.76,0.0,0.36,0.72,0.02,0.0,0.203,0.0,0.012,0.51,0.001,20.06,3.0,0.0,0.0,0.0,0.0,0.0,0.0,0.0,0.0,0.0,0.0,51.6
0.003,4.4,17.59,0.0,0.273,0.066,0.012,0.0,0.458,0.006,0.014,5.01,0.001,24.6,3.0,0.0,0.0,0.0,0.0,0.0,0.0,0.0,0.0,0.0,0.0,46.4
0.0,6.02,24.76,0.0,0.21,0.94,0.023,0.0,0.223,0.0,0.019,0.82,0.004,19.6,3.0,0.0,0.0,0.0,0.0,0.0,0.0,0.0,0.0,0.0,0.0,43.0
0.0,4.15,14.01,0.0,0.56,0.21,0.023,0.0,0.171,0.0,0.018,1.56,0.001,17.94,3.0,0.0,0.0,0.0,0.0,0.0,0.0,0.0,0.0,0.0,0.0,34.4
0.0,1.2,4.0,0.0,0.5,0.3,0.001,0.0,0.2,0.0,0.03,1.5,0.0,22.0,3.0,0.0,0.0,0.0,0.0,0.0,0.0,0.0,0.0,0.0,0.0,29.16
0.0,1.2,4.0,0.0,0.5,0.3,0.001,0.0,0.2,0.0,0.03,1.5,0.0,22.0,3.0,0.0,0.0,0.0,0.0,0.0,0.0,0.0,0.0,0.0,0.0,27.66

File: 点蚀电位/数据整理/pitting.csv
Co,Ti,Mo,Ni,W,Al,Si,V,Cu,P,Fe,Sn,N,Nb,C,Mn,S,Cr,roughness,heat-treatment/temperature-1,heat-treatment/time-1,heat-treatment/temperature-2,heat-treatment/time-2,heat-treatment/temperature-3,heat-treatment/time-3,heat-treatment/temperature-4,heat-treatment/time-4,heat-treatment/temperature-5,heat-treatment/time-5,heat-treatment/temperature-6,heat-treatment/time-6,heat-treatment/temperature-7,heat-treatment/time-7,info/testing-area,info/temperature,info/scan-rate,info/initial-potential,result/pitting-breakdown-potential,info/initial-temperature,info/polarized-potential,info/heating-rate,result/critical-pitting-temperature,info/current-density,result/maximum-activation-current-density,result/maximum-reactivation-current-density,result/current-reactivation-ratio,solute-1,solution/weight-concentration-1,solution/mol-concentration-1,solute-2,solution/weight-concentration-2,solution/mol-concentration-2,solute-3,solution/mol-concentration-3,NaCl-mol,H2SO4-weight,H2SO4-mol,HCL-mol,Oxalic acid-mol,过硫酸铵-mol,NaBr-mol,FeCl3-mol,硼酸-mol,NaBr+NaCl-mol,Na2SO4-mol,OH-mol,硼酸盐-mol,KSCN-mol,SnCl2-mol,氢氧化钠-mol,immersion-test//cycles,cycle-number-1,weight-after-test-1,corrosion-rate-1,cycle-number-2,weight-after-test-2,corrosion-rate-2,weight-after-test-3,corrosion-rate-3,weight-after-test-4,corrosion-rate-4,weight-after-test-5,corrosion-rate-5,weight-after-test-6,corrosion-rate-6,PREN
0,0,0,8.15,0,0,0.44,0,0,0.033,0,0,0,0,0.061,0.83,0.005,17.62,4,0,0,0,0,0,0,0,0,0,0,0,0,0,0,0.2826,30,0.0001667,-0.3691,0.285,0,0,0,0,0,0,0,0,1,0,0.1,0,0,0,0,0,0.1,0,0,0,0,0,0,0,0,0,0,0,0,0,0,0,0,0,0,0,0,0,0,0,0,0,0,0,0,0,0,0
0,0,0,8.15,0,0,0.44,0,0,0.033,0,0,0,0,0.061,0.83,0.005,17.62,4,0,0,0,0,0,0,0,0,0,0,0,0,0,0,0.2826,30,0.0001667,-0.3847,0.269,0,0,0,0,0,0,0,0,1,0,0.1,0,0,0,0,0,0.1,0,0,0,0,0,0,0,0,0,0,0,0,0,0,0,0,0,0,0,0,0,0,0,0,0,0,0,0,0,0,0
0,0,0,8.15,0,0,0.44,0,0,0.033,0,0,0,0,0.061,0.83,0.005,17.62,3,0,0,0,0,0,0,0,0,0,0,0,0,0,0,0.2826,30,0.0001667,-0.3588,0.332,0,0,0,0,0,0,0,0,1,0,0.1,0,0,0,0,0,0.1,0,0,0,0,0,0,0,0,0,0,0,0,0,0,0,0,0,0,0,0,0,0,0,0,0,0,0,0,0,0,0
0,0,0,8.15,0,0,0.44,0,0,0.033,0,0,0,0,0.061,0.83,0.005,17.62,3,0,0,0,0,0,0,0,0,0,0,0,0,0,0,0.2826,30,0.0001667,-0.3847,0.309,0,0,0,0,0,0,0,0,1,0,0.1,0,0,0,0,0,0.1,0,0,0,0,0,0,0,0,0,0,0,0,0,0,0,0,0,0,0,0,0,0,0,0,0,0,0,0,0,0,0
0,0,0,8.15,0,0,0.44,0,0,0.033,0,0,0,0,0.061,0.83,0.005,17.62,3,0,0,0,0,0,0,0,0,0,0,0,0,0,0,0.2826,30,0.0001667,-0.3909,0.3111,0,0,0,0,0,0,0,0,1,0,0.1,0,0,0,0,0,0.1,0,0,0,0,0,0,0,0,0,0,0,0,0,0,0,0,0,0,0,0,0,0,0,0,0,0,0,0,0,0,0
0,0,0,8.15,0,0,0.44,0,0,0.033,0,0,0,0,0.061,0.83,0.005,17.62,3,0,0,0,0,0,0,0,0,0,0,0,0,0,0,0.2826,30,0.0001667,-0.3813,0.3561,0,0,0,0,0,0,0,0,1,0,0.1,0,0,0,0,0,0.1,0,0,0,0,0,0,0,0,0,0,0,0,0,0,0,0,0,0,0,0,0,0,0,0,0,0,0,0,0,0,0
0,0,0,8.15,0,0,0.44,0,0,0.033,0,0,0,0,0.061,0.83,0.005,17.62,2,0,0,0,0,0,0,0,0,0,0,0,0,0,0,0.2826,30,0.0001667,-0.3861,0.3753,0,0,0,0,0,0,0,0,1,0,0.1,0,0,0,0,0,0.1,0,0,0,0,0,0,0,0,0,0,0,0,0,0,0,0,0,0,0,0,0,0,0,0,0,0,0,0,0,0,0
0,0,0,8.15,0,0,0.44,0,0,0.033,0,0,0,0,0.061,0.83,0.005,17.62,2,0,0,0,0,0,0,0,0,0,0,0,0,0,0,0.2826,30,0.0001667,-0.3926,0.3592,0,0,0,0,0,0,0,0,1,0,0.1,0,0,0,0,0,0.1,0,0,0,0,0,0,0,0,0,0,0,0,0,0,0,0,0,0,0,0,0,0,0,0,0,0,0,0,0,0,0
0,0,0,8.15,0,0,0.44,0,0,0.033,0,0,0,0,0.061,0.83,0.005,17.62,1,0,0,0,0,0,0,0,0,0,0,0,0,0,0,0.2826,30,0.0001667,-0.3909,0.3946,0,0,0,0,0,0,0,0,1,0,0.1,0,0,0,0,0,0.1,0,0,0,0,0,0,0,0,0,0,0,0,0,0,0,0,0,0,0,0,0,0,0,0,0,0,0,0,0,0,0
0,0,0,8.15,0,0,0.44,0,0,0.033,0,0,0,0,0.061,0.83,0.005,17.62,1,0,0,0,0,0,0,0,0,0,0,0,0,0,0,0.2826,30,0.0001667,-0.4,0.4616,0,0,0,0,0,0,0,0,1,0,0.1,0,0,0,0,0,0.1,0,0,0,0,0,0,0,0,0,0,0,0,0,0,0,0,0,0,0,0,0,0,0,0,0,0,0,0,0,0,0
0,0,0,8.15,0,0,0.44,0,0,0.033,0,0,0,0,0.061,0.83,0.005,17.62,1,0,0,0,0,0,0,0,0,0,0,0,0,0,0,0.2826,30,0.0001667,-0.3417,0.3883,0,0,0,0,0,0,0,0,1,0,0.1,0,0,0,0,0,0.1,0,0,0,0,0,0,0,0,0,0,0,0,0,0,0,0,0,0,0,0,0,0,0,0,0,0,0,0,0,0,0
0,0,0,8.15,0,0,0.44,0,0,0.033,0,0,0,0,0.061,0.83,0.005,17.62,3,0,0,0,0,0,0,0,0,0,0,0,0,0,0,0.2826,30,0.0001667,-0.3543,0.4329,0,0,0,0,0,0,0,0,1,0,0.1,0,0,0,0,0,0.1,0,0,0,0,0,0,0,0,0,0,0,0,0,0,0,0,0,0,0,0,0,0,0,0,0,0,0,0,0,0,0
0,0,0,8.15,0,0,0.44,0,0,0.033,0,0,0,0,0.061,0.83,0.005,17.62,3,0,0,0,0,0,0,0,0,0,0,0,0,0,0,0.2826,30,0.0001667,-0.3732,0.3673,0,0,0,0,0,0,0,0,1,0,0.1,0,0,0,0,0,0.1,0,0,0,0,0,0,0,0,0,0,0,0,0,0,0,0,0,0,0,0,0,0,0,0,0,0,0,0,0,0,0
0,0,0,8.15,0,0,0.44,0,0,0.033,0,0,0,0,0.061,0.83,0.005,17.62,3,0,0,0,0,0,0,0,0,0,0,0,0,0,0,0.2826,30,0.0001667,-0.3429,0.3382,0,0,0,0,0,0,0,0,1,0,0.1,0,0,0,0,0,0.1,0,0,0,0,0,0,0,0,0,0,0,0,0,0,0,0,0,0,0,0,0,0,0,0,0,0,0,0,0,0,0
0,0,0,8.15,0,0,0.44,0,0,0.033,0,0,0,0,0.061,0.83,0.005,17.62,4,0,0,0,0,0,0,0,0,0,0,0,0,0,0,0.2826,30,0.0001667,-0.3691,0.2749,0,0,0,0,0,0,0,0,1,0,0.1,0,0,0,0,0,0.1,0,0,0,0,0,0,0,0,0,0,0,0,0,0,0,0,0,0,0,0,0,0,0,0,0,0,0,0,0,0,0
0,0,0,8.15,0,0,0.44,0,0,0.033,0,0,0,0,0.061,0.83,0.005,17.62,3,0,0,0,0,0,0,0,0,0,0,0,0,0,0,0.2826,30,0.0001667,-0.3642,0.336,0,0,0,0,0,0,0,0,1,0,0.1,0,0,0,0,0,0.1,0,0,0,0,0,0,0,0,0,0,0,0,0,0,0,0,0,0,0,0,0,0,0,0,0,0,0,0,0,0,0
0,0,0.3,4,0,0,0.45,0,0,0,0,0,0.14,0,0.018,1.48,0.004,22.9,3,1030,60,0,0,0,0,0,0,0,0,0,0,0,0,1,35,0.00033,-0.3,0.601,0,0,0,0,0,0,0,0,1,0,1,0,0,0,0,0,1,0,0,0,0,0,0,0,0,0,0,0,0,0,0,0,0,0,0,0,0,0,0,0,0,0,0,0,0,0,0,0
0,0,0.3,4,0,0,0.45,0,0,0,0,0,0.14,0,0.018,1.48,0.004,22.9,3,1030,60,0,0,0,0,0,0,0,0,0,0,0,0,1,35,0.00033,-0.3,0.612,0,0,0,0,0,0,0,0,1,0,1,0,0,0,0,0,1,0,0,0,0,0,0,0,0,0,0,0,0,0,0,0,0,0,0,0,0,0,0,0,0,0,0,0,0,0,0,0
0,0,0.3,4,0,0,0.45,0,0,0,0,0,0.14,0,0.018,1.48,0.004,22.9,3,1030,60,0,0,0,0,0,0,0,0,0,0,0,0,1,35,0.00033,-0.3,0.627,0,0,0,0,0,0,0,0,1,0,1,0,0,0,0,0,1,0,0,0,0,0,0,0,0,0,0,0,0,0,0,0,0,0,0,0,0,0,0,0,0,0,0,0,0,0,0,0
0,0,0.3,4,0,0,0.45,0,0,0,0,0,0.14,0,0.018,1.48,0.004,22.9,3,1050,60,0,0,0,0,0,0,0,0,0,0,0,0,1,35,0.00033,-0.3,0.629,0,0,0,0,0,0,0,0,1,0,1,0,0,0,0,0,1,0,0,0,0,0,0,0,0,0,0,0,0,0,0,0,0,0,0,0,0,0,0,0,0,0,0,0,0,0,0,0
0,0,0.3,4,0,0,0.45,0,0,0,0,0,0.14,0,0.018,1.48,0.004,22.9,3,1050,60,0,0,0,0,0,0,0,0,0,0,0,0,1,35,0.00033,-0.3,0.627,0,0,0,0,0,0,0,0,1,0,1,0,0,0,0,0,1,0,0,0,0,0,0,0,0,0,0,0,0,0,0,0,0,0,0,0,0,0,0,0,0,0,0,0,0,0,0,0
0,0,0.3,4,0,0,0.45,0,0,0,0,0,0.14,0,0.018,1.48,0.004,22.9,3,1050,60,0,0,0,0,0,0,0,0,0,0,0,0,1,35,0.00033,-0.3,0.566,0,0,0,0,0,0,0,0,1,0,1,0,0,0,0,0,1,0,0,0,0,0,0,0,0,0,0,0,0,0,0,0,0,0,0,0,0,0,0,0,0,0,0,0,0,0,0,0
0,0,0,8.15,0,0,0.44,0,0,0.033,0,0,0,0,0.061,0.83,0.005,17.62,3,0,0,0,0,0,0,0,0,0,0,0,0,0,0,0.2826,30,0.0001667,-0.3426,0.36,0,0,0,0,0,0,0,0,1,0,0.1,0,0,0,0,0,0.1,0,0,0,0,0,0,0,0,0,0,0,0,0,0,0,0,0,0,0,0,0,0,0,0,0,0,0,0,0,0,0
0,0,0.3,4,0,0,0.45,0,0,0,0,0,0.14,0,0.018,1.48,0.004,22.9,3,1080,60,0,0,0,0,0,0,0,0,0,0,0,0,1,35,0.00033,-0.3,0.702,0,0,0,0,0,0,0,0,1,0,1,0,0,0,0,0,1,0,0,0,0,0,0,0,0,0,0,0,0,0,0,0,0,0,0,0,0,0,0,0,0,0,0,0,0,0,0,0
0,0,0.3,4,0,0,0.45,0,0,0,0,0,0.14,0,0.018,1.48,0.004,22.9,3,1000,60,0,0,0,0,0,0,0,0,0,0,0,0,1,35,0.00033,-0.3,0.494,0,0,0,0,0,0,0,0,1,0,1,0,0,0,0,0,1,0,0,0,0,0,0,0,0,0,0,0,0,0,0,0,0,0,0,0,0,0,0,0,0,0,0,0,0,0,0,0
0,0.13,0,0,0,0,0.51,0,0,0.024,0,0,0.007,0.15,0.015,0.28,0.002,16.41,3,0,0,0,0,0,0,0,0,0,0,0,0,0,0,1,30,0.001667,-0.6,0.179,0,0,0,0,0,0,0,0,1,0,1,0,0,0,0,0,1,0,0,0,0,0,0,0,0,0,0,0,0,0,0,0,0,0,0,0,0,0,0,0,0,0,0,0,0,0,0,0
0,0,0.3,4,0,0,0.45,0,0,0,0,0,0.14,0,0.018,1.48,0.004,22.9,3,1000,60,0,0,0,0,0,0,0,0,0,0,0,0,1,35,0.00033,-0.3,0.48,0,0,0,0,0,0,0,0,1,0,1,0,0,0,0,0,1,0,0,0,0,0,0,0,0,0,0,0,0,0,0,0,0,0,0,0,0,0,0,0,0,0,0,0,0,0,0,0
0,0,0.3,4,0,0,0.45,0,0,0,0,0,0.14,0,0.018,1.48,0.004,22.9,3,1000,60,0,0,0,0,0,0,0,0,0,0,0,0,1,35,0.00033,-0.3,0.484,0,0,0,0,0,0,0,0,1,0,1,0,0,0,0,0,1,0,0,0,0,0,0,0,0,0,0,0,0,0,0,0,0,0,0,0,0,0,0,0,0,0,0,0,0,0,0,0
0,0,0,8.15,0,0,0.44,0,0,0.033,0,0,0,0,0.061,0.83,0.005,17.62,5,0,0,0,0,0,0,0,0,0,0,0,0,0,0,0.2826,30,0.0001667,-0.24,0.238,0,0,0,0,0,0,0,0,1,0,0.1,0,0,0,0,0,0.1,0,0,0,0,0,0,0,0,0,0,0,0,0,0,0,0,0,0,0,0,0,0,0,0,0,0,0,0,0,0,0
0,0,0,8.15,0,0,0.44,0,0,0.033,0,0,0,0,0.061,0.83,0.005,17.62,5,0,0,0,0,0,0,0,0,0,0,0,0,0,0,0.2826,30,0.0001667,-0.24,0.261,0,0,0,0,0,0,0,0,1,0,0.1,0,0,0,0,0,0.1,0,0,0,0,0,0,0,0,0,0,0,0,0,0,0,0,0,0,0,0,0,0,0,0,0,0,0,0,0,0,0
0,0,0,8.15,0,0,0.44,0,0,0.033,0,0,0,0,0.061,0.83,0.005,17.62,3,0,0,0,0,0,0,0,0,0,0,0,0,0,0,0.2826,30,0.0001667,-0.3703,0.4133,0,0,0,0,0,0,0,0,1,0,0.1,0,0,0,0,0,0.1,0,0,0,0,0,0,0,0,0,0,0,0,0,0,0,0,0,0,0,0,0,0,0,0,0,0,0,0,0,0,0
0,0,0,8.03,0,0,0.35,0,0,0.032,0,0,0,0,0.074,1.02,0.011,17.55,3,0,0,0,0,0,0,0,0,0,0,0,0,0,0,0.2826,30,0.0001667,-0.346,0.247,0,0,0,0,0,0,0,0,1,0,0.1,0,0,0,0,0,0.1,0,0,0,0,0,0,0,0,0,0,0,0,0,0,0,0,0,0,0,0,0,0,0,0,0,0,0,0,0,0,0
0,0,0,8.03,0,0,0.35,0,0,0.032,0,0,0,0,0.074,1.02,0.011,17.55,3,0,0,0,0,0,0,0,0,0,0,0,0,0,0,0.2826,30,0.0001667,-0.4654,0.265,0,0,0,0,0,0,0,0,1,0,0.1,0,0,0,0,0,0.1,0,0,0,0,0,0,0,0,0,0,0,0,0,0,0,0,0,0,0,0,0,0,0,0,0,0,0,0,0,0,0
0,0,0,8.03,0,0,0.35,0,0,0.032,0,0,0,0,0.074,1.02,0.011,17.55,3,0,0,0,0,0,0,0,0,0,0,0,0,0,0,0.2826,30,0.0001667,-0.3267,0.273,0,0,0,0,0,0,0,0,1,0,0.1,0,0,0,0,0,0.1,0,0,0,0,0,0,0,0,0,0,0,0,0,0,0,0,0,0,0,0,0,0,0,0,0,0,0,0,0,0,0
0,0,0,8.03,0,0,0.35,0,0,0.032,0,0,0,0,0.074,1.02,0.011,17.55,3,0,0,0,0,0,0,0,0,0,0,0,0,0,0,0.2826,30,0.0001667,-0.4154,0.282,0,0,0,0,0,0,0,0,1,0,0.1,0,0,0,0,0,0.1,0,0,0,0,0,0,0,0,0,0,0,0,0,0,0,0,0,0,0,0,0,0,0,0,0,0,0,0,0,0,0
0,0,0,8.03,0,0,0.35,0,0,0.032,0,0,0,0,0.074,1.02,0.011,17.55,3,0,0,0,0,0,0,0,0,0,0,0,0,0,0,0.2826,30,0.0001667,-0.3539,0.308,0,0,0,0,0,0,0,0,1,0,0.1,0,0,0,0,0,0.1,0,0,0,0,0,0,0,0,0,0,0,0,0,0,0,0,0,0,0,0,0,0,0,0,0,0,0,0,0,0,0
0,0,0,8.03,0,0,0.35,0,0,0.032,0,0,0,0,0.074,1.02,0.011,17.55,3,0,0,0,0,0,0,0,0,0,0,0,0,0,0,0.2826,30,0.0001667,-0.4154,0.316,0,0,0,0,0,0,0,0,1,0,0.1,0,0,0,0,0,0.1,0,0,0,0,0,0,0,0,0,0,0,0,0,0,0,0,0,0,0,0,0,0,0,0,0,0,0,0,0,0,0
0,0,0,8.03,0,0,0.35,0,0,0.032,0,0,0,0,0.074,1.02,0.011,17.55,3,0,0,0,0,0,0,0,0,0,0,0,0,0,0,0.2826,30,0.0001667,-0.409,0.396,0,0,0,0,0,0,0,0,1,0,0.1,0,0,0,0,0,0.1,0,0,0,0,0,0,0,0,0,0,0,0,0,0,0,0,0,0,0,0,0,0,0,0,0,0,0,0,0,0,0
0,0,0,8.03,0,0,0.35,0,0,0.032,0,0,0,0,0.074,1.02,0.011,17.55,3,0,0,0,0,0,0,0,0,0,0,0,0,0,0,0.2826,30,0.0001667,-0.4026,0.368,0,0,0,0,0,0,0,0,1,0,0.1,0,0,0,0,0,0.1,0,0,0,0,0,0,0,0,0,0,0,0,0,0,0,0,0,0,0,0,0,0,0,0,0,0,0,0,0,0,0
0,0,0,8.03,0,0,0.35,0,0,0.032,0,0,0,0,0.074,1.02,0.011,17.55,3,0,0,0,0,0,0,0,0,0,0,0,0,0,0,0.2826,30,0.0001667,-0.433,0.332,0,0,0,0,0,0,0,0,1,0,0.1,0,0,0,0,0,0.1,0,0,0,0,0,0,0,0,0,0,0,0,0,0,0,0,0,0,0,0,0,0,0,0,0,0,0,0,0,0,0
0,0,0,8.03,0,0,0.35,0,0,0.032,0,0,0,0,0.074,1.02,0.011,17.55,3,0,0,0,0,0,0,0,0,0,0,0,0,0,0,0.2826,30,0.0001667,-0.3613,0.445,0,0,0,0,0,0,0,0,1,0,0.1,0,0,0,0,0,0.1,0,0,0,0,0,0,0,0,0,0,0,0,0,0,0,0,0,0,0,0,0,0,0,0,0,0,0,0,0,0,0
0,0,0,8.03,0,0,0.35,0,0,0.032,0,0,0,0,0.074,1.02,0.011,17.55,3,0,0,0,0,0,0,0,0,0,0,0,0,0,0,0.2826,30,0.0001667,-0.333,0.406,0,0,0,0,0,0,0,0,1,0,0.1,0,0,0,0,0,0.1,0,0,0,0,0,0,0,0,0,0,0,0,0,0,0,0,0,0,0,0,0,0,0,0,0,0,0,0,0,0,0
0,0,0,8.03,0,0,0.35,0,0,0.032,0,0,0,0,0.074,1.02,0.011,17.55,3,0,0,0,0,0,0,0,0,0,0,0,0,0,0,0.2826,30,0.0001667,-0.363,0.439,0,0,0,0,0,0,0,0,1,0,0.1,0,0,0,0,0,0.1,0,0,0,0,0,0,0,0,0,0,0,0,0,0,0,0,0,0,0,0,0,0,0,0,0,0,0,0,0,0,0
0,0,0.002,0.06,0.036,0.005,0.21,0.0014,0,0.006,0,0,0,0,0.72,0.57,0.062,0.1,3,0,0,0,0,0,0,0,0,0,0,0,0,0,0,1,25,0.001667,-0.4,0.443,0,0,0,0,0,0,0,0,11,0,0.02,1,0,0.1,0,0,0.1,0,0,0,0,0,0,0,0,0,0,0.02,0,0,0,0,0,0,0,0,0,0,0,0,0,0,0,0,0,0,0,0
0,0,0.002,0.06,0.036,0.005,0.21,0.0014,0,0.006,0,0,0,0,0.72,0.57,0.062,0.1,3,0,0,0,0,0,0,0,0,0,0,0,0,0,0,1,25,0.001667,-0.4,0.362,0,0,0,0,0,0,0,0,11,0,0.02,1,0,0.1,0,0,0.1,0,0,0,0,0,0,0,0,0,0,0.02,0,0,0,0,0,0,0,0,0,0,0,0,0,0,0,0,0,0,0,0
0,0,0.002,0.06,0.036,0.005,0.21,0.0014,0,0.006,0,0,0,0,0.72,0.57,0.062,0.1,3,0,0,0,0,0,0,0,0,0,0,0,0,0,0,1,25,0.001667,-0.4,0.331,0,0,0,0,0,0,0,0,11,0,0.01,1,0,0.1,0,0,0.1,0,0,0,0,0,0,0,0,0,0,0.01,0,0,0,0,0,0,0,0,0,0,0,0,0,0,0,0,0,0,0,0
0,0,0.002,0.06,0.036,0.005,0.21,0.0014,0,0.006,0,0,0,0,0.72,0.57,0.062,0.1,3,0,0,0,0,0,0,0,0,0,0,0,0,0,0,1,25,0.001667,-0.4,0.194,0,0,0,0,0,0,0,0,11,0,0.01,1,0,0.1,0,0,0.1,0,0,0,0,0,0,0,0,0,0,0.01,0,0,0,0,0,0,0,0,0,0,0,0,0,0,0,0,0,0,0,0
0,0,0,0,0,0,0,0,0,0.024,0,0,0,0.15,0.015,0.28,0.002,16.41,3,0,0,0,0,0,0,0,0,0,0,0,0,0,0,1,30,0.001667,-0.6,0.21,0,0,0,0,0,0,0,0,1,0,1,14,0,0.0003,0,0,1,0,0,0,0,0,0,0,0,0,0,0,0,0,0.0003,0,0,0,0,0,0,0,0,0,0,0,0,0,0,0,0,0
0,0.13,0,0,0,0,0.51,0,0,0.024,0,0,0.007,0,0.015,0.28,0.002,16.41,3,0,0,0,0,0,0,0,0,0,0,0,0,0,0,1,30,0.001667,-0.6,0.231,0,0,0,0,0,0,0,0,1,0,1,14,0,0.001,0,0,1,0,0,0,0,0,0,0,0,0,0,0,0,0,0.001,0,0,0,0,0,0,0,0,0,0,0,0,0,0,0,0,0
0,0.13,0,0,0,0,0.51,0,0,0.024,0,0,0.007,0,0.015,0.28,0.002,16.41,3,0,0,0,0,0,0,0,0,0,0,0,0,0,0,1,30,0.001667,-0.6,0.249,0,0,0,0,0,0,0,0,1,0,1,14,0,0.003,0,0,1,0,0,0,0,0,0,0,0,0,0,0,0,0,0.003,0,0,0,0,0,0,0,0,0,0,0,0,0,0,0,0,0
0,0.13,0,0,0,0,0.51,0,0,0.024,0,0,0.007,0,0.015,0.28,0.002,16.41,3,0,0,0,0,0,0,0,0,0,0,0,0,0,0,1,30,0.001667,-0.6,0.471,0,0,0,0,0,0,0,0,1,0,1,14,0,0.01,0,0,1,0,0,0,0,0,0,0,0,0,0,0,0,0,0.01,0,0,0,0,0,0,0,0,0,0,0,0,0,0,0,0,0
0,0.14,0,0,0,0,0.3,0,0,0.0056,0,0.1,0.0065,0.13,0.015,0.23,0.0036,0,3,0,0,0,0,0,0,0,0,0,0,0,0,0,0,1,30,0.001667,-0.6,0.218,0,0,0,0,0,0,0,0,1,0,1,0,0,0,0,0,1,0,0,0,0,0,0,0,0,0,0,0,0,0,0,0,0,0,0,0,0,0,0,0,0,0,0,0,0,0,0,0
0,0.15,0,0,0,0,0.35,0,0,0.0053,0,0.28,0,0.13,0.0085,0.23,0.0018,16.57,3,0,0,0,0,0,0,0,0,0,0,0,0,0,0,1,30,0.001667,-0.6,0.251,0,0,0,0,0,0,0,0,1,0,1,0,0,0,0,0,1,0,0,0,0,0,0,0,0,0,0,0,0,0,0,0,0,0,0,0,0,0,0,0,0,0,0,0,0,0,0,0
0,0.14,0,0,0,0,0.34,0,0,0.0067,0,0.47,0.0077,0,0.0051,0.24,0.0029,16.15,3,0,0,0,0,0,0,0,0,0,0,0,0,0,0,1,30,0.001667,-0.6,0.291,0,0,0,0,0,0,0,0,1,0,1,0,0,0,0,0,1,0,0,0,0,0,0,0,0,0,0,0,0,0,0,0,0,0,0,0,0,0,0,0,0,0,0,0,0,0,0,0
0,0.13,0,0,0,0,0.51,0,0,0.024,0,0,0.007,0,0.015,0.28,0.002,16.41,3,0,0,0,0,0,0,0,0,0,0,0,0,0,0,10,30,0.001667,-0.6,0.423,0,0,0,0,0,0,0,0,1,0,1,14,0,0.0003,0,0,1,0,0,0,0,0,0,0,0,0,0,0,0,0,0.0003,0,0,0,0,0,0,0,0,0,0,0,0,0,0,0,0,0
0,0.13,0,0,0,0,0.51,0,0,0.024,0,0,0.007,0,0.015,0.28,0.002,16.41,3,0,0,0,0,0,0,0,0,0,0,0,0,0,0,10,30,0.001667,-0.6,0.515,0,0,0,0,0,0,0,0,1,0,1,14,0,0.001,0,0,1,0,0,0,0,0,0,0,0,0,0,0,0,0,0.001,0,0,0,0,0,0,0,0,0,0,0,0,0,0,0,0,0
0,0.13,0,0,0,0,0.51,0,0,0.024,0,0,0.007,0,0.015,0.28,0.002,16.41,3,0,0,0,0,0,0,0,0,0,0,0,0,0,0,10,30,0.001667,-0.6,0.601,0,0,0,0,0,0,0,0,1,0,1,14,0,0.003,0,0,1,0,0,0,0,0,0,0,0,0,0,0,0,0,0.003,0,0,0,0,0,0,0,0,0,0,0,0,0,0,0,0,0
0,0.13,0,0,0,0,0.51,0,0,0.024,0,0,0.007,0,0.015,0.28,0.002,16.41,3,0,0,0,0,0,0,0,0,0,0,0,0,0,0,10,30,0.001667,-0.6,0.689,0,0,0,0,0,0,0,0,1,0,1,14,0,0.01,0,0,1,0,0,0,0,0,0,0,0,0,0,0,0,0,0.01,0,0,0,0,0,0,0,0,0,0,0,0,0,0,0,0,0
0,0.13,0,0,0,0,0.51,0,0,0.024,0,0,0.007,0,0.015,0.28,0.002,16.41,3,0,0,0,0,0,0,0,0,0,0,0,0,0,0,13.976,30,0.001667,-0.6,-0.192,0,0,0,0,0,0,0,0,1,0,1,14,0,0.01,0,0,1,0,0,0,0,0,0,0,0,0,0,0,0,0,0.01,0,0,0,0,0,0,0,0,0,0,0,0,0,0,0,0,0
0,0,1.46,9.44,0,0,0.4,0,1.3,0.025,0,0,0.23,0,0.034,2.38,0.001,20.8,3,0,0,0,0,0,0,0,0,0,0,0,0,0,0,1,60,0.001667,-0.38,0.305,0,0,0,0,0,0,0,0,1,0,1,0,0,0,0,0,1,0,0,0,0,0,0,0,0,0,0,0,0,0,0,0,0,0,0,0,0,0,0,0,0,0,0,0,0,0,0,0
0,0,1.46,9.44,0,0,0.4,0,1.3,0.025,0,0,0.23,0,0.034,2.38,0.001,20.8,3,0,0,0,0,0,0,0,0,0,0,0,0,0,0,1,60,0.001667,-0.454,0.368,0,0,0,0,0,0,0,0,1,0,1,0,0,0,0,0,1,0,0,0,0,0,0,0,0,0,0,0,0,0,0,0,0,0,0,0,0,0,0,0,0,0,0,0,0,0,0,0
0,0,1.46,9.44,0,0,0.4,0,1.3,0.025,0,0,0.23,0,0.034,2.38,0.001,20.8,3,1120,120,850,30,0,0,0,0,0,0,0,0,0,0,1,60,0.001667,-0.381,0.252,0,0,0,0,0,0,0,0,1,0,1,0,0,0,0,0,1,0,0,0,0,0,0,0,0,0,0,0,0,0,0,0,0,0,0,0,0,0,0,0,0,0,0,0,0,0,0,0
0,0,1.46,9.44,0,0,0.4,0,1.3,0.025,0,0,0.23,0,0.034,2.38,0.001,20.8,3,1120,120,850,10,0,0,0,0,0,0,0,0,0,0,1,60,0.001667,-0.27,0.317,0,0,0,0,0,0,0,0,1,0,1,0,0,0,0,0,1,0,0,0,0,0,0,0,0,0,0,0,0,0,0,0,0,0,0,0,0,0,0,0,0,0,0,0,0,0,0,0
0,0,1.46,9.44,0,0,0.4,0,1.3,0.025,0,0,0.23,0,0.034,2.38,0.001,20.8,3,1120,120,850,30,0,0,0,0,0,0,0,0,0,0,1,60,0.001667,-0.352,0.321,0,0,0,0,0,0,0,0,1,0,1,0,0,0,0,0,1,0,0,0,0,0,0,0,0,0,0,0,0,0,0,0,0,0,0,0,0,0,0,0,0,0,0,0,0,0,0,0
0,0,1.46,9.44,0,0,0.4,0,1.3,0.025,0,0,0.23,0,0.034,2.38,0.001,20.8,3,1120,120,850,120,0,0,0,0,0,0,0,0,0,0,1,60,0.001667,-0.407,0.273,0,0,0,0,0,0,0,0,1,0,1,0,0,0,0,0,1,0,0,0,0,0,0,0,0,0,0,0,0,0,0,0,0,0,0,0,0,0,0,0,0,0,0,0,0,0,0,0
0,0,1.46,9.44,0,0,0.4,0,1.3,0.025,0,0,0.23,0,0.034,2.38,0.001,20.8,3,1120,120,850,300,0,0,0,0,0,0,0,0,0,0,1,60,0.001667,-0.41,0.285,0,0,0,0,0,0,0,0,1,0,1,0,0,0,0,0,1,0,0,0,0,0,0,0,0,0,0,0,0,0,0,0,0,0,0,0,0,0,0,0,0,0,0,0,0,0,0,0
0,0,1.46,9.44,0,0,0.4,0,1.3,0.025,0,0,0.23,0,0.034,2.38,0.001,20.8,3,1120,120,850,720,0,0,0,0,0,0,0,0,0,0,1,60,0.001667,-0.405,0.214,0,0,0,0,0,0,0,0,1,0,1,0,0,0,0,0,1,0,0,0,0,0,0,0,0,0,0,0,0,0,0,0,0,0,0,0,0,0,0,0,0,0,0,0,0,0,0,0
0,0,1.46,9.44,0,0,0.4,0,1.3,0.025,0,0,0.23,0,0.034,2.38,0.001,20.8,3,1120,120,850,480,0,0,0,0,0,0,0,0,0,0,1,60,0.001667,-0.41,0.247,0,0,0,0,0,0,0,0,1,0,1,0,0,0,0,0,1,0,0,0,0,0,0,0,0,0,0,0,0,0,0,0,0,0,0,0,0,0,0,0,0,0,0,0,0,0,0,0
0,0,0,3.06,0,0,0.4,0,0.04,0.035,0,0,0.24,0,0.071,6.4,0.001,18.23,3,0,0,0,0,0,0,0,0,0,0,0,0,0,0,1,30,0.00033333,-0.35,0.3429,0,0,0,0,0,0,0,0,1,3.5,0,0,0,0,0,0,0.5982,0,0,0,0,0,0,0,0,0,0,0,0,0,0,0,0,0,0,0,0,0,0,0,0,0,0,0,0,0,0,0
0,0,0,3.06,0,0,0.4,0,0.04,0.035,0,0,0.24,0,0.071,6.4,0.001,18.23,3,0,0,0,0,0,0,0,0,0,0,0,0,0,0,1,30,0.00033333,-0.4,0.288,0,0,0,0,0,0,0,0,1,3.5,0,0,0,0,0,0,0.5982,0,0,0,0,0,0,0,0,0,0,0,0,0,0,0,0,0,0,0,0,0,0,0,0,0,0,0,0,0,0,0
0,0,1.46,9.44,0,0,0.4,0,1.3,0.025,0,0,0.23,0,0.034,2.38,0.001,20.8,3,0,0,0,0,0,0,0,0,0,0,0,0,0,0,1,60,0.001667,-0.432,0.393,0,0,0,0,0,0,0,0,1,0,1,0,0,0,0,0,1,0,0,0,0,0,0,0,0,0,0,0,0,0,0,0,0,0,0,0,0,0,0,0,0,0,0,0,0,0,0,0
0,0,1.46,9.44,0,0,0.4,0,1.3,0.025,0,0,0.23,0,0.034,2.38,0.001,20.8,3,0,0,0,0,0,0,0,0,0,0,0,0,0,0,1,60,0.001667,-0.38,0.305,0,0,0,0,0,0,0,0,1,0,1,0,0,0,0,0,1,0,0,0,0,0,0,0,0,0,0,0,0,0,0,0,0,0,0,0,0,0,0,0,0,0,0,0,0,0,0,0
0,0,0.35,1.19,0,0,0.29,0,0,0.015,0,0,0,0,0.027,5.72,0.0049,0,3,1050,30,0,0,0,0,0,0,0,0,0,0,0,0,1,25,0.0005,-0.3,0.442,0,0,0,0,0,0,0,0,1,0,1,0,0,0,0,0,1,0,0,0,0,0,0,0,0,0,0,0,0,0,0,0,0,0,0,0,0,0,0,0,0,0,0,0,0,0,0,0
0,0,0.35,1.19,0,0,0.29,0,0,0.015,0,0,0,0,0.027,5.72,0.0049,0,3,1000,30,0,0,0,0,0,0,0,0,0,0,0,0,1,25,0.0005,-0.3,0.455,0,0,0,0,0,0,0,0,1,0,1,0,0,0,0,0,1,0,0,0,0,0,0,0,0,0,0,0,0,0,0,0,0,0,0,0,0,0,0,0,0,0,0,0,0,0,0,0
0,0,0.35,1.19,0,0,0.29,0,0,0.015,0,0,0,0,0.027,5.72,0.0049,0,3,1000,30,0,0,0,0,0,0,0,0,0,0,0,0,1,25,0.0005,-0.3,0.415,0,0,0,0,0,0,0,0,1,0,1,0,0,0,0,0,1,0,0,0,0,0,0,0,0,0,0,0,0,0,0,0,0,0,0,0,0,0,0,0,0,0,0,0,0,0,0,0
0,0,0.35,1.19,0,0,0.29,0,0,0.015,0,0,0,0,0.027,5.72,0.0049,0,3,1000,30,0,0,0,0,0,0,0,0,0,0,0,0,1,25,0.0005,-0.3,0.473,0,0,0,0,0,0,0,0,1,0,1,0,0,0,0,0,1,0,0,0,0,0,0,0,0,0,0,0,0,0,0,0,0,0,0,0,0,0,0,0,0,0,0,0,0,0,0,0
0,0,0.35,1.19,0,0,0.29,0,0,0.015,0,0,0,0,0.027,5.72,0.0049,0,3,1050,30,0,0,0,0,0,0,0,0,0,0,0,0,1,25,0.0005,-0.3,0.427,0,0,0,0,0,0,0,0,1,0,1,0,0,0,0,0,1,0,0,0,0,0,0,0,0,0,0,0,0,0,0,0,0,0,0,0,0,0,0,0,0,0,0,0,0,0,0,0
0,0,0.35,1.19,0,0,0.29,0,0,0.015,0,0,0,0,0.027,5.72,0.0049,0,3,1050,30,0,0,0,0,0,0,0,0,0,0,0,0,1,25,0.0005,-0.3,0.43,0,0,0,0,0,0,0,0,1,0,1,0,0,0,0,0,1,0,0,0,0,0,0,0,0,0,0,0,0,0,0,0,0,0,0,0,0,0,0,0,0,0,0,0,0,0,0,0
0,0,0.35,1.19,0,0,0.29,0,0,0.015,0,0,0,0,0.027,5.72,0.0049,0,3,1080,30,0,0,0,0,0,0,0,0,0,0,0,0,1,25,0.0005,-0.3,0.4,0,0,0,0,0,0,0,0,1,0,1,0,0,0,0,0,1,0,0,0,0,0,0,0,0,0,0,0,0,0,0,0,0,0,0,0,0,0,0,0,0,0,0,0,0,0,0,0
0,0,0.35,1.19,0,0,0.29,0,0,0.015,0,0,0,0,0.027,5.72,0.0049,0,3,1080,30,0,0,0,0,0,0,0,0,0,0,0,0,1,25,0.0005,-0.3,0.427,0,0,0,0,0,0,0,0,1,0,1,0,0,0,0,0,1,0,0,0,0,0,0,0,0,0,0,0,0,0,0,0,0,0,0,0,0,0,0,0,0,0,0,0,0,0,0,0
0,0,0.35,1.19,0,0,0.29,0,0,0.015,0,0,0,0,0.027,5.72,0.0049,0,3,1080,30,0,0,0,0,0,0,0,0,0,0,0,0,1,25,0.0005,-0.3,0.394,0,0,0,0,0,0,0,0,1,0,1,0,0,0,0,0,1,0,0,0,0,0,0,0,0,0,0,0,0,0,0,0,0,0,0,0,0,0,0,0,0,0,0,0,0,0,0,0
0,0,0.35,1.19,0,0,0.29,0,0,0.015,0,0,0,0,0.027,5.72,0.0049,0,3,1100,30,0,0,0,0,0,0,0,0,0,0,0,0,1,25,0.0005,-0.3,0.354,0,0,0,0,0,0,0,0,1,0,1,0,0,0,0,0,1,0,0,0,0,0,0,0,0,0,0,0,0,0,0,0,0,0,0,0,0,0,0,0,0,0,0,0,0,0,0,0
0,0,0.35,1.19,0,0,0.29,0,0,0.015,0,0,0,0,0.027,5.72,0.0049,0,3,1100,30,0,0,0,0,0,0,0,0,0,0,0,0,1,25,0.0005,-0.3,0.389,0,0,0,0,0,0,0,0,1,0,1,0,0,0,0,0,1,0,0,0,0,0,0,0,0,0,0,0,0,0,0,0,0,0,0,0,0,0,0,0,0,0,0,0,0,0,0,0
0,0,0.35,1.19,0,0,0.29,0,0,0.015,0,0,0,0,0.027,5.72,0.0049,0,3,1100,30,0,0,0,0,0,0,0,0,0,0,0,0,1,25,0.0005,-0.3,0.334,0,0,0,0,0,0,0,0,1,0,1,0,0,0,0,0,1,0,0,0,0,0,0,0,0,0,0,0,0,0,0,0,0,0,0,0,0,0,0,0,0,0,0,0,0,0,0,0
0,0,0.35,1.19,0,0,0.29,0,0,0.015,0,0,0,0,0.027,5.72,0.0049,0,3,1150,30,0,0,0,0,0,0,0,0,0,0,0,0,1,25,0.0005,-0.3,0.151,0,0,0,0,0,0,0,0,1,0,1,0,0,0,0,0,1,0,0,0,0,0,0,0,0,0,0,0,0,0,0,0,0,0,0,0,0,0,0,0,0,0,0,0,0,0,0,0
0,0,0.35,1.19,0,0,0.29,0,0,0.015,0,0,0,0,0.027,5.72,0.0049,0,3,1150,30,0,0,0,0,0,0,0,0,0,0,0,0,1,25,0.0005,-0.3,0.161,0,0,0,0,0,0,0,0,1,0,1,0,0,0,0,0,1,0,0,0,0,0,0,0,0,0,0,0,0,0,0,0,0,0,0,0,0,0,0,0,0,0,0,0,0,0,0,0
0,0,0.35,1.19,0,0,0.29,0,0,0.015,0,0,0,0,0.027,5.72,0.0049,0,3,1150,30,0,0,0,0,0,0,0,0,0,0,0,0,1,25,0.0005,-0.3,0.132,0,0,0,0,0,0,0,0,1,0,1,0,0,0,0,0,1,0,0,0,0,0,0,0,0,0,0,0,0,0,0,0,0,0,0,0,0,0,0,0,0,0,0,0,0,0,0,0
0,0,0.35,1.19,0,0,0.29,0,0,0.015,0,0,0,0,0.027,5.72,0.0049,0,3,1200,30,0,0,0,0,0,0,0,0,0,0,0,0,1,25,0.0005,-0.3,0.105,0,0,0,0,0,0,0,0,1,0,1,0,0,0,0,0,1,0,0,0,0,0,0,0,0,0,0,0,0,0,0,0,0,0,0,0,0,0,0,0,0,0,0,0,0,0,0,0
0,0,0.35,1.19,0,0,0.29,0,0,0.015,0,0,0,0,0.027,5.72,0.0049,0,3,1200,30,0,0,0,0,0,0,0,0,0,0,0,0,1,25,0.0005,-0.3,0.117,0,0,0,0,0,0,0,0,1,0,1,0,0,0,0,0,1,0,0,0,0,0,0,0,0,0,0,0,0,0,0,0,0,0,0,0,0,0,0,0,0,0,0,0,0,0,0,0
0,0,0.35,1.19,0,0,0.29,0,0,0.015,0,0,0,0,0.027,5.72,0.0049,0,3,1200,30,0,0,0,0,0,0,0,0,0,0,0,0,1,25,0.0005,-0.3,0.083,0,0,0,0,0,0,0,0,1,0,1,0,0,0,0,0,1,0,0,0,0,0,0,0,0,0,0,0,0,0,0,0,0,0,0,0,0,0,0,0,0,0,0,0,0,0,0,0
0,0,3.1,5.46,0,0,0.047,0,0.15,0.023,0,0,0.15,0,0.026,1.37,0.001,22.27,3,1050,60,0,0,0,0,0,0,0,0,0,0,0,0,1,50,0.0001667,-0.2,0.7,0,0,0,0,0,0,0,0,1,0,1,0,0,0,0,0,1,0,0,0,0,0,0,0,0,0,0,0,0,0,0,0,0,0,0,0,0,0,0,0,0,0,0,0,0,0,0,0
0,0,3.1,5.46,0,0,0.047,0,0.15,0.023,0,0,0.15,0,0.026,1.37,0.001,22.27,3,1050,60,0,0,0,0,0,0,0,0,0,0,0,0,1,50,0.0001667,-0.2,0.5,0,0,0,0,0,0,0,0,1,0,1,0,0,0,0,0,1,0,0,0,0,0,0,0,0,0,0,0,0,0,0,0,0,0,0,0,0,0,0,0,0,0,0,0,0,0,0,0
0,0,3.1,5.46,0,0,0.047,0,0.15,0.023,0,0,0.15,0,0.026,1.37,0.001,22.27,3,1050,60,0,0,0,0,0,0,0,0,0,0,0,0,1,55,0.0001667,-0.2,0.5,0,0,0,0,0,0,0,0,1,0,1,0,0,0,0,0,1,0,0,0,0,0,0,0,0,0,0,0,0,0,0,0,0,0,0,0,0,0,0,0,0,0,0,0,0,0,0,0
0,0,3.1,5.46,0,0,0.047,0,0.15,0.023,0,0,0.15,0,0.026,1.37,0.001,22.27,3,1050,60,0,0,0,0,0,0,0,0,0,0,0,0,1,55,0.0001667,-0.2,0.5,0,0,0,0,0,0,0,0,1,0,1,0,0,0,0,0,1,0,0,0,0,0,0,0,0,0,0,0,0,0,0,0,0,0,0,0,0,0,0,0,0,0,0,0,0,0,0,0
0,0,3.1,5.46,0,0,0.047,0,0.15,0.023,0,0,0.15,0,0.026,1.37,0.001,22.27,3,1050,60,0,0,0,0,0,0,0,0,0,0,0,0,1,55,0.0001667,-0.2,0.5,0,0,0,0,0,0,0,0,1,0,1,0,0,0,0,0,1,0,0,0,0,0,0,0,0,0,0,0,0,0,0,0,0,0,0,0,0,0,0,0,0,0,0,0,0,0,0,0
0,0,3.1,5.46,0,0,0.047,0,0.15,0.023,0,0,0.15,0,0.026,1.37,0.001,22.27,3,1050,60,0,0,0,0,0,0,0,0,0,0,0,0,1,60,0.0001667,-0.2,0.75,0,0,0,0,0,0,0,0,1,0,1,0,0,0,0,0,1,0,0,0,0,0,0,0,0,0,0,0,0,0,0,0,0,0,0,0,0,0,0,0,0,0,0,0,0,0,0,0
0,0,3.1,5.46,0,0,0.047,0,0.15,0.023,0,0,0.15,0,0.026,1.37,0.001,22.27,3,1050,60,0,0,0,0,0,0,0,0,0,0,0,0,1,60,0.0001667,-0.2,0.5,0,0,0,0,0,0,0,0,1,0,1,0,0,0,0,0,1,0,0,0,0,0,0,0,0,0,0,0,0,0,0,0,0,0,0,0,0,0,0,0,0,0,0,0,0,0,0,0
0,0,3.1,5.46,0,0,0.047,0,0.15,0.023,0,0,0.15,0,0.026,1.37,0.001,22.27,3,1050,60,0,0,0,0,0,0,0,0,0,0,0,0,1,60,0.0001667,-0.2,0.6,0,0,0,0,0,0,0,0,1,0,1,0,0,0,0,0,1,0,0,0,0,0,0,0,0,0,0,0,0,0,0,0,0,0,0,0,0,0,0,0,0,0,0,0,0,0,0,0
0,0,3.1,5.46,0,0,0.047,0,0.15,0.023,0,0,0.15,0,0.026,1.37,0.001,22.27,3,1050,60,0,0,0,0,0,0,0,0,0,0,0,0,1,60,0.0001667,-0.2,0.4,0,0,0,0,0,0,0,0,1,0,1,0,0,0,0,0,1,0,0,0,0,0,0,0,0,0,0,0,0,0,0,0,0,0,0,0,0,0,0,0,0,0,0,0,0,0,0,0
0,0,3.1,5.46,0,0,0.047,0,0.15,0.023,0,0,0.15,0,0.026,1.37,0.001,22.27,3,1050,60,0,0,0,0,0,0,0,0,0,0,0,0,1,60,0.0001667,-0.2,0.35,0,0,0,0,0,0,0,0,1,0,1,0,0,0,0,0,1,0,0,0,0,0,0,0,0,0,0,0,0,0,0,0,0,0,0,0,0,0,0,0,0,0,0,0,0,0,0,0
0,0,3.1,5.46,0,0,0.47,0,0.15,0.023,0,0,0.15,0,0.026,1.37,0.001,22.27,3,1080,30,0,0,0,0,0,0,0,0,0,0,0,0,0.5,60,0.0001667,0.05,0.74,0,0,0,0,0,0,0,0,1,0,1,0,0,0,0,0,1,0,0,0,0,0,0,0,0,0,0,0,0,0,0,0,0,0,0,0,0,0,0,0,0,0,0,0,0,0,0,0
0,0,3.1,5.46,0,0,0.47,0,0.15,0.023,0,0,0.15,0,0.026,1.37,0.001,22.27,3,1080,30,0,0,0,0,0,0,0,0,0,0,0,0,0.5,70,0.0001667,0.05,0.34,0,0,0,0,0,0,0,0,1,0,1,0,0,0,0,0,1,0,0,0,0,0,0,0,0,0,0,0,0,0,0,0,0,0,0,0,0,0,0,0,0,0,0,0,0,0,0,0
0,0,0,8.05,0,0,0.4,0,0,0.031,0,0,0.05,0,0.05,0.9,0.001,18.1,3,0,0,0,0,0,0,0,0,0,0,0,0,0,0,0.5,50,0.0001667,-0.05,0.4,0,0,0,0,0,0,0,0,12,0,0.02,1,0,0.5,0,0,0.5,0,0,0,0,0,0,0,0,0,0,0,0.02,0,0,0,0,0,0,0,0,0,0,0,0,0,0,0,0,0,0,0
0,0,0,8.05,0,0,0.4,0,0,0.031,0,0,0.05,0,0.05,0,0.001,0,3,0,0,0,0,0,0,0,0,0,0,0,0,0,0,0.5,50,0.0001667,-0.05,0.4,0,0,0,0,0,0,0,0,1,0,0.5,12,0,0.02,0,0,0.5,0,0,0,0,0,0,0,0,0,0,0,0.02,0,0,0,0,0,0,0,0,0,0,0,0,0,0,0,0,0,0,0
0,0,0,8.05,0,0,0.4,0,0,0.031,0,0,0.05,0,0.05,0,0.001,0,3,0,0,0,0,0,0,0,0,0,0,0,0,0,0,0.5,50,0.0001667,-0.05,0.862,0,0,0,0,0,0,0,0,1,0,0.005,12,0,0.02,0,0,0.005,0,0,0,0,0,0,0,0,0,0,0,0.02,0,0,0,0,0,0,0,0,0,0,0,0,0,0,0,0,0,0,0
0,0,0,8.05,0,0,0.4,0,0,0.031,0,0,0.05,0,0.05,0,0.001,0,3,0,0,0,0,0,0,0,0,0,0,0,0,0,0,0.5,50,0.0001667,-0.05,0.75,0,0,0,0,0,0,0,0,1,0,0.01,12,0,0.02,0,0,0.01,0,0,0,0,0,0,0,0,0,0,0,0.02,0,0,0,0,0,0,0,0,0,0,0,0,0,0,0,0,0,0,0
0,0,0,8.05,0,0,0.4,0,0,0.031,0,0,0.05,0,0.05,0,0.001,0,3,0,0,0,0,0,0,0,0,0,0,0,0,0,0,0.5,50,0.0001667,-0.05,0.7,0,0,0,0,0,0,0,0,1,0,0.05,12,0,0.02,0,0,0.05,0,0,0,0,0,0,0,0,0,0,0,0.02,0,0,0,0,0,0,0,0,0,0,0,0,0,0,0,0,0,0,0
0,0,0,8.05,0,0,0.4,0,0,0.031,0,0,0.05,0,0.05,0,0.001,0,3,0,0,0,0,0,0,0,0,0,0,0,0,0,0,0.5,50,0.0001667,-0.05,0.56,0,0,0,0,0,0,0,0,1,0,0.1,12,0,0.02,0,0,0.1,0,0,0,0,0,0,0,0,0,0,0,0.02,0,0,0,0,0,0,0,0,0,0,0,0,0,0,0,0,0,0,0
0,0,0.3,4,0,0,0.45,0,0,0.04,0,0,0.14,0,0.018,1.48,0.004,22.9,3,1030,60,0,0,0,0,0,0,0,0,0,0,0,0,0.01,40,0.001,-0.6,0.4,0,0,0,0,0,0,0,0,1,4,0,0,0,0,0,0,0.6836,0,0,0,0,0,0,0,0,0,0,0,0,0,0,0,0,0,0,0,0,0,0,0,0,0,0,0,0,0,0,0
0,0,0,1.3,0,0,0.4,0,1.4,0.02,0,0,0.16,0,0.06,9.5,0.002,15,3,1050,30,0,0,0,0,0,0,0,0,0,0,0,0,1,25,0.0001667,-0.4,0.284,0,0,0,0,0,0,0,0,1,3.5,0,0,0,0,0,0,0.5982,0,0,0,0,0,0,0,0,0,0,0,0,0,0,0,0,0,0,0,0,0,0,0,0,0,0,0,0,0,0,0
0,0,0,1.3,0,0,0.4,0,1.4,0.02,0,0,0.16,0,0.06,9.5,0.002,15,3,1050,30,0,0,0,0,0,0,0,0,0,0,0,0,1,25,0.0001667,-0.4,0.234,0,0,0,0,0,0,0,0,1,3.5,0,0,0,0,0,0,0.5982,0,0,0,0,0,0,0,0,0,0,0,0,0,0,0,0,0,0,0,0,0,0,0,0,0,0,0,0,0,0,0
0,0,0,1.3,0,0,0.4,0,1.4,0.02,0,0,0.16,0,0.06,9.5,0.002,15,3,1050,30,0,0,0,0,0,0,0,0,0,0,0,0,1,25,0.0001667,-0.4,0.196,0,0,0,0,0,0,0,0,1,3.5,0,0,0,0,0,0,0.5982,0,0,0,0,0,0,0,0,0,0,0,0,0,0,0,0,0,0,0,0,0,0,0,0,0,0,0,0,0,0,0
0,0,0,1.3,0,0,0.4,0,1.4,0.02,0,0,0.16,0,0.06,9.5,0.002,15,3,1050,30,1050,30,0,0,0,0,0,0,0,0,0,0,1,25,0.0001667,-0.4,0.178,0,0,0,0,0,0,0,0,1,3.5,0,0,0,0,0,0,0.5982,0,0,0,0,0,0,0,0,0,0,0,0,0,0,0,0,0,0,0,0,0,0,0,0,0,0,0,0,0,0,0
0,0,0,1.3,0,0,0.4,0,1.4,0.02,0,0,0.16,0,0.06,9.5,0.002,15,3,1050,30,0,0,0,0,0,0,0,0,0,0,0,0,1,25,0.0001667,-0.4,0.16,0,0,0,0,0,0,0,0,1,3.5,0,0,0,0,0,0,0.5982,0,0,0,0,0,0,0,0,0,0,0,0,0,0,0,0,0,0,0,0,0,0,0,0,0,0,0,0,0,0,0
0,0,0,1.3,0,0,0.4,0,1.4,0.02,0,0,0.16,0,0.06,9.5,0.002,15,3,1050,30,1050,30,0,0,0,0,0,0,0,0,0,0,1,25,0.0001667,-0.4,0.115,0,0,0,0,0,0,0,0,1,3.5,0,0,0,0,0,0,0.5982,0,0,0,0,0,0,0,0,0,0,0,0,0,0,0,0,0,0,0,0,0,0,0,0,0,0,0,0,0,0,0
0,0,0,1.3,0,0,0.4,0,1.4,0.02,0,0,0.16,0,0.06,9.5,0.002,15,3,1050,30,0,0,0,0,0,0,0,0,0,0,0,0,1,25,0.0001667,-0.4,0.201,0,0,0,0,0,0,0,0,1,3.5,0,0,0,0,0,0,0.5982,0,0,0,0,0,0,0,0,0,0,0,0,0,0,0,0,0,0,0,0,0,0,0,0,0,0,0,0,0,0,0
0,0,0,1.3,0,0,0.4,0,1.4,0.02,0,0,0.16,0,0.06,9.5,0.002,15,3,1050,30,1050,30,0,0,0,0,0,0,0,0,0,0,1,25,0.0001667,-0.4,0.236,0,0,0,0,0,0,0,0,1,3.5,0,0,0,0,0,0,0.5982,0,0,0,0,0,0,0,0,0,0,0,0,0,0,0,0,0,0,0,0,0,0,0,0,0,0,0,0,0,0,0
0,0,0,1.3,0,0,0.4,0,1.4,0.02,0,0,0.16,0,0.06,9.5,0.002,15,3,1050,30,0,0,0,0,0,0,0,0,0,0,0,0,1,25,0.0001667,-0.4,0.233,0,0,0,0,0,0,0,0,1,3.5,0,0,0,0,0,0,0.5982,0,0,0,0,0,0,0,0,0,0,0,0,0,0,0,0,0,0,0,0,0,0,0,0,0,0,0,0,0,0,0
0,0,0,1.3,0,0,0.4,0,1.4,0.02,0,0,0.16,0,0.06,9.5,0.002,15,3,1050,30,0,0,0,0,0,0,0,0,0,0,0,0,1,25,0.0001667,-0.4,0.221,0,0,0,0,0,0,0,0,1,3.5,0,0,0,0,0,0,0.5982,0,0,0,0,0,0,0,0,0,0,0,0,0,0,0,0,0,0,0,0,0,0,0,0,0,0,0,0,0,0,0
0,0,0,1.3,0,0,0.4,0,1.4,0.02,0,0,0.16,0,0.06,9.5,0.002,15,3,1050,30,0,0,0,0,0,0,0,0,0,0,0,0,1,25,0.0001667,-0.4,0.206,0,0,0,0,0,0,0,0,1,3.5,0,0,0,0,0,0,0.5982,0,0,0,0,0,0,0,0,0,0,0,0,0,0,0,0,0,0,0,0,0,0,0,0,0,0,0,0,0,0,0
0,0,0,1.3,0,0,0.4,0,1.4,0.02,0,0,0.16,0,0.06,9.5,0.002,15,3,1050,30,0,0,0,0,0,0,0,0,0,0,0,0,1,25,0.0001667,-0.4,0.189,0,0,0,0,0,0,0,0,1,3.5,0,0,0,0,0,0,0.5982,0,0,0,0,0,0,0,0,0,0,0,0,0,0,0,0,0,0,0,0,0,0,0,0,0,0,0,0,0,0,0
0,0,0,1.3,0,0,0.4,0,1.4,0.02,0,0,0.16,0,0.06,9.5,0.002,15,3,1050,30,0,0,0,0,0,0,0,0,0,0,0,0,1,25,0.0001667,-0.4,0.168,0,0,0,0,0,0,0,0,1,3.5,0,0,0,0,0,0,0.5982,0,0,0,0,0,0,0,0,0,0,0,0,0,0,0,0,0,0,0,0,0,0,0,0,0,0,0,0,0,0,0
0,0,0,1.3,0,0,0.4,0,1.4,0.02,0,0,0.16,0,0.06,9.5,0.002,15,3,1050,30,0,0,0,0,0,0,0,0,0,0,0,0,1,25,0.0001667,-0.4,0.127,0,0,0,0,0,0,0,0,1,3.5,0,0,0,0,0,0,0.5982,0,0,0,0,0,0,0,0,0,0,0,0,0,0,0,0,0,0,0,0,0,0,0,0,0,0,0,0,0,0,0
0,0,0,1.3,0,0,0.4,0,1.4,0.02,0,0,0.16,0,0.06,9.5,0.002,15,3,1050,30,0,0,0,0,0,0,0,0,0,0,0,0,1,25,0.0001667,-0.4,0.184,0,0,0,0,0,0,0,0,1,3.5,0,0,0,0,0,0,0.5982,0,0,0,0,0,0,0,0,0,0,0,0,0,0,0,0,0,0,0,0,0,0,0,0,0,0,0,0,0,0,0
0,0,0,1.3,0,0,0.4,0,1.4,0.02,0,0,0.16,0,0.06,9.5,0.002,15,3,1050,30,0,0,0,0,0,0,0,0,0,0,0,0,1,25,0.0001667,-0.4,0.207,0,0,0,0,0,0,0,0,1,3.5,0,0,0,0,0,0,0.5982,0,0,0,0,0,0,0,0,0,0,0,0,0,0,0,0,0,0,0,0,0,0,0,0,0,0,0,0,0,0,0
0,0,0,4.1,0,0,0.4,0,1.6,0.03,0,0,0.11,0,0.06,6.15,0.004,16,3,1050,30,0,0,0,0,0,0,0,0,0,0,0,0,1,25,0.0001667,-0.4,0.5,0,0,0,0,0,0,0,0,1,0,0.02,0,0,0,0,0,0.02,0,0,0,0,0,0,0,0,0,0,0,0,0,0,0,0,0,0,0,0,0,0,0,0,0,0,0,0,0,0,0
0,0,0,4.1,0,0,0.4,0,1.6,0.03,0,0,0.11,0,0.06,6.15,0.004,16,3,1050,30,0,0,0,0,0,0,0,0,0,0,0,0,1,25,0.0001667,-0.4,0.42,0,0,0,0,0,0,0,0,1,0,0.02,0,0,0,0,0,0.02,0,0,0,0,0,0,0,0,0,0,0,0,0,0,0,0,0,0,0,0,0,0,0,0,0,0,0,0,0,0,0
0,0,0,4.1,0,0,0.4,0,1.6,0.03,0,0,0.11,0,0.06,6.15,0.004,16,3,1050,30,0,0,0,0,0,0,0,0,0,0,0,0,1,25,0.0001667,-0.4,0.42,0,0,0,0,0,0,0,0,1,0,0.02,0,0,0,0,0,0.02,0,0,0,0,0,0,0,0,0,0,0,0,0,0,0,0,0,0,0,0,0,0,0,0,0,0,0,0,0,0,0
0,0,0,4.1,0,0,0.4,0,1.6,0.03,0,0,0.11,0,0.06,6.15,0.004,16,3,1050,30,0,0,0,0,0,0,0,0,0,0,0,0,1,25,0.0001667,-0.4,0.38,0,0,0,0,0,0,0,0,1,0,0.02,0,0,0,0,0,0.02,0,0,0,0,0,0,0,0,0,0,0,0,0,0,0,0,0,0,0,0,0,0,0,0,0,0,0,0,0,0,0
0,0,0,4.1,0,0,0.4,0,1.6,0.03,0,0,0.11,0,0.06,6.15,0.004,16,3,1050,30,0,0,0,0,0,0,0,0,0,0,0,0,1,25,0.0001667,-0.4,0.37,0,0,0,0,0,0,0,0,1,0,0.02,0,0,0,0,0,0.02,0,0,0,0,0,0,0,0,0,0,0,0,0,0,0,0,0,0,0,0,0,0,0,0,0,0,0,0,0,0,0
0,0,0,4.1,0,0,0.4,0,1.6,0.03,0,0,0.11,0,0.06,6.15,0.004,16,3,1050,30,0,0,0,0,0,0,0,0,0,0,0,0,1,25,0.0001667,-0.4,0.43,0,0,0,0,0,0,0,0,1,0,0.02,0,0,0,0,0,0.02,0,0,0,0,0,0,0,0,0,0,0,0,0,0,0,0,0,0,0,0,0,0,0,0,0,0,0,0,0,0,0
0,0,0,4,0,0,0.45,0,0,0.04,0,0,0,0,0.018,1.48,0.004,22.9,3,1200,60,0,0,0,0,0,0,0,0,0,0,0,0,1,35,0.00033,-0.3,0.472,0,0,0,0,0,0,0,0,1,0,1,0,0,0,0,0,1,0,0,0,0,0,0,0,0,0,0,0,0,0,0,0,0,0,0,0,0,0,0,0,0,0,0,0,0,0,0,0
0,0,0.3,4,0,0,0.45,0,0,0.04,0,0,0,0,0.018,1.48,0,22.9,3,1150,60,0,0,0,0,0,0,0,0,0,0,0,0,1,35,0.00033,-0.3,0.461,0,0,0,0,0,0,0,0,1,0,1,0,0,0,0,0,1,0,0,0,0,0,0,0,0,0,0,0,0,0,0,0,0,0,0,0,0,0,0,0,0,0,0,0,0,0,0,0
0,0,0,4,0,0,0.45,0,0,0.04,0,0,0,0,0.018,1.48,0.004,22.9,3,1100,60,0,0,0,0,0,0,0,0,0,0,0,0,1,35,0.00033,-0.3,0.625,0,0,0,0,0,0,0,0,1,0,1,0,0,0,0,0,1,0,0,0,0,0,0,0,0,0,0,0,0,0,0,0,0,0,0,0,0,0,0,0,0,0,0,0,0,0,0,0
0,0,0,4,0,0,0.45,0,0,0.34,0,0,0,0,0.018,0,0.004,22.9,3,1080,60,0,0,0,0,0,0,0,0,0,0,0,0,1,35,0.00033,-0.3,0.703,0,0,0,0,0,0,0,0,1,0,1,0,0,0,0,0,1,0,0,0,0,0,0,0,0,0,0,0,0,0,0,0,0,0,0,0,0,0,0,0,0,0,0,0,0,0,0,0
0,0,0.3,4,0,0,0.45,0,0,0.04,0,0,0,0,0.018,1.48,0,0,3,1050,60,0,0,0,0,0,0,0,0,0,0,0,0,1,35,0.00033,-0.3,0.607,0,0,0,0,0,0,0,0,1,0,1,0,0,0,0,0,1,0,0,0,0,0,0,0,0,0,0,0,0,0,0,0,0,0,0,0,0,0,0,0,0,0,0,0,0,0,0,0
0,0,0.3,4,0,0,0.45,0,0,0.04,0,0,0,0,0.018,1.48,0.004,22.9,3,1030,60,0,0,0,0,0,0,0,0,0,0,0,0,1,35,0.00033,0.3,0.613,0,0,0,0,0,0,0,0,1,0,1,0,0,0,0,0,1,0,0,0,0,0,0,0,0,0,0,0,0,0,0,0,0,0,0,0,0,0,0,0,0,0,0,0,0,0,0,0
0,0,0,4.1,0,0,0.4,0,1.6,0.03,0,0,0.11,0,0.06,6.15,0.004,16,3,1050,30,0,0,0,0,0,0,0,0,0,0,0,0,1,25,0.0001667,-0.4,0.495,0,0,0,0,0,0,0,0,1,0,0.02,0,0,0,0,0,0.02,0,0,0,0,0,0,0,0,0,0,0,0,0,0,0,0,0,0,0,0,0,0,0,0,0,0,0,0,0,0,0
0,0,0.3,4,0,0,0.45,0,0,0.04,0,0,0,0,0.018,1.48,0.004,22.9,3,1000,60,0,0,0,0,0,0,0,0,0,0,0,0,1,35,0.00033,-0.3,0.486,0,0,0,0,0,0,0,0,1,0,1,0,0,0,0,0,1,0,0,0,0,0,0,0,0,0,0,0,0,0,0,0,0,0,0,0,0,0,0,0,0,0,0,0,0,0,0,0
0,0,0,4.1,0,0,0.4,0,1.6,0.03,0,0,0.11,0,0.06,6.15,0.004,16,3,1050,30,0,0,0,0,0,0,0,0,0,0,0,0,1,25,0.0001667,-0.4,0.394,0,0,0,0,0,0,0,0,1,0,0.02,0,0,0,0,0,0.02,0,0,0,0,0,0,0,0,0,0,0,0,0,0,0,0,0,0,0,0,0,0,0,0,0,0,0,0,0,0,0
0,0,0,4.1,0,0,0.4,0,1.6,0.03,0,0,0.11,0,0.06,6.15,0.004,16,3,1050,30,0,0,0,0,0,0,0,0,0,0,0,0,1,25,0.0001667,-0.4,0.374,0,0,0,0,0,0,0,0,1,0,0.02,0,0,0,0,0,0.02,0,0,0,0,0,0,0,0,0,0,0,0,0,0,0,0,0,0,0,0,0,0,0,0,0,0,0,0,0,0,0
0,0,0,4.1,0,0,0.4,0,1.6,0.03,0,0,0.11,0,0.06,6.15,0.004,16,3,1050,30,0,0,0,0,0,0,0,0,0,0,0,0,1,25,0.0001667,-0.4,0.327,0,0,0,0,0,0,0,0,1,0,0.02,0,0,0,0,0,0.02,0,0,0,0,0,0,0,0,0,0,0,0,0,0,0,0,0,0,0,0,0,0,0,0,0,0,0,0,0,0,0
0,0,0,4.1,0,0,0.4,0,1.6,0.03,0,0,0.11,0,0.06,6.15,0.004,16,3,1050,30,0,0,0,0,0,0,0,0,0,0,0,0,1,25,0.0001667,-0.4,0.38,0,0,0,0,0,0,0,0,1,0,0.02,0,0,0,0,0,0.02,0,0,0,0,0,0,0,0,0,0,0,0,0,0,0,0,0,0,0,0,0,0,0,0,0,0,0,0,0,0,0
0,0,0,4.1,0,0,0.4,0,1.6,0.03,0,0,0.11,0,0.06,6.15,0.004,16,3,1050,30,0,0,0,0,0,0,0,0,0,0,0,0,1,25,0.0001667,-0.4,0.43,0,0,0,0,0,0,0,0,1,0,0.02,0,0,0,0,0,0.02,0,0,0,0,0,0,0,0,0,0,0,0,0,0,0,0,0,0,0,0,0,0,0,0,0,0,0,0,0,0,0
0,0,0,4.1,0,0,0.4,0,1.6,0.03,0,0,0.11,0,0.06,6.15,0.004,16,3,1050,30,1050,30,0,0,0,0,0,0,0,0,0,0,1,25,0.0001667,-0.4,0.495,0,0,0,0,0,0,0,0,1,0,0.02,0,0,0,0,0,0.02,0,0,0,0,0,0,0,0,0,0,0,0,0,0,0,0,0,0,0,0,0,0,0,0,0,0,0,0,0,0,0
0,0,0,1.3,0,0,0.4,0,1.4,0.02,0,0,0.16,0,0.06,9.5,0.002,15,3,1050,30,1050,30,0,0,0,0,0,0,0,0,0,0,1,25,0.0001667,-0.4,0.429,0,0,0,0,0,0,0,0,1,0,0.02,0,0,0,0,0,0.02,0,0,0,0,0,0,0,0,0,0,0,0,0,0,0,0,0,0,0,0,0,0,0,0,0,0,0,0,0,0,0

File: 点蚀电位/数据整理/点蚀电位拆分数据.csv (part 1 of 4)
Co,Ti,Mo,Ni,W,Al,Si,V,Cu,P,Fe,Sn,N,Nb,C,Mn,S,Cr,roughness,heat-treatment/temperature-1,heat-treatment/time-1,heat-treatment/temperature-2,heat-treatment/time-2,heat-treatment/temperature-3,heat-treatment/time-3,heat-treatment/temperature-4,heat-treatment/time-4,heat-treatment/temperature-5,heat-treatment/time-5,heat-treatment/temperature-6,heat-treatment/time-6,heat-treatment/temperature-7,heat-treatment/time-7,info/testing-area,info/temperature,info/scan-rate,info/initial-potential,result/pitting-breakdown-potential,info/initial-temperature,info/polarized-potential,info/heating-rate,result/critical-pitting-temperature,info/current-density,result/maximum-activation-current-density,result/maximum-reactivation-current-density,result/current-reactivation-ratio,solute-1,solution/weight-concentration-1,solution/mol-concentration-1,solute-2,solution/weight-concentration-2,solution/mol-concentration-2,solute-3,solution/weight-concentration-3,solution/mol-concentration-3,NaCl-weight,NaCl-mol,H2SO4-weight,H2SO4-mol,HCL-weight,HCL-mol,Oxalic acid-weight,Oxalic acid-mol,过硫酸铵-weight,过硫酸铵-mol,NaBr-weight,NaBr-mol,FeCl3-weight,FeCl3-mol,硼酸-weight,硼酸-mol,NaBr+NaCl-weight,NaBr+NaCl-mol,Na2SO4-weight,Na2SO4-mol,OH--weight,OH-mol,硼酸盐-weight,硼酸盐-mol,KSCN-weight,KSCN-mol,SnCl2-weight,SnCl2-mol,氢氧化钠-weight,氢氧化钠-mol,ferric sulphate-weight,ferric sulphate-mol,immersion-test//solid-content,immersion-test//cycles,cycle-number-1,weight-after-test-1,corrosion-rate-1,cycle-number-2,weight-after-test-2,corrosion-rate-2,cycle-number-3,weight-after-test-3,corrosion-rate-3,cycle-number-4,weight-after-test-4,corrosion-rate-4,cycle-number-5,weight-after-test-5,corrosion-rate-5,cycle-number-6,weight-after-test-6,corrosion-rate-6,PREN
,,,8.15,,,0.44,,,0.033,,,,,0.061,0.83,0.005,17.62,2,,,,,,,,,,,,,,,0.2826,30,0.0001667,-0.3691,0.285,,,,,,,,,1,,0.1,,,,,,,,0.1,,,,,,,,,,,,,,,,,,,,,,,,,,,,,,,,,,,,,,,,,,,,,,,,,,,
,,,8.15,,,0.44,,,0.033,,,,,0.061,0.83,0.005,17.62,2,,,,,,,,,,,,,,,0.2826,30,0.0001667,-0.3847,0.269,,,,,,,,,1,,0.1,,,,,,,,0.1,,,,,,,,,,,,,,,,,,,,,,,,,,,,,,,,,,,,,,,,,,,,,,,,,,,
,,,8.15,,,0.44,,,0.033,,,,,0.061,0.83,0.005,17.62,3,,,,,,,,,,,,,,,0.2826,30,0.0001667,-0.3588,0.332,,,,,,,,,1,,0.1,,,,,,,,0.1,,,,,,,,,,,,,,,,,,,,,,,,,,,,,,,,,,,,,,,,,,,,,,,,,,,
,,,8.15,,,0.44,,,0.033,,,,,0.061,0.83,0.005,17.62,3,,,,,,,,,,,,,,,0.2826,30,0.0001667,-0.3847,0.309,,,,,,,,,1,,0.1,,,,,,,,0.1,,,,,,,,,,,,,,,,,,,,,,,,,,,,,,,,,,,,,,,,,,,,,,,,,,,
,,,8.15,,,0.44,,,0.033,,,,,0.061,0.83,0.005,17.62,3,,,,,,,,,,,,,,,0.2826,30,0.0001667,-0.3909,0.3111,,,,,,,,,1,,0.1,,,,,,,,0.1,,,,,,,,,,,,,,,,,,,,,,,,,,,,,,,,,,,,,,,,,,,,,,,,,,,
,,,8.15,,,0.44,,,0.033,,,,,0.061,0.83,0.005,17.62,3,,,,,,,,,,,,,,,0.2826,30,0.0001667,-0.3813,0.3561,,,,,,,,,1,,0.1,,,,,,,,0.1,,,,,,,,,,,,,,,,,,,,,,,,,,,,,,,,,,,,,,,,,,,,,,,,,,,
,,,8.15,,,0.44,,,0.033,,,,,0.061,0.83,0.005,17.62,4,,,,,,,,,,,,,,,0.2826,30,0.0001667,-0.3861,0.3753,,,,,,,,,1,,0.1,,,,,,,,0.1,,,,,,,,,,,,,,,,,,,,,,,,,,,,,,,,,,,,,,,,,,,,,,,,,,,
,,,8.15,,,0.44,,,0.033,,,,,0.061,0.83,0.005,17.62,4,,,,,,,,,,,,,,,0.2826,30,0.0001667,-0.3926,0.3592,,,,,,,,,1,,0.1,,,,,,,,0.1,,,,,,,,,,,,,,,,,,,,,,,,,,,,,,,,,,,,,,,,,,,,,,,,,,,
,,,8.15,,,0.44,,,0.033,,,,,0.061,0.83,0.005,17.62,5,,,,,,,,,,,,,,,0.2826,30,0.0001667,-0.3909,0.3946,,,,,,,,,1,,0.1,,,,,,,,0.1,,,,,,,,,,,,,,,,,,,,,,,,,,,,,,,,,,,,,,,,,,,,,,,,,,,
,,,8.15,,,0.44,,,0.033,,,,,0.061,0.83,0.005,17.62,5,,,,,,,,,,,,,,,0.2826,30,0.0001667,-0.4,0.4616,,,,,,,,,1,,0.1,,,,,,,,0.1,,,,,,,,,,,,,,,,,,,,,,,,,,,,,,,,,,,,,,,,,,,,,,,,,,,
,,,8.15,,,0.44,,,0.033,,,,,0.061,0.83,0.005,17.62,5,,,,,,,,,,,,,,,0.2826,30,0.0001667,-0.3417,0.3883,,,,,,,,,1,,0.1,,,,,,,,0.1,,,,,,,,,,,,,,,,,,,,,,,,,,,,,,,,,,,,,,,,,,,,,,,,,,,
,,,8.15,,,0.44,,,0.033,,,,,0.061,0.83,0.005,17.62,3,,,,,,,,,,,,,,,0.2826,30,0.0001667,-0.3543,0.4329,,,,,,,,,1,,0.1,,,,,,,,0.1,,,,,,,,,,,,,,,,,,,,,,,,,,,,,,,,,,,,,,,,,,,,,,,,,,,
,,,8.15,,,0.44,,,0.033,,,,,0.061,0.83,0.005,17.62,3,,,,,,,,,,,,,,,0.2826,30,0.0001667,-0.3732,0.3673,,,,,,,,,1,,0.1,,,,,,,,0.1,,,,,,,,,,,,,,,,,,,,,,,,,,,,,,,,,,,,,,,,,,,,,,,,,,,
,,,8.15,,,0.44,,,0.033,,,,,0.061,0.83,0.005,17.62,3,,,,,,,,,,,,,,,0.2826,30,0.0001667,-0.3429,0.3382,,,,,,,,,1,,0.1,,,,,,,,0.1,,,,,,,,,,,,,,,,,,,,,,,,,,,,,,,,,,,,,,,,,,,,,,,,,,,
,,,8.15,,,0.44,,,0.033,,,,,0.061,0.83,0.005,17.62,2,,,,,,,,,,,,,,,0.2826,30,0.0001667,-0.3691,0.2749,,,,,,,,,1,,0.1,,,,,,,,0.1,,,,,,,,,,,,,,,,,,,,,,,,,,,,,,,,,,,,,,,,,,,,,,,,,,,
,,,8.15,,,0.44,,,0.033,,,,,0.061,0.83,0.005,17.62,3,,,,,,,,,,,,,,,0.2826,30,0.0001667,-0.3642,0.336,,,,,,,,,1,,0.1,,,,,,,,0.1,,,,,,,,,,,,,,,,,,,,,,,,,,,,,,,,,,,,,,,,,,,,,,,,,,,
,,0.3,4,,,0.45,,,,,,0.14,,0.018,1.48,0.004,22.9,3,1030,60,,,,,,,,,,,,,1,35,0.00033,-0.3,0.601,,,,,,,,,1,,1,,,,,,,,1,,,,,,,,,,,,,,,,,,,,,,,,,,,,,,,,,,,,,,,,,,,,,,,,,,,
,,0.3,4,,,0.45,,,,,,0.14,,0.018,1.48,0.004,22.9,3,1030,60,,,,,,,,,,,,,1,35,0.00033,-0.3,0.612,,,,,,,,,1,,1,,,,,,,,1,,,,,,,,,,,,,,,,,,,,,,,,,,,,,,,,,,,,,,,,,,,,,,,,,,,
,,0.3,4,,,0.45,,,,,,0.14,,0.018,1.48,0.004,22.9,3,1030,60,,,,,,,,,,,,,1,35,0.00033,-0.3,0.627,,,,,,,,,1,,1,,,,,,,,1,,,,,,,,,,,,,,,,,,,,,,,,,,,,,,,,,,,,,,,,,,,,,,,,,,,
,,0.3,4,,,0.45,,,,,,0.14,,0.018,1.48,0.004,22.9,3,1050,60,,,,,,,,,,,,,1,35,0.00033,-0.3,0.629,,,,,,,,,1,,1,,,,,,,,1,,,,,,,,,,,,,,,,,,,,,,,,,,,,,,,,,,,,,,,,,,,,,,,,,,,
,,0.3,4,,,0.45,,,,,,0.14,,0.018,1.48,0.004,22.9,3,1050,60,,,,,,,,,,,,,1,35,0.00033,-0.3,0.627,,,,,,,,,1,,1,,,,,,,,1,,,,,,,,,,,,,,,,,,,,,,,,,,,,,,,,,,,,,,,,,,,,,,,,,,,
,,0.3,4,,,0.45,,,,,,0.14,,0.018,1.48,0.004,22.9,3,1050,60,,,,,,,,,,,,,1,35,0.00033,-0.3,0.566,,,,,,,,,1,,1,,,,,,,,1,,,,,,,,,,,,,,,,,,,,,,,,,,,,,,,,,,,,,,,,,,,,,,,,,,,
,,,8.15,,,0.44,,,0.033,,,,,0.061,0.83,0.005,17.62,3,,,,,,,,,,,,,,,0.2826,30,0.0001667,-0.3426,0.36,,,,,,,,,1,,0.1,,,,,,,,0.1,,,,,,,,,,,,,,,,,,,,,,,,,,,,,,,,,,,,,,,,,,,,,,,,,,,
,,0.3,4,,,0.45,,,,,,0.14,,0.018,1.48,0.004,22.9,3,1080,60,,,,,,,,,,,,,1,35,0.00033,-0.3,0.702,,,,,,,,,1,,1,,,,,,,,1,,,,,,,,,,,,,,,,,,,,,,,,,,,,,,,,,,,,,,,,,,,,,,,,,,,
,,0.3,4,,,0.45,,,,,,0.14,,0.018,1.48,0.004,22.9,3,1000,60,,,,,,,,,,,,,1,35,0.00033,-0.3,0.494,,,,,,,,,1,,1,,,,,,,,1,,,,,,,,,,,,,,,,,,,,,,,,,,,,,,,,,,,,,,,,,,,,,,,,,,,
,0.13,,,,,0.51,,,0.024,,,0.007,0.15,0.015,0.28,0.002,16.41,3,,,,,,,,,,,,,,,1,30,0.001667,-0.6,0.179,,,,,,,,,1,,1,,,,,,,,1,,,,,,,,,,,,,,,,,,,,,,,,,,,,,,,,,,,,,,,,,,,,,,,,,,,
,,0.3,4,,,0.45,,,,,,0.14,,0.018,1.48,0.004,22.9,3,1000,60,,,,,,,,,,,,,1,35,0.00033,-0.3,0.48,,,,,,,,,1,,1,,,,,,,,1,,,,,,,,,,,,,,,,,,,,,,,,,,,,,,,,,,,,,,,,,,,,,,,,,,,
,,0.3,4,,,0.45,,,,,,0.14,,0.018,1.48,0.004,22.9,3,1000,60,,,,,,,,,,,,,1,35,0.00033,-0.3,0.484,,,,,,,,,1,,1,,,,,,,,1,,,,,,,,,,,,,,,,,,,,,,,,,,,,,,,,,,,,,,,,,,,,,,,,,,,
,,,8.15,,,0.44,,,0.033,,,,,0.061,0.83,0.005,17.62,3,,,,,,,,,,,,,,,0.2826,,,,,5,0.4,1,26.6,,,,,1,,0.1,,,,,,,,0.1,,,,,,,,,,,,,,,,,,,,,,,,,,,,,,,,,,,,,,,,,,,,,,,,,,,
,,,8.15,,,0.44,,,0.033,,,,,0.061,0.83,0.005,17.62,3,,,,,,,,,,,,,,,0.2826,,,,,5,0.4,1,32.5,,,,,1,,0.1,,,,,,,,0.1,,,,,,,,,,,,,,,,,,,,,,,,,,,,,,,,,,,,,,,,,,,,,,,,,,,
,,,8.15,,,0.44,,,0.033,,,,,0.061,0.83,0.005,17.62,3,,,,,,,,,,,,,,,0.2826,,,,,5,0.4,1,28.4,,,,,1,,0.1,,,,,,,,0.1,,,,,,,,,,,,,,,,,,,,,,,,,,,,,,,,,,,,,,,,,,,,,,,,,,,
,,,8.15,,,0.44,,,0.033,,,,,0.061,0.83,0.005,17.62,3,,,,,,,,,,,,,,,0.2826,,,,,5,0.4,1,28.4,,,,,1,,0.1,,,,,,,,0.1,,,,,,,,,,,,,,,,,,,,,,,,,,,,,,,,,,,,,,,,,,,,,,,,,,,
,,,8.15,,,0.44,,,0.033,,,,,0.061,0.83,0.005,17.62,3,,,,,,,,,,,,,,,0.2826,,,,,5,0.4,1,37.9,,,,,1,,0.1,,,,,,,,0.1,,,,,,,,,,,,,,,,,,,,,,,,,,,,,,,,,,,,,,,,,,,,,,,,,,,
,,,8.15,,,0.44,,,0.033,,,,,0.061,0.83,0.005,17.62,3,,,,,,,,,,,,,,,0.2826,,,,,5,0.4,1,34,,,,,1,,0.1,,,,,,,,0.1,,,,,,,,,,,,,,,,,,,,,,,,,,,,,,,,,,,,,,,,,,,,,,,,,,,
,,,8.15,,,0.44,,,0.033,,,,,0.061,0.83,0.005,17.62,3,,,,,,,,,,,,,,,0.2826,,,,,5,0.4,1,35.2,,,,,1,,0.1,,,,,,,,0.1,,,,,,,,,,,,,,,,,,,,,,,,,,,,,,,,,,,,,,,,,,,,,,,,,,,
,,,8.15,,,0.44,,,0.033,,,,,0.061,0.83,0.005,17.62,1,,,,,,,,,,,,,,,0.2826,,,,,5,0.4,1,21.2,,,,,1,,0.1,,,,,,,,0.1,,,,,,,,,,,,,,,,,,,,,,,,,,,,,,,,,,,,,,,,,,,,,,,,,,,
,,,8.15,,,0.44,,,0.033,,,,,0.061,0.83,0.005,17.62,1,,,,,,,,,,,,,,,0.2826,,,,,5,0.4,1,23.8,,,,,1,,0.1,,,,,,,,0.1,,,,,,,,,,,,,,,,,,,,,,,,,,,,,,,,,,,,,,,,,,,,,,,,,,,
,,,8.15,,,0.44,,,0.033,,,,,0.061,0.83,0.005,17.62,1,,,,,,,,,,,,,,,0.2826,,,,,5,0.4,1,22.8,,,,,1,,0.1,,,,,,,,0.1,,,,,,,,,,,,,,,,,,,,,,,,,,,,,,,,,,,,,,,,,,,,,,,,,,,
,,,8.15,,,0.44,,,0.033,,,,,0.061,0.83,0.005,17.62,2,,,,,,,,,,,,,,,0.2826,,,,,5,0.4,1,23.9,,,,,1,,0.1,,,,,,,,0.1,,,,,,,,,,,,,,,,,,,,,,,,,,,,,,,,,,,,,,,,,,,,,,,,,,,
,,,8.15,,,0.44,,,0.033,,,,,0.061,0.83,0.005,17.62,2,,,,,,,,,,,,,,,0.2826,,,,,5,0.4,1,24.8,,,,,1,,0.1,,,,,,,,0.1,,,,,,,,,,,,,,,,,,,,,,,,,,,,,,,,,,,,,,,,,,,,,,,,,,,
,,,8.15,,,0.44,,,0.033,,,,,0.061,0.83,0.005,17.62,3,,,,,,,,,,,,,,,0.2826,,,,,5,0.4,1,25.3,,,,,1,,0.1,,,,,,,,0.1,,,,,,,,,,,,,,,,,,,,,,,,,,,,,,,,,,,,,,,,,,,,,,,,,,,
,,,8.15,,,0.44,,,0.033,,,,,0.061,0.83,0.005,17.62,3,,,,,,,,,,,,,,,0.2826,,,,,5,0.4,1,28,,,,,1,,0.1,,,,,,,,0.1,,,,,,,,,,,,,,,,,,,,,,,,,,,,,,,,,,,,,,,,,,,,,,,,,,,
,,,8.15,,,0.44,,,0.033,,,,,0.061,0.83,0.005,17.62,3,,,,,,,,,,,,,,,0.2826,,,,,5,0.4,1,27.2,,,,,1,,0.1,,,,,,,,0.1,,,,,,,,,,,,,,,,,,,,,,,,,,,,,,,,,,,,,,,,,,,,,,,,,,,
,,,8.15,,,0.44,,,0.033,,,,,0.061,0.83,0.005,17.62,3,,,,,,,,,,,,,,,0.2826,,,,,5,0.4,1,28.8,,,,,1,,0.1,,,,,,,,0.1,,,,,,,,,,,,,,,,,,,,,,,,,,,,,,,,,,,,,,,,,,,,,,,,,,,
,,,8.15,,,0.44,,,0.033,,,,,0.061,0.83,0.005,17.62,4,,,,,,,,,,,,,,,0.2826,,,,,5,0.4,1,33,,,,,1,,0.1,,,,,,,,0.1,,,,,,,,,,,,,,,,,,,,,,,,,,,,,,,,,,,,,,,,,,,,,,,,,,,
,,,8.15,,,0.44,,,0.033,,,,,0.061,0.83,0.005,17.62,4,,,,,,,,,,,,,,,0.2826,,,,,5,0.4,1,27.7,,,,,1,,0.1,,,,,,,,0.1,,,,,,,,,,,,,,,,,,,,,,,,,,,,,,,,,,,,,,,,,,,,,,,,,,,
,,,8.15,,,0.44,,,0.033,,,,,0.061,0.83,0.005,17.62,4,,,,,,,,,,,,,,,0.2826,,,,,5,0.4,1,30.7,,,,,1,,0.1,,,,,,,,0.1,,,,,,,,,,,,,,,,,,,,,,,,,,,,,,,,,,,,,,,,,,,,,,,,,,,
,,,8.15,,,0.44,,,0.033,,,,,0.061,0.83,0.005,17.62,5,,,,,,,,,,,,,,,0.2826,,,,,5,0.4,1,33.8,,,,,1,,0.1,,,,,,,,0.1,,,,,,,,,,,,,,,,,,,,,,,,,,,,,,,,,,,,,,,,,,,,,,,,,,,
,,,8.15,,,0.44,,,0.033,,,,,0.061,0.83,0.005,17.62,5,,,,,,,,,,,,,,,0.2826,,,,,5,0.4,1,35.7,,,,,1,,0.1,,,,,,,,0.1,,,,,,,,,,,,,,,,,,,,,,,,,,,,,,,,,,,,,,,,,,,,,,,,,,,
,,,8.15,,,0.44,,,0.033,,,,,0.061,0.83,0.005,17.62,5,,,,,,,,,,,,,,,0.2826,,,,,5,0.4,1,34.8,,,,,1,,0.1,,,,,,,,0.1,,,,,,,,,,,,,,,,,,,,,,,,,,,,,,,,,,,,,,,,,,,,,,,,,,,
,,,8.15,,,0.44,,,0.033,,,,,0.061,0.83,0.005,17.62,1,,,,,,,,,,,,,,,0.2826,30,0.0001667,-0.24,0.238,,,,,,,,,1,,0.1,,,,,,,,0.1,,,,,,,,,,,,,,,,,,,,,,,,,,,,,,,,,,,,,,,,,,,,,,,,,,,
,,,8.15,,,0.44,,,0.033,,,,,0.061,0.83,0.005,17.62,1,,,,,,,,,,,,,,,0.2826,30,0.0001667,-0.24,0.261,,,,,,,,,1,,0.1,,,,,,,,0.1,,,,,,,,,,,,,,,,,,,,,,,,,,,,,,,,,,,,,,,,,,,,,,,,,,,
,,,8.15,,,0.44,,,0.033,,,,,0.061,0.83,0.005,17.62,3,,,,,,,,,,,,,,,0.2826,30,0.0001667,-0.3703,0.4133,,,,,,,,,1,,0.1,,,,,,,,0.1,,,,,,,,,,,,,,,,,,,,,,,,,,,,,,,,,,,,,,,,,,,,,,,,,,,
,,,8.03,,,0.35,,,0.032,,,,,0.074,1.02,0.011,17.55,3,,,,,,,,,,,,,,,0.2826,,,,,5,0.4,1,34.6,,,,,1,,0.1,,,,,,,,0.1,,,,,,,,,,,,,,,,,,,,,,,,,,,,,,,,,,,,,,,,,,,,,,,,,,,
,,,8.03,,,0.35,,,0.032,,,,,0.074,1.02,0.011,17.55,3,,,,,,,,,,,,,,,0.2826,,,,,5,0.4,1,35.1,,,,,1,,0.1,,,,,,,,0.1,,,,,,,,,,,,,,,,,,,,,,,,,,,,,,,,,,,,,,,,,,,,,,,,,,,
,,,8.03,,,0.35,,,0.032,,,,,0.074,1.02,0.011,17.55,3,,,,,,,,,,,,,,,0.2826,,,,,5,0.4,1,37.3,,,,,1,,0.1,,,,,,,,0.1,,,,,,,,,,,,,,,,,,,,,,,,,,,,,,,,,,,,,,,,,,,,,,,,,,,
,,,8.03,,,0.35,,,0.032,,,,,0.074,1.02,0.011,17.55,3,,,,,,,,,,,,,,,0.2826,,,,,5,0.4,1,31.3,,,,,1,,0.1,,,,,,,,0.1,,,,,,,,,,,,,,,,,,,,,,,,,,,,,,,,,,,,,,,,,,,,,,,,,,,
,,,8.03,,,0.35,,,0.032,,,,,0.074,1.02,0.011,17.55,3,,,,,,,,,,,,,,,0.2826,,,,,5,0.4,1,33.6,,,,,1,,0.1,,,,,,,,0.1,,,,,,,,,,,,,,,,,,,,,,,,,,,,,,,,,,,,,,,,,,,,,,,,,,,
,,,8.03,,,0.35,,,0.032,,,,,0.074,1.02,0.011,17.55,3,,,,,,,,,,,,,,,0.2826,,,,,5,0.4,1,30.4,,,,,1,,0.1,,,,,,,,0.1,,,,,,,,,,,,,,,,,,,,,,,,,,,,,,,,,,,,,,,,,,,,,,,,,,,
,,,8.03,,,0.35,,,0.032,,,,,0.074,1.02,0.011,17.55,3,,,,,,,,,,,,,,,0.2826,,,,,5,0.4,1,26.1,,,,,1,,0.1,,,,,,,,0.1,,,,,,,,,,,,,,,,,,,,,,,,,,,,,,,,,,,,,,,,,,,,,,,,,,,
,,,8.03,,,0.35,,,0.032,,,,,0.074,1.02,0.011,17.55,3,,,,,,,,,,,,,,,0.2826,,,,,5,0.4,1,28.4,,,,,1,,0.1,,,,,,,,0.1,,,,,,,,,,,,,,,,,,,,,,,,,,,,,,,,,,,,,,,,,,,,,,,,,,,
,,,8.03,,,0.35,,,0.032,,,,,0.074,1.02,0.011,17.55,3,,,,,,,,,,,,,,,0.2826,,,,,5,0.4,1,26.8,,,,,1,,0.1,,,,,,,,0.1,,,,,,,,,,,,,,,,,,,,,,,,,,,,,,,,,,,,,,,,,,,,,,,,,,,
,,,8.03,,,0.35,,,0.032,,,,,0.074,1.02,0.011,17.55,3,,,,,,,,,,,,,,,0.2826,,,,,5,0.4,1,24.5,,,,,1,,0.1,,,,,,,,0.1,,,,,,,,,,,,,,,,,,,,,,,,,,,,,,,,,,,,,,,,,,,,,,,,,,,
,,,8.03,,,0.35,,,0.032,,,,,0.074,1.02,0.011,17.55,3,,,,,,,,,,,,,,,0.2826,,,,,5,0.4,1,23.9,,,,,1,,0.1,,,,,,,,0.1,,,,,,,,,,,,,,,,,,,,,,,,,,,,,,,,,,,,,,,,,,,,,,,,,,,
,,,8.03,,,0.35,,,0.032,,,,,0.074,1.02,0.011,17.55,3,,,,,,,,,,,,,,,0.2826,,,,,5,0.4,1,25.5,,,,,1,,0.1,,,,,,,,0.1,,,,,,,,,,,,,,,,,,,,,,,,,,,,,,,,,,,,,,,,,,,,,,,,,,,
,,,8.03,,,0.35,,,0.032,,,,,0.074,1.02,0.011,17.55,3,,,,,,,,,,,,,,,0.2826,30,0.0001667,-0.346,0.247,,,,,,,,,1,,0.1,,,,,,,,0.1,,,,,,,,,,,,,,,,,,,,,,,,,,,,,,,,,,,,,,,,,,,,,,,,,,,
,,,8.03,,,0.35,,,0.032,,,,,0.074,1.02,0.011,17.55,3,,,,,,,,,,,,,,,0.2826,30,0.0001667,-0.4654,0.265,,,,,,,,,1,,0.1,,,,,,,,0.1,,,,,,,,,,,,,,,,,,,,,,,,,,,,,,,,,,,,,,,,,,,,,,,,,,,
,,,8.03,,,0.35,,,0.032,,,,,0.074,1.02,0.011,17.55,3,,,,,,,,,,,,,,,0.2826,30,0.0001667,-0.3267,0.273,,,,,,,,,1,,0.1,,,,,,,,0.1,,,,,,,,,,,,,,,,,,,,,,,,,,,,,,,,,,,,,,,,,,,,,,,,,,,
,,,8.03,,,0.35,,,0.032,,,,,0.074,1.02,0.011,17.55,3,,,,,,,,,,,,,,,0.2826,30,0.0001667,-0.4154,0.282,,,,,,,,,1,,0.1,,,,,,,,0.1,,,,,,,,,,,,,,,,,,,,,,,,,,,,,,,,,,,,,,,,,,,,,,,,,,,
,,,8.03,,,0.35,,,0.032,,,,,0.074,1.02,0.011,17.55,3,,,,,,,,,,,,,,,0.2826,30,0.0001667,-0.3539,0.308,,,,,,,,,1,,0.1,,,,,,,,0.1,,,,,,,,,,,,,,,,,,,,,,,,,,,,,,,,,,,,,,,,,,,,,,,,,,,
,,,8.03,,,0.35,,,0.032,,,,,0.074,1.02,0.011,17.55,3,,,,,,,,,,,,,,,0.2826,30,0.0001667,-0.4154,0.316,,,,,,,,,1,,0.1,,,,,,,,0.1,,,,,,,,,,,,,,,,,,,,,,,,,,,,,,,,,,,,,,,,,,,,,,,,,,,
,,,8.03,,,0.35,,,0.032,,,,,0.074,1.02,0.011,17.55,3,,,,,,,,,,,,,,,0.2826,30,0.0001667,-0.409,0.396,,,,,,,,,1,,0.1,,,,,,,,0.1,,,,,,,,,,,,,,,,,,,,,,,,,,,,,,,,,,,,,,,,,,,,,,,,,,,
,,,8.03,,,0.35,,,0.032,,,,,0.074,1.02,0.011,17.55,3,,,,,,,,,,,,,,,0.2826,30,0.0001667,-0.4026,0.368,,,,,,,,,1,,0.1,,,,,,,,0.1,,,,,,,,,,,,,,,,,,,,,,,,,,,,,,,,,,,,,,,,,,,,,,,,,,,
,,,8.03,,,0.35,,,0.032,,,,,0.074,1.02,0.011,17.55,3,,,,,,,,,,,,,,,0.2826,30,0.0001667,-0.433,0.332,,,,,,,,,1,,0.1,,,,,,,,0.1,,,,,,,,,,,,,,,,,,,,,,,,,,,,,,,,,,,,,,,,,,,,,,,,,,,
,,,8.03,,,0.35,,,0.032,,,,,0.074,1.02,0.011,17.55,3,,,,,,,,,,,,,,,0.2826,30,0.0001667,-0.3613,0.445,,,,,,,,,1,,0.1,,,,,,,,0.1,,,,,,,,,,,,,,,,,,,,,,,,,,,,,,,,,,,,,,,,,,,,,,,,,,,
,,,8.03,,,0.35,,,0.032,,,,,0.074,1.02,0.011,17.55,3,,,,,,,,,,,,,,,0.2826,30,0.0001667,-0.333,0.406,,,,,,,,,1,,0.1,,,,,,,,0.1,,,,,,,,,,,,,,,,,,,,,,,,,,,,,,,,,,,,,,,,,,,,,,,,,,,
,,,8.03,,,0.35,,,0.032,,,,,0.074,1.02,0.011,17.55,3,,,,,,,,,,,,,,,0.2826,30,0.0001667,-0.363,0.439,,,,,,,,,1,,0.1,,,,,,,,0.1,,,,,,,,,,,,,,,,,,,,,,,,,,,,,,,,,,,,,,,,,,,,,,,,,,,
,,,8.03,,,0.35,,,0.032,,,,,0.074,1.02,0.011,17.55,3,,,,,,,,,,,,,,,,,,,,,,,,,,,,7,6,,,,,,,,,,,,,,,,,,,,6,,,,,,,,,,,,,,,,,,,,0,1,1,6.632,2.07E-10,,,,,,,,,,,,,,,,
,,,8.03,,,0.35,,,0.032,,,,,0.074,1.02,0.011,17.55,3,,,,,,,,,,,,,,,,,,,,,,,,,,,,7,6,,,,,,,,,,,,,,,,,,,,6,,,,,,,,,,,,,,,,,,,,0,1,1,6.576,1.95E-10,,,,,,,,,,,,,,,,
,,,8.03,,,0.35,,,0.032,,,,,0.074,1.02,0.011,17.55,3,,,,,,,,,,,,,,,,,,,,,,,,,,,,7,6,,,,,,,,,,,,,,,,,,,,6,,,,,,,,,,,,,,,,,,,,0,1,1,6.709,2.01E-10,,,,,,,,,,,,,,,,
,,,8.03,,,0.35,,,0.032,,,,,0.074,1.02,0.011,17.55,3,,,,,,,,,,,,,,,,,,,,,,,,,,,,7,6,,,,,,,,,,,,,,,,,,,,6,,,,,,,,,,,,,,,,,,,,0,1,1,6.8306,2.36E-10,,,,,,,,,,,,,,,,
,,,8.03,,,0.35,,,0.032,,,,,0.074,1.02,0.011,17.55,3,,,,,,,,,,,,,,,,,,,,,,,,,,,,7,6,,,,,,,,,,,,,,,,,,,,6,,,,,,,,,,,,,,,,,,,,0,1,1,6.7731,2.59E-10,,,,,,,,,,,,,,,,
,,,8.03,,,0.35,,,0.032,,,,,0.074,1.02,0.011,17.55,3,,,,,,,,,,,,,,,,,,,,,,,,,,,,7,6,,,,,,,,,,,,,,,,,,,,6,,,,,,,,,,,,,,,,,,,,0,1,1,6.7801,2.66E-10,,,,,,,,,,,,,,,,
,,,8.03,,,0.35,,,0.032,,,,,0.074,1.02,0.011,17.55,3,,,,,,,,,,,,,,,,,,,,,,,,,,,,7,6,,,,,,,,,,,,,,,,,,,,6,,,,,,,,,,,,,,,,,,,,0,1,1,6.6079,3.21E-10,,,,,,,,,,,,,,,,
,,,8.03,,,0.35,,,0.032,,,,,0.074,1.02,0.011,17.55,3,,,,,,,,,,,,,,,,,,,,,,,,,,,,7,6,,,,,,,,,,,,,,,,,,,,6,,,,,,,,,,,,,,,,,,,,0,1,1,6.6019,3.14E-10,,,,,,,,,,,,,,,,
,,,8.03,,,0.35,,,0.032,,,,,0.074,1.02,0.011,17.55,3,,,,,,,,,,,,,,,,,,,,,,,,,,,,7,6,,,,,,,,,,,,,,,,,,,,6,,,,,,,,,,,,,,,,,,,,0,1,1,6.5594,3.18E-10,,,,,,,,,,,,,,,,
,,,8.03,,,0.35,,,0.032,,,,,0.074,1.02,0.011,17.55,3,,,,,,,,,,,,,,,,,,,,,,,,,,,,7,6,,,,,,,,,,,,,,,,,,,,6,,,,,,,,,,,,,,,,,,,,0,1,1,6.0152,3.86E-10,,,,,,,,,,,,,,,,
,,,8.03,,,0.35,,,0.032,,,,,0.074,1.02,0.011,17.55,3,,,,,,,,,,,,,,,,,,,,,,,,,,,,7,6,,,,,,,,,,,,,,,,,,,,6,,,,,,,,,,,,,,,,,,,,0,1,1,6.42,3.32E-10,,,,,,,,,,,,,,,,
,,,8.03,,,0.35,,,0.032,,,,,0.074,1.02,0.011,17.55,3,,,,,,,,,,,,,,,,,,,,,,,,,,,,7,6,,,,,,,,,,,,,,,,,,,,6,,,,,,,,,,,,,,,,,,,,0,1,1,6.4034,3.58E-10,,,,,,,,,,,,,,,,
,,0.002,0.06,0.036,0.005,0.21,0.0014,,0.006,,,,,0.72,0.57,0.062,0.1,3,,,,,,,,,,,,,,,1,25,0.001667,-0.4,0.443,,,,,,,,,11,,0.02,1,,0.1,,,,,0.1,,,,,,,,,,,,,,,,,,,,0.02,,,,,,,,,,,,,,,,,,,,,,,,,,,,,,,
,,0.002,0.06,0.036,0.005,0.21,0.0014,,0.006,,,,,0.72,0.57,0.062,0.1,3,,,,,,,,,,,,,,,1,25,0.001667,-0.4,0.362,,,,,,,,,11,,0.02,1,,0.1,,,,,0.1,,,,,,,,,,,,,,,,,,,,0.02,,,,,,,,,,,,,,,,,,,,,,,,,,,,,,,
,,0.002,0.06,0.036,0.005,0.21,0.0014,,0.006,,,,,0.72,0.57,0.062,0.1,3,,,,,,,,,,,,,,,1,25,0.001667,-0.4,0.331,,,,,,,,,11,,0.01,1,,0.1,,,,,0.1,,,,,,,,,,,,,,,,,,,,0.01,,,,,,,,,,,,,,,,,,,,,,,,,,,,,,,
,,0.002,0.06,0.036,0.005,0.21,0.0014,,0.006,,,,,0.72,0.57,0.062,0.1,3,,,,,,,,,,,,,,,1,25,0.001667,-0.4,0.194,,,,,,,,,11,,0.01,1,,0.1,,,,,0.1,,,,,,,,,,,,,,,,,,,,0.01,,,,,,,,,,,,,,,,,,,,,,,,,,,,,,,
,,0.002,0.06,0.036,0.005,0.21,0.0014,,0.006,,,,,0.72,0.57,0.062,0.1,3,,,,,,,,,,,,,,,1,,,,,0,0.2,1,49.8,,,,,10,,0.1,11,,0.1,1,,0.5,,0.5,,,,,,,,,,,,,,,,,,0.1,,0.1,,,,,,,,,,,,,,,,,,,,,,,,,,,,,,,
,,0.002,0.06,0.036,0.005,0.21,0.0014,,0.006,,,,,0.72,0.57,0.062,0.1,3,,,,,,,,,,,,,,,1,,,,,0,0.3,1,32.2,,,,,10,,0.1,11,,0.1,1,,0.5,,0.5,,,,,,,,,,,,,,,,,,0.1,,0.1,,,,,,,,,,,,,,,,,,,,,,,,,,,,,,,
,,0.002,0.06,0.036,0.005,0.21,0.0014,,0.006,,,,,0.72,0.57,0.062,0.1,3,,,,,,,,,,,,,,,1,,,,,0,0.4,1,27.2,,,,,10,,0.1,11,,0.1,1,,0.5,,0.5,,,,,,,,,,,,,,,,,,0.1,,0.1,,,,,,,,,,,,,,,,,,,,,,,,,,,,,,,
,,0.002,0.06,0.036,0.005,0.21,0.0014,,0.006,,,,,0.72,0.57,0.062,0.1,3,,,,,,,,,,,,,,,1,,,,,0,0.4,1,28.8,,,,,10,,0.1,11,,0.1,1,,0.5,,0.5,,,,,,,,,,,,,,,,,,0.1,,0.1,,,,,,,,,,,,,,,,,,,,,,,,,,,,,,,
,,0.002,0.06,0.036,0.005,0.21,0.0014,,0.006,,,,,0.72,0.57,0.062,0.1,3,,,,,,,,,,,,,,,1,,,,,0,0.3,1,31.7,,,,,10,,0.1,11,,0.1,1,,0.5,,0.5,,,,,,,,,,,,,,,,,,0.1,,0.1,,,,,,,,,,,,,,,,,,,,,,,,,,,,,,,
,,0.002,0.06,0.036,0.005,0.21,0.0014,,0.006,,,,,0.72,0.57,0.062,0.1,3,,,,,,,,,,,,,,,1,,,,,0,0.2,1,41.3,,,,,10,,0.1,11,,0.1,1,,0.5,,0.5,,,,,,,,,,,,,,,,,,0.1,,0.1,,,,,,,,,,,,,,,,,,,,,,,,,,,,,,,
,,,,,,,,,0.024,,,,0.15,0.015,0.28,0.002,16.41,3,,,,,,,,,,,,,,,1,30,0.001667,-0.6,0.21,,,,,,,,,1,,1,14,,0.0003,,,,,1,,,,,,,,,,,,,,,,,,,,,,,,,,0.0003,,,,,,,,,,,,,,,,,,,,,,,,,
,0.13,,,,,0.51,,,0.024,,,0.007,,0.015,0.28,0.002,16.41,3,,,,,,,,,,,,,,,1,30,0.001667,-0.6,0.231,,,,,,,,,1,,1,14,,0.001,,,,,1,,,,,,,,,,,,,,,,,,,,,,,,,,0.001,,,,,,,,,,,,,,,,,,,,,,,,,
,0.13,,,,,0.51,,,0.024,,,0.007,,0.015,0.28,0.002,16.41,3,,,,,,,,,,,,,,,1,30,0.001667,-0.6,0.249,,,,,,,,,1,,1,14,,0.003,,,,,1,,,,,,,,,,,,,,,,,,,,,,,,,,0.003,,,,,,,,,,,,,,,,,,,,,,,,,
,0.13,,,,,0.51,,,0.024,,,0.007,,0.015,0.28,0.002,16.41,3,,,,,,,,,,,,,,,1,30,0.001667,-0.6,0.471,,,,,,,,,1,,1,14,,0.01,,,,,1,,,,,,,,,,,,,,,,,,,,,,,,,,0.01,,,,,,,,,,,,,,,,,,,,,,,,,
,0.14,,,,,0.3,,,0.0056,,0.1,0.0065,0.13,0.015,0.23,0.0036,,3,,,,,,,,,,,,,,,1,30,0.001667,-0.6,0.218,,,,,,,,,1,,1,,,,,,,,1,,,,,,,,,,,,,,,,,,,,,,,,,,,,,,,,,,,,,,,,,,,,,,,,,,,
,0.15,,,,,0.35,,,0.0053,,0.28,,0.13,0.0085,0.23,0.0018,16.57,3,,,,,,,,,,,,,,,1,30,0.001667,-0.6,0.251,,,,,,,,,1,,1,,,,,,,,1,,,,,,,,,,,,,,,,,,,,,,,,,,,,,,,,,,,,,,,,,,,,,,,,,,,
,0.14,,,,,0.34,,,0.0067,,0.47,0.0077,,0.0051,0.24,0.0029,16.15,3,,,,,,,,,,,,,,,1,30,0.001667,-0.6,0.291,,,,,,,,,1,,1,,,,,,,,1,,,,,,,,,,,,,,,,,,,,,,,,,,,,,,,,,,,,,,,,,,,,,,,,,,,
,0.13,,,,,0.51,,,0.024,,,0.007,,0.015,0.28,0.002,16.41,3,,,,,,,,,,,,,,,10,30,0.001667,-0.6,0.423,,,,,,,,,1,,1,14,,0.0003,,,,,1,,,,,,,,,,,,,,,,,,,,,,,,,,0.0003,,,,,,,,,,,,,,,,,,,,,,,,,
,0.13,,,,,0.51,,,0.024,,,0.007,,0.015,0.28,0.002,16.41,3,,,,,,,,,,,,,,,10,30,0.001667,-0.6,0.515,,,,,,,,,1,,1,14,,0.001,,,,,1,,,,,,,,,,,,,,,,,,,,,,,,,,0.001,,,,,,,,,,,,,,,,,,,,,,,,,
,0.13,,,,,0.51,,,0.024,,,0.007,,0.015,0.28,0.002,16.41,3,,,,,,,,,,,,,,,10,30,0.001667,-0.6,0.601,,,,,,,,,1,,1,14,,0.003,,,,,1,,,,,,,,,,,,,,,,,,,,,,,,,,0.003,,,,,,,,,,,,,,,,,,,,,,,,,
,0.13,,,,,0.51,,,0.024,,,0.007,,0.015,0.28,0.002,16.41,3,,,,,,,,,,,,,,,10,30,0.001667,-0.6,0.689,,,,,,,,,1,,1,14,,0.01,,,,,1,,,,,,,,,,,,,,,,,,,,,,,,,,0.01,,,,,,,,,,,,,,,,,,,,,,,,,
,,,,,,0.51,,,0.024,,,0.007,0.13,0.015,0.28,0.002,,3,,,,,,,,,,,,,,,1,,,,,5,0.25,1,34,,,,,1,,1,14,,0,,,,,1,,,,,,,,,,,,,,,,,,,,,,,,,,0,,,,,,,,,,,,,,,,,,,,,,,,,
,,,,,,0.51,,,0.024,,,0.007,0.13,0.015,0.28,0.002,,3,,,,,,,,,,,,,,,1,,,,,5,0.25,1,29,,,,,1,,1,14,,0,,,,,1,,,,,,,,,,,,,,,,,,,,,,,,,,0,,,,,,,,,,,,,,,,,,,,,,,,,
,,,,,,0.51,,,0.024,,,0.007,0.13,0.015,0.28,0.002,,3,,,,,,,,,,,,,,,1,,,,,5,0.25,1,33,,,,,1,,1,14,,0,,,,,1,,,,,,,,,,,,,,,,,,,,,,,,,,0,,,,,,,,,,,,,,,,,,,,,,,,,
,,,,,,0.51,,,0.024,,,0.007,0.13,0.015,0.28,0.002,,3,,,,,,,,,,,,,,,1,,,,,5,0.25,1,33,,,,,1,,1,14,,0,,,,,1,,,,,,,,,,,,,,,,,,,,,,,,,,0,,,,,,,,,,,,,,,,,,,,,,,,,
,,,,,,0.51,,,0.024,,,0.007,0.13,0.015,0.28,0.002,,3,,,,,,,,,,,,,,,1,,,,,5,0.25,1,33,,,,,1,,1,14,,0,,,,,1,,,,,,,,,,,,,,,,,,,,,,,,,,0,,,,,,,,,,,,,,,,,,,,,,,,,
,,,,,,0.51,,,0.024,,,0.007,0.13,0.015,0.28,0.002,,3,,,,,,,,,,,,,,,1,,,,,5,0.25,1,33,,,,,1,,1,14,,0,,,,,1,,,,,,,,,,,,,,,,,,,,,,,,,,0,,,,,,,,,,,,,,,,,,,,,,,,,
,,,,,,0.51,,,0.024,,,0.007,0.13,0.015,0.28,0.002,,3,,,,,,,,,,,,,,,1,,,,,5,0.25,1,29,,,,,1,,1,14,,0.0003,,,,,1,,,,,,,,,,,,,,,,,,,,,,,,,,0.0003,,,,,,,,,,,,,,,,,,,,,,,,,
,,,,,,0.51,,,0.024,,,0.007,0.13,0.015,0.28,0.002,,3,,,,,,,,,,,,,,,1,,,,,5,0.25,1,26,,,,,1,,1,14,,-0.0003,,,,,1,,,,,,,,,,,,,,,,,,,,,,,,,,-0.0003,,,,,,,,,,,,,,,,,,,,,,,,,
,,,,,,0.51,,,0.024,,,0.007,0.13,0.015,0.28,0.002,,3,,,,,,,,,,,,,,,1,,,,,5,0.25,1,46,,,,,1,,1,14,,0.0003,,,,,1,,,,,,,,,,,,,,,,,,,,,,,,,,0.0003,,,,,,,,,,,,,,,,,,,,,,,,,
,,,,,,0.51,,,0.024,,,0.007,0.13,0.015,0.28,0.002,,3,,,,,,,,,,,,,,,1,,,,,5,0.25,1,40,,,,,1,,1,14,,0.0003,,,,,1,,,,,,,,,,,,,,,,,,,,,,,,,,0.0003,,,,,,,,,,,,,,,,,,,,,,,,,
,,,,,,0.51,,,0.024,,,0.007,0.13,0.015,0.28,0.002,,3,,,,,,,,,,,,,,,1,,,,,5,0.25,1,42,,,,,1,,1,14,,0.0003,,,,,1,,,,,,,,,,,,,,,,,,,,,,,,,,0.0003,,,,,,,,,,,,,,,,,,,,,,,,,
,,,,,,0.51,,,0.024,,,0.007,0.13,0.015,0.28,0.002,,3,,,,,,,,,,,,,,,1,,,,,5,0.25,1,25,,,,,1,,1,14,,0.0003,,,,,1,,,,,,,,,,,,,,,,,,,,,,,,,,0.0003,,,,,,,,,,,,,,,,,,,,,,,,,
,,,,,,0.51,,,0.024,,,0.007,0.13,0.015,0.28,0.002,,3,,,,,,,,,,,,,,,1,,,,,5,0.25,1,26,,,,,1,,1,14,,0.001,,,,,1,,,,,,,,,,,,,,,,,,,,,,,,,,0.001,,,,,,,,,,,,,,,,,,,,,,,,,
,,,,,,0.51,,,0.024,,,0.007,0.13,0.015,0.28,0.002,,3,,,,,,,,,,,,,,,1,,,,,5,0.25,1,22,,,,,1,,1,14,,0.001,,,,,1,,,,,,,,,,,,,,,,,,,,,,,,,,0.001,,,,,,,,,,,,,,,,,,,,,,,,,
,,,,,,0.51,,,0.024,,,0.007,0.13,0.015,0.28,0.002,,3,,,,,,,,,,,,,,,1,,,,,5,0.25,1,47,,,,,1,,1,14,,0.001,,,,,1,,,,,,,,,,,,,,,,,,,,,,,,,,0.001,,,,,,,,,,,,,,,,,,,,,,,,,
,,,,,,0.51,,,0.024,,,0.007,0.13,0.015,0.28,0.002,,3,,,,,,,,,,,,,,,1,,,,,5,0.25,1,45,,,,,1,,1,14,,0.001,,,,,1,,,,,,,,,,,,,,,,,,,,,,,,,,0.001,,,,,,,,,,,,,,,,,,,,,,,,,
,,,,,,0.51,,,0.024,,,0.007,0.13,0.015,0.28,0.002,,3,,,,,,,,,,,,,,,1,,,,,5,0.25,1,45,,,,,1,,1,14,,0.001,,,,,1,,,,,,,,,,,,,,,,,,,,,,,,,,0.001,,,,,,,,,,,,,,,,,,,,,,,,,
,,,,,,0.51,,,0.024,,,0.007,0.13,0.015,0.28,0.002,,3,,,,,,,,,,,,,,,1,,,,,5,0.25,1,25,,,,,1,,1,14,,0.001,,,,,1,,,,,,,,,,,,,,,,,,,,,,,,,,0.001,,,,,,,,,,,,,,,,,,,,,,,,,
,,,,,,0.51,,,0.024,,,0.007,0.13,0.015,0.28,0.002,,3,,,,,,,,,,,,,,,1,,,,,5,0.25,1,23,,,,,1,,1,14,,0.003,,,,,1,,,,,,,,,,,,,,,,,,,,,,,,,,0.003,,,,,,,,,,,,,,,,,,,,,,,,,
,,,,,,0.51,,,0.024,,,0.007,0.13,0.015,0.28,0.002,,3,,,,,,,,,,,,,,,1,,,,,5,0.25,1,19,,,,,1,,1,14,,0.01,,,,,1,,,,,,,,,,,,,,,,,,,,,,,,,,0.01,,,,,,,,,,,,,,,,,,,,,,,,,
,,,,,,0.51,,,0.024,,,0.007,0.13,0.015,0.28,0.002,,3,,,,,,,,,,,,,,,1,,,,,5,0.25,1,54,,,,,1,,1,14,,0.01,,,,,1,,,,,,,,,,,,,,,,,,,,,,,,,,0.01,,,,,,,,,,,,,,,,,,,,,,,,,
,,,,,,0.51,,,0.024,,,0.007,0.13,0.015,0.28,0.002,,3,,,,,,,,,,,,,,,1,,,,,5,0.25,1,49,,,,,1,,1,14,,0.01,,,,,1,,,,,,,,,,,,,,,,,,,,,,,,,,0.01,,,,,,,,,,,,,,,,,,,,,,,,,
,,,,,,0.51,,,0.024,,,0.007,0.13,0.015,0.28,0.002,,3,,,,,,,,,,,,,,,1,,,,,5,0.25,1,50,,,,,1,,1,14,,0.01,,,,,1,,,,,,,,,,,,,,,,,,,,,,,,,,0.01,,,,,,,,,,,,,,,,,,,,,,,,,
,,,,,,0.51,,,0.024,,,0.007,0.13,0.015,0.28,0.002,,3,,,,,,,,,,,,,,,1,,,,,5,0.25,1,24,,,,,1,,1,14,,0.01,,,,,1,,,,,,,,,,,,,,,,,,,,,,,,,,0.01,,,,,,,,,,,,,,,,,,,,,,,,,
,,,,,,0.51,,,0.024,,,0.007,0.13,0.015,0.28,0.002,,3,,,,,,,,,,,,,,,1,,,,,5,0.25,1,21,,,,,1,,1,14,,0.01,,,,,1,,,,,,,,,,,,,,,,,,,,,,,,,,0.01,,,,,,,,,,,,,,,,,,,,,,,,,
,,,,,,0.51,,,0.024,,,0.007,0.13,0.015,0.28,0.002,,3,,,,,,,,,,,,,,,1,,,,,5,0.25,1,17,,,,,1,,1,14,,0.01,,,,,1,,,,,,,,,,,,,,,,,,,,,,,,,,0.01,,,,,,,,,,,,,,,,,,,,,,,,,
,,,,,,0.51,,,0.024,,,0.007,0.13,0.015,0.28,0.002,,3,,,,,,,,,,,,,,,1,,,,,5,0.25,1,19,,,,,1,,1,14,,0.01,,,,,1,,,,,,,,,,,,,,,,,,,,,,,,,,0.01,,,,,,,,,,,,,,,,,,,,,,,,,
,,,,,,0.51,,,0.024,,,0.007,0.13,0.015,0.28,0.002,,3,,,,,,,,,,,,,,,1,,,,,5,0.25,1,53,,,,,1,,1,14,,0.01,,,,,1,,,,,,,,,,,,,,,,,,,,,,,,,,0.01,,,,,,,,,,,,,,,,,,,,,,,,,
,,,,,,0.51,,,0.024,,,0.007,0.13,0.015,0.28,0.002,,3,,,,,,,,,,,,,,,1,,,,,5,0.25,1,57,,,,,1,,1,14,,0.01,,,,,1,,,,,,,,,,,,,,,,,,,,,,,,,,0.01,,,,,,,,,,,,,,,,,,,,,,,,,
,,,,,,0.51,,,0.024,,,0.007,0.13,0.015,0.28,0.002,,3,,,,,,,,,,,,,,,1,,,,,5,0.25,1,20,,,,,1,,1,14,,0.01,0,,,,1,0,0,0,0,0,0,0,0,0,0,0,0,0,0,0,0,0,0,0,0,0,0,0,0,0,0.01,0,0,0,0,,,,,,,,,,,,,,,,,,,,,
,,,,,,0.51,,,0.024,,,0.007,0.13,0.015,0.28,0.002,,3,,,,,,,,,,,,,,,1,,,,,5,0.25,1,19,,,,,1,,1,14,,0.03,0,,,,1,0,0,0,0,0,0,0,0,0,0,0,0,0,0,0,0,0,0,0,0,0,0,0,0,0,0.03,0,0,0,0,,,,,,,,,,,,,,,,,,,,,
,,,,,,0.51,,,0.024,,,0.007,0.13,0.015,0.28,0.002,,3,,,,,,,,,,,,,,,1,,,,,5,0.25,1,16,,,,,1,,1,14,,0.03,0,,,,1,0,0,0,0,0,0,0,0,0,0,0,0,0,0,0,0,0,0,0,0,0,0,0,0,0,0.03,0,0,0,0,,,,,,,,,,,,,,,,,,,,,
,,,,,,0.51,,,0.024,,,0.007,0.13,0.015,0.28,0.002,,3,,,,,,,,,,,,,,,1,,,,,5,0.25,1,17,,,,,1,,1,14,,0.03,0,,,,1,0,0,0,0,0,0,0,0,0,0,0,0,0,0,0,0,0,0,0,0,0,0,0,0,0,0.03,0,0,0,0,,,,,,,,,,,,,,,,,,,,,
,,,,,,0.51,,,0.024,,,0.007,0.13,0.015,0.28,0.002,,3,,,,,,,,,,,,,,,1,,,,,5,0.25,1,16,,,,,1,,1,14,,0.03,0,,,,1,0,0,0,0,0,0,0,0,0,0,0,0,0,0,0,0,0,0,0,0,0,0,0,0,0,0.03,0,0,0,0,,,,,,,,,,,,,,,,,,,,,
,,,,,,0.51,,,0.024,,,0.007,0.13,0.015,0.28,0.002,,3,,,,,,,,,,,,,,,1,,,,,5,0.25,1,19,,,,,1,,1,14,,0.03,0,,,,1,0,0,0,0,0,0,0,0,0,0,0,0,0,0,0,0,0,0,0,0,0,0,0,0,0,0.03,0,0,0,0,,,,,,,,,,,,,,,,,,,,,
,,,,,,0.51,,,0.024,,,0.007,0.13,0.015,0.28,0.002,,3,,,,,,,,,,,,,,,1,,,,,5,0.25,1,17,,,,,1,,1,14,,0.03,0,,,,1,0,0,0,0,0,0,0,0,0,0,0,0,0,0,0,0,0,0,0,0,0,0,0,0,0,0.03,0,0,0,0,,,,,,,,,,,,,,,,,,,,,
,0.13,,,,,0.51,,,0.024,,,0.007,,0.015,0.28,0.002,16.41,3,,,,,,,,,,,,,,,13.976,30,0.001667,-0.6,-0.192,,,,,,,,,1,,1,14,,0.01,0,,,,1,0,0,0,0,0,0,0,0,0,0,0,0,0,0,0,0,0,0,0,0,0,0,0,0,0,0.01,0,0,0,0,,,,,,,,,,,,,,,,,,,,,
,,,3.06,,,0.4,,1.76,0.035,,,0.24,,0.071,6.4,0.001,18.23,3,600,5,,,,,,,,,,,,,1,30,,,,,,,,1,,,,4,10,,0,,,0,,,,,,,,,10,,,,,,,,,,,,,,,,,,,,,,,,,,,,,,,,,,,,,,,,,,,,,,
,,,3.06,,,0.4,,1.76,0.035,,,0.24,,0.071,6.4,0.001,18.23,3,1120,120,600,10,,,,,,,,,,,1,30,,,,,,,,1,,,,4,10,,0,,,0,,,,,,,,,10,,,,,,,,,,,,,,,,,,,,,,,,,,,,,,,,,,,,,,,,,,,,,,
,,,3.06,,,0.4,,1.76,0.035,,,0.24,,0.071,6.4,0.001,18.23,3,1120,120,600,30,,,,,,,,,,,1,30,,,,,,,,1,,,,4,10,,0,,,0,,,,,,,,,10,,,,,,,,,,,,,,,,,,,,,,,,,,,,,,,,,,,,,,,,,,,,,,
,,,3.06,,,0.4,,1.76,0.035,,,0.24,,0.071,6.4,0.001,18.23,3,1120,120,600,60,,,,,,,,,,,1,30,,,,,,,,1,,,,4,10,,0,,,0,,,,,,,,,10,,,,,,,,,,,,,,,,,,,,,,,,,,,,,,,,,,,,,,,,,,,,,,
,,,3.06,,,0.4,,1.76,0.035,,,0.24,,0.071,6.4,0.001,18.23,3,1120,120,600,120,,,,,,,,,,,1,30,,,,,,,,1,,,,4,10,,0,,,0,,,,,,,,,10,,,,,,,,,,,,,,,,,,,,,,,,,,,,,,,,,,,,,,,,,,,,,,
,,,3.06,,,0.4,,1.76,0.035,,,0.24,,0.071,6.4,0.001,18.23,3,1120,120,600,300,,,,,,,,,,,1,30,,,,,,,,1,,,,4,10,,0,,,0,,,,,,,,,10,,,,,,,,,,,,,,,,,,,,,,,,,,,,,,,,,,,,,,,,,,,,,,
,,,3.06,,,0.4,,1.76,0.035,,,0.24,,0.071,6.4,0.001,18.23,3,1120,120,650,5,,,,,,,,,,,1,30,,,,,,,,1,,,,4,10,,0,,,0,,,,,,,,,10,,,,,,,,,,,,,,,,,,,,,,,,,,,,,,,,,,,,,,,,,,,,,,
,,,3.06,,,0.4,,1.76,0.035,,,0.24,,0.071,6.4,0.001,18.23,3,1120,120,650,10,,,,,,,,,,,1,30,,,,,,,,1,,,,4,10,,0,,,0,,,,,,,,,10,,,,,,,,,,,,,,,,,,,,,,,,,,,,,,,,,,,,,,,,,,,,,,
,,,3.06,,,0.4,,1.76,0.035,,,0.24,,0.071,6.4,0.001,18.23,3,1120,120,900,300,,,,,,,,,,,1,30,,,,,,,,1,,,,4,10,,0,,,0,,,,,,,,,10,,,,,,,,,,,,,,,,,,,,,,,,,,,,,,,,,,,,,,,,,,,,,,
,,,3.06,,,0.4,,1.76,0.035,,,0.24,,0.071,6.4,0.001,18.23,3,1120,120,900,120,,,,,,,,,,,1,30,,,,,,,,1,,,,4,10,,0,,,0,,,,,,,,,10,,,,,,,,,,,,,,,,,,,,,,,,,,,,,,,,,,,,,,,,,,,,,,
,,,3.06,,,0.4,,1.76,0.035,,,0.24,,0.071,6.4,0.001,18.23,3,1120,120,900,60,,,,,,,,,,,1,30,,,,,,,,1,,,,4,10,,0,,,0,,,,,,,,,10,,,,,,,,,,,,,,,,,,,,,,,,,,,,,,,,,,,,,,,,,,,,,,
,,,3.06,,,0.4,,1.76,0.035,,,0.24,,0.071,6.4,0.001,18.23,3,1120,120,900,30,,,,,,,,,,,1,30,,,,,,,,1,,,,4,10,,0,,,0,,,,,,,,,10,,,,,,,,,,,,,,,,,,,,,,,,,,,,,,,,,,,,,,,,,,,,,,
,,,3.06,,,0.4,,1.76,0.035,,,0.24,,0.071,6.4,0.001,18.23,3,1120,120,900,10,,,,,,,,,,,1,30,,,,,,,,1,,,,4,10,,0,,,0,,,,,,,,,10,,,,,,,,,,,,,,,,,,,,,,,,,,,,,,,,,,,,,,,,,,,,,,
,,,3.06,,,0.4,,1.76,0.035,,,0.24,,0.071,6.4,0.001,18.23,3,1120,120,900,5,,,,,,,,,,,1,30,,,,,,,,1,,,,4,10,,0,,,0,,,,,,,,,10,,,,,,,,,,,,,,,,,,,,,,,,,,,,,,,,,,,,,,,,,,,,,,
,,,3.06,,,0.4,,1.76,0.035,,,0.24,,0.071,6.4,0.001,18.23,3,1120,120,850,300,,,,,,,,,,,1,30,,,,,,,,1,,,,4,10,,0,,,0,,,,,,,,,10,,,,,,,,,,,,,,,,,,,,,,,,,,,,,,,,,,,,,,,,,,,,,,
,,,3.06,,,0.4,,1.76,0.035,,,0.24,,0.071,6.4,0.001,18.23,3,1120,120,650,30,,,,,,,,,,,1,30,,,,,,,,1,,,,4,10,,0,,,0,,,,,,,,,10,,,,,,,,,,,,,,,,,,,,,,,,,,,,,,,,,,,,,,,,,,,,,,
,,,3.06,,,0.4,,1.76,0.035,,,0.24,,0.071,6.4,0.001,18.23,3,1120,120,650,60,,,,,,,,,,,1,30,,,,,,,,1,,,,4,10,,0,,,0,,,,,,,,,10,,,,,,,,,,,,,,,,,,,,,,,,,,,,,,,,,,,,,,,,,,,,,,
,,,3.06,,,0.4,,1.76,0.035,,,0.24,,0.071,6.4,0.001,18.23,3,1120,120,650,120,,,,,,,,,,,1,30,,,,,,,,1,,,,4,10,,0,,,0,,,,,,,,,10,,,,,,,,,,,,,,,,,,,,,,,,,,,,,,,,,,,,,,,,,,,,,,
,,,3.06,,,0.4,,1.76,0.035,,,0.24,,0.071,6.4,0.001,18.23,3,1120,120,650,300,,,,,,,,,,,1,30,,,,,,,,1,,,,4,10,,0,,,0,,,,,,,,,10,,,,,,,,,,,,,,,,,,,,,,,,,,,,,,,,,,,,,,,,,,,,,,
,,,3.06,,,0.4,,1.76,0.035,,,0.24,,0.071,6.4,0.001,18.23,3,1120,120,700,5,,,,,,,,,,,1,30,,,,,,,,1,,,,4,10,,0,,,0,,,,,,,,,10,,,,,,,,,,,,,,,,,,,,,,,,,,,,,,,,,,,,,,,,,,,,,,
,,,3.06,,,0.4,,1.76,0.035,,,0.24,,0.071,6.4,0.001,18.23,3,1120,120,700,10,,,,,,,,,,,1,30,,,,,,,,1,,,,4,10,,0,,,0,,,,,,,,,10,,,,,,,,,,,,,,,,,,,,,,,,,,,,,,,,,,,,,,,,,,,,,,
,,,3.06,,,0.4,,1.76,0.035,,,0.24,,0.071,6.4,0.001,18.23,3,1120,120,700,30,,,,,,,,,,,1,30,,,,,,,,1,,,,4,10,,0,,,0,,,,,,,,,10,,,,,,,,,,,,,,,,,,,,,,,,,,,,,,,,,,,,,,,,,,,,,,
,,,3.06,,,0.4,,1.76,0.035,,,0.24,,0.071,6.4,0.001,18.23,3,1120,120,700,60,,,,,,,,,,,1,30,,,,,,,,1,,,,4,10,,0,,,0,,,,,,,,,10,,,,,,,,,,,,,,,,,,,,,,,,,,,,,,,,,,,,,,,,,,,,,,
,,,3.06,,,0.4,,1.76,0.035,,,0.24,,0.071,6.4,0.001,18.23,3,1120,120,700,120,,,,,,,,,,,1,30,,,,,,,,1,,,,4,10,,0,,,0,,,,,,,,,10,,,,,,,,,,,,,,,,,,,,,,,,,,,,,,,,,,,,,,,,,,,,,,
,,,3.06,,,0.4,,1.76,0.035,,,0.24,,0.071,6.4,0.001,18.23,3,1120,120,700,300,,,,,,,,,,,1,30,,,,,,,,1,,,,4,10,,0,,,0,,,,,,,,,10,,,,,,,,,,,,,,,,,,,,,,,,,,,,,,,,,,,,,,,,,,,,,,
,,,3.06,,,0.4,,1.76,0.035,,,0.24,,0.071,6.4,0.001,18.23,3,1120,120,750,5,,,,,,,,,,,1,30,,,,,,,,1,,,,4,10,,0,,,0,,,,,,,,,10,,,,,,,,,,,,,,,,,,,,,,,,,,,,,,,,,,,,,,,,,,,,,,
,,,3.06,,,0.4,,1.76,0.035,,,0.24,,0.071,6.4,0.001,18.23,3,1120,120,750,10,,,,,,,,,,,1,30,,,,,,,,1,,,,4,10,,0,,,0,,,,,,,,,10,,,,,,,,,,,,,,,,,,,,,,,,,,,,,,,,,,,,,,,,,,,,,,
,,,3.06,,,0.4,,1.76,0.035,,,0.24,,0.071,6.4,0.001,18.23,3,1120,120,750,30,,,,,,,,,,,1,30,,,,,,,,1,,,,4,10,,0,,,0,,,,,,,,,10,,,,,,,,,,,,,,,,,,,,,,,,,,,,,,,,,,,,,,,,,,,,,,
,,,3.06,,,0.4,,1.76,0.035,,,0.24,,0.071,6.4,0.001,18.23,3,1120,120,750,60,,,,,,,,,,,1,30,,,,,,,,1,,,,4,10,,0,,,0,,,,,,,,,10,,,,,,,,,,,,,,,,,,,,,,,,,,,,,,,,,,,,,,,,,,,,,,
,,,3.06,,,0.4,,1.76,0.035,,,0.24,,0.071,6.4,0.001,18.23,3,1120,120,750,120,,,,,,,,,,,1,30,,,,,,,,1,,,,4,10,,0,,,0,,,,,,,,,10,,,,,,,,,,,,,,,,,,,,,,,,,,,,,,,,,,,,,,,,,,,,,,
,,,3.06,,,0.4,,1.76,0.035,,,0.24,,0.071,6.4,0.001,18.23,3,1120,120,750,300,,,,,,,,,,,1,30,,,,,,,,1,,,,4,10,,0,,,0,,,,,,,,,10,,,,,,,,,,,,,,,,,,,,,,,,,,,,,,,,,,,,,,,,,,,,,,
,,,3.06,,,0.4,,1.76,0.035,,,0.24,,0.071,6.4,0.001,18.23,3,1120,120,800,5,,,,,,,,,,,1,30,,,,,,,,1,,,,4,10,,0,,,0,,,,,,,,,10,,,,,,,,,,,,,,,,,,,,,,,,,,,,,,,,,,,,,,,,,,,,,,
,,,3.06,,,0.4,,1.76,0.035,,,0.24,,0.071,6.4,0.001,18.23,3,1120,120,800,10,,,,,,,,,,,1,30,,,,,,,,1,,,,4,10,,0,,,0,,,,,,,,,10,,,,,,,,,,,,,,,,,,,,,,,,,,,,,,,,,,,,,,,,,,,,,,
,,,3.06,,,0.4,,1.76,0.035,,,0.24,,0.071,6.4,0.001,18.23,3,1120,120,800,30,,,,,,,,,,,1,30,,,,,,,,1,,,,4,10,,0,,,0,,,,,,,,,10,,,,,,,,,,,,,,,,,,,,,,,,,,,,,,,,,,,,,,,,,,,,,,
,,,3.06,,,0.4,,1.76,0.035,,,0.24,,0.071,6.4,0.001,18.23,3,1120,120,800,60,,,,,,,,,,,1,30,,,,,,,,1,,,,4,10,,0,,,0,,,,,,,,,10,,,,,,,,,,,,,,,,,,,,,,,,,,,,,,,,,,,,,,,,,,,,,,
,,,3.06,,,0.4,,1.76,0.035,,,0.24,,0.071,6.4,0.001,18.23,3,1120,120,800,120,,,,,,,,,,,1,30,,,,,,,,1,,,,4,10,,0,,,0,,,,,,,,,10,,,,,,,,,,,,,,,,,,,,,,,,,,,,,,,,,,,,,,,,,,,,,,
,,,3.06,,,0.4,,1.76,0.035,,,0.24,,0.071,6.4,0.001,18.23,3,1120,120,800,300,,,,,,,,,,,1,30,,,,,,,,1,,,,4,10,,0,,,0,,,,,,,,,10,,,,,,,,,,,,,,,,,,,,,,,,,,,,,,,,,,,,,,,,,,,,,,
,,,3.06,,,0.4,,1.76,0.035,,,0.24,,0.071,6.4,0.001,18.23,3,1120,120,850,5,,,,,,,,,,,1,30,,,,,,,,1,,,,4,10,,0,,,0,,,,,,,,,10,,,,,,,,,,,,,,,,,,,,,,,,,,,,,,,,,,,,,,,,,,,,,,
,,,3.06,,,0.4,,1.76,0.035,,,0.24,,0.071,6.4,0.001,18.23,3,1120,120,850,10,,,,,,,,,,,1,30,,,,,,,,1,,,,4,10,,0,,,0,,,,,,,,,10,,,,,,,,,,,,,,,,,,,,,,,,,,,,,,,,,,,,,,,,,,,,,,
,,,3.06,,,0.4,,1.76,0.035,,,0.24,,0.071,6.4,0.001,18.23,3,1120,120,850,30,,,,,,,,,,,1,30,,,,,,,,1,,,,4,10,,0,,,0,,,,,,,,,10,,,,,,,,,,,,,,,,,,,,,,,,,,,,,,,,,,,,,,,,,,,,,,
,,,3.06,,,0.4,,1.76,0.035,,,0.24,,0.071,6.4,0.001,18.23,3,1120,120,850,60,,,,,,,,,,,1,30,,,,,,,,1,,,,4,10,,0,,,0,,,,,,,,,10,,,,,,,,,,,,,,,,,,,,,,,,,,,,,,,,,,,,,,,,,,,,,,
,,,3.06,,,0.4,,1.76,0.035,,,0.24,,0.071,6.4,0.001,18.23,3,1120,120,850,120,,,,,,,,,,,1,30,,,,,,,,1,,,,4,10,,0,,,0,,,,,,,,,10,,,,,,,,,,,,,,,,,,,,,,,,,,,,,,,,,,,,,,,,,,,,,,
,,,3.06,,,0.4,,1.76,0.035,,,0.24,,0.071,6.4,0.001,18.23,3,1120,120,600,5,,,,,,,,,,,1,30,0.001667,,,,,,,,0.05609,0.00004798,0.08,2,,0.5,13,,0.02,0,,,,,,0.5,,,,,,,,,,,,,,,,,,,,,,0.02,,,,,,,,,,,,,,,,,,,,,,,,,,,
,,,3.06,,,0.4,,1.76,0.035,,,0.24,,0.071,6.4,0.001,18.23,3,1120,120,600,10,,,,,,,,,,,1,30,0.001667,,,,,,,,0.05112,0.00004139,0.08,2,,0.5,13,,0.02,0,,,,,,0.5,,,,,,,,,,,,,,,,,,,,,,0.02,,,,,,,,,,,,,,,,,,,,,,,,,,,
,,,3.06,,,0.4,,1.76,0.035,,,0.24,,0.071,6.4,0.001,18.23,3,1120,120,600,30,,,,,,,,,,,1,30,0.001667,,,,,,,,0.0567,0.0000862,0.15,2,,0.5,13,,0.02,0,,,,,,0.5,,,,,,,,,,,,,,,,,,,,,,0.02,,,,,,,,,,,,,,,,,,,,,,,,,,,
,,,3.06,,,0.4,,1.76,0.035,,,0.24,,0.071,6.4,0.001,18.23,3,1120,120,600,60,,,,,,,,,,,1,30,0.001667,,,,,,,,0.05115,0.0001445,0.28,2,,0.5,13,,0.02,0,,,,,,0.5,,,,,,,,,,,,,,,,,,,,,,0.02,,,,,,,,,,,,,,,,,,,,,,,,,,,
,,,3.06,,,0.4,,1.76,0.035,,,0.24,,0.071,6.4,0.001,18.23,3,1120,120,600,120,,,,,,,,,,,1,30,0.001667,,,,,,,,0.051,0.0002931,0.57,2,,0.5,13,,0.02,0,,,,,,0.5,,,,,,,,,,,,,,,,,,,,,,0.02,,,,,,,,,,,,,,,,,,,,,,,,,,,
,,,3.06,,,0.4,,1.76,0.035,,,0.24,,0.071,6.4,0.001,18.23,3,1120,120,600,300,,,,,,,,,,,1,30,0.001667,,,,,,,,0.04926,0.0007729,1.6,2,,0.5,13,,0.02,0,,,,,,0.5,,,,,,,,,,,,,,,,,,,,,,0.02,,,,,,,,,,,,,,,,,,,,,,,,,,,
,,,3.06,,,0.4,,1.76,0.035,,,0.24,,0.071,6.4,0.001,18.23,3,1120,120,650,5,,,,,,,,,,,1,30,0.001667,,,,,,,,0.05435,0.00004435,0.03,2,,0.5,13,,0.02,0,,,,,,0.5,,,,,,,,,,,,,,,,,,,,,,0.02,,,,,,,,,,,,,,,,,,,,,,,,,,,
,,,3.06,,,0.4,,1.76,0.035,,,0.24,,0.071,6.4,0.001,18.23,3,1120,120,650,10,,,,,,,,,,,1,30,0.001667,,,,,,,,0.04883,0.000136,0.28,2,,0.5,13,,0.02,0,,,,,,0.5,,,,,,,,,,,,,,,,,,,,,,0.02,,,,,,,,,,,,,,,,,,,,,,,,,,,
,,,3.06,,,0.4,,1.76,0.035,,,0.24,,0.071,6.4,0.001,18.23,3,1120,120,650,30,,,,,,,,,,,1,30,0.001667,,,,,,,,0.05072,0.000618,1.22,2,,0.5,13,,0.02,0,,,,,,0.5,,,,,,,,,,,,,,,,,,,,,,0.02,,,,,,,,,,,,,,,,,,,,,,,,,,,
,,,3.06,,,0.4,,1.76,0.035,,,0.24,,0.071,6.4,0.001,18.23,3,1120,120,600,60,,,,,,,,,,,1,30,0.001667,,,,,,,,0.05124,0.001705,2.1,2,,0.5,13,,0.02,0,,,,,,0.5,,,,,,,,,,,,,,,,,,,,,,0.02,,,,,,,,,,,,,,,,,,,,,,,,,,,
,,,3.06,,,0.4,,1.76,0.035,,,0.24,,0.071,6.4,0.001,18.23,3,1120,120,650,120,,,,,,,,,,,1,30,0.001667,,,,,,,,0.04847,0.002082,4.3,2,,0.5,13,,0.02,0,,,,,,0.5,,,,,,,,,,,,,,,,,,,,,,0.02,,,,,,,,,,,,,,,,,,,,,,,,,,,
,,,3.06,,,0.4,,1.76,0.035,,,0.24,,0.071,6.4,0.001,18.23,3,1120,120,650,300,,,,,,,,,,,1,30,0.001667,,,,,,,,0.0488,0.004697,9.63,2,,0.5,13,,0.02,0,,,,,,0.5,,,,,,,,,,,,,,,,,,,,,,0.02,,,,,,,,,,,,,,,,,,,,,,,,,,,
,,,3.06,,,0.4,,1.76,0.035,,,0.24,,0.071,6.4,0.001,18.23,3,1120,120,700,5,,,,,,,,,,,1,30,0.001667,,,,,,,,0.05197,0.0002065,0.4,2,,0.5,13,,0.02,0,,,,,,0.5,,,,,,,,,,,,,,,,,,,,,,0.02,,,,,,,,,,,,,,,,,,,,,,,,,,,
,,,3.06,,,0.4,,1.76,0.035,,,0.24,,0.071,6.4,0.001,18.23,3,1120,120,700,10,,,,,,,,,,,1,30,0.001667,,,,,,,,0.04724,0.0006384,0.08,2,,0.5,13,,0.02,0,,,,,,0.5,,,,,,,,,,,,,,,,,,,,,,0.02,,,,,,,,,,,,,,,,,,,,,,,,,,,
,,,3.06,,,0.4,,1.76,0.035,,,0.24,,0.071,6.4,0.001,18.23,3,1120,120,700,30,,,,,,,,,,,1,30,0.001667,,,,,,,,0.04764,0.001619,3.4,2,,0.5,13,,0.02,0,,,,,,0.5,,,,,,,,,,,,,,,,,,,,,,0.02,,,,,,,,,,,,,,,,,,,,,,,,,,,
,,,3.06,,,0.4,,1.76,0.035,,,0.24,,0.071,6.4,0.001,18.23,3,1120,120,700,60,,,,,,,,,,,1,30,0.001667,,,,,,,,0.04831,0.002047,4.24,2,,0.5,13,,0.02,0,,,,,,0.5,,,,,,,,,,,,,,,,,,,,,,0.02,,,,,,,,,,,,,,,,,,,,,,,,,,,
,,,3.06,,,0.4,,1.76,0.035,,,0.24,,0.071,6.4,0.001,18.23,3,1120,120,700,120,,,,,,,,,,,1,30,0.001667,,,,,,,,0.05091,0.003593,7.06,2,,0.5,13,,0.02,0,,,,,,0.5,,,,,,,,,,,,,,,,,,,,,,0.02,,,,,,,,,,,,,,,,,,,,,,,,,,,
,,,3.06,,,0.4,,1.76,0.035,,,0.24,,0.071,6.4,0.001,18.23,3,1120,120,700,300,,,,,,,,,,,1,30,0.001667,,,,,,,,0.05075,0.003992,7.87,2,,0.5,13,,0.02,0,,,,,,0.5,,,,,,,,,,,,,,,,,,,,,,0.02,,,,,,,,,,,,,,,,,,,,,,,,,,,
,,,3.06,,,0.4,,1.76,0.035,,,0.24,,0.071,6.4,0.001,18.23,3,1120,120,750,5,,,,,,,,,,,1,30,0.001667,,,,,,,,0.0488,0.0001709,0.35,2,,0.5,13,,0.02,0,,,,,,0.5,,,,,,,,,,,,,,,,,,,,,,0.02,,,,,,,,,,,,,,,,,,,,,,,,,,,
,,,3.06,,,0.4,,1.76,0.035,,,0.24,,0.071,6.4,0.001,18.23,3,1120,120,750,10,,,,,,,,,,,1,30,0.001667,,,,,,,,0.04862,0.0003562,0.73,2,,0.5,13,,0.02,0,,,,,,0.5,,,,,,,,,,,,,,,,,,,,,,0.02,,,,,,,,,,,,,,,,,,,,,,,,,,,
,,,3.06,,,0.4,,1.76,0.035,,,0.24,,0.071,6.4,0.001,18.23,3,1120,120,750,30,,,,,,,,,,,1,30,0.001667,,,,,,,,0.04965,0.001264,2.55,2,,0.5,13,,0.02,0,,,,,,0.5,,,,,,,,,,,,,,,,,,,,,,0.02,,,,,,,,,,,,,,,,,,,,,,,,,,,
,,,3.06,,,0.4,,1.76,0.035,,,0.24,,0.071,6.4,0.001,18.23,3,1120,120,750,60,,,,,,,,,,,1,30,0.001667,,,,,,,,0.05121,0.002151,4.2,2,,0.5,13,,0.02,0,,,,,,0.5,,,,,,,,,,,,,,,,,,,,,,0.02,,,,,,,,,,,,,,,,,,,,,,,,,,,
,,,3.06,,,0.4,,1.76,0.035,,,0.24,,0.071,6.4,0.001,18.23,3,1120,120,750,120,,,,,,,,,,,1,30,0.001667,,,,,,,,0.04965,0.003645,7.34,2,,0.5,13,,0.02,0,,,,,,0.5,,,,,,,,,,,,,,,,,,,,,,0.02,,,,,,,,,,,,,,,,,,,,,,,,,,,
,,,3.06,,,0.4,,1.76,0.035,,,0.24,,0.071,6.4,0.001,18.23,3,1120,120,750,300,,,,,,,,,,,1,30,0.001667,,,,,,,,0.04786,0.001934,4.04,2,,0.5,13,,0.02,0,,,,,,0.5,,,,,,,,,,,,,,,,,,,,,,0.02,,,,,,,,,,,,,,,,,,,,,,,,,,,
,,,3.06,,,0.4,,1.76,0.035,,,0.24,,0.071,6.4,0.001,18.23,3,1120,120,800,5,,,,,,,,,,,1,30,0.001667,,,,,,,,0.04874,0.0001892,0.39,2,,0.5,13,,0.02,0,,,,,,0.5,,,,,,,,,,,,,,,,,,,,,,0.02,,,,,,,,,,,,,,,,,,,,,,,,,,,
,,,3.06,,,0.4,,1.76,0.035,,,0.24,,0.071,6.4,0.001,18.23,3,1120,120,800,10,,,,,,,,,,,1,30,0.001667,,,,,,,,0.04956,0.000232,0.47,2,,0.5,13,,0.02,0,,,,,,0.5,,,,,,,,,,,,,,,,,,,,,,0.02,,,,,,,,,,,,,,,,,,,,,,,,,,,
,,,3.06,,,0.4,,1.76,0.035,,,0.24,,0.071,6.4,0.001,18.23,3,1120,120,800,30,,,,,,,,,,,1,30,0.001667,,,,,,,,0.04914,0.0001691,0.36,2,,0.5,13,,0.02,0,,,,,,0.5,,,,,,,,,,,,,,,,,,,,,,0.02,,,,,,,,,,,,,,,,,,,,,,,,,,,
,,,3.06,,,0.4,,1.76,0.035,,,0.24,,0.071,6.4,0.001,18.23,3,1120,120,800,60,,,,,,,,,,,1,30,0.001667,,,,,,,,0.05036,0.0002363,0.47,2,,0.5,13,,0.02,0,,,,,,0.5,,,,,,,,,,,,,,,,,,,,,,0.02,,,,,,,,,,,,,,,,,,,,,,,,,,,
