Repository: yuyouyu32/106Lab_Project

# 106Lab_ML
106Lab's machine learning programs.

File: 点蚀电位/数据整理/点蚀电位清洗版-1.csv (part 2 of 8)
Co,Ti,Mo,Ni,W,Al,Si,V,Cu,P,Fe,Sn,N,Nb,C,Mn,S,Cr,roughness,heat-treatment/temperature-1,heat-treatment/time-1,heat-treatment/temperature-2,heat-treatment/time-2,heat-treatment/temperature-3,heat-treatment/time-3,heat-treatment/temperature-4,heat-treatment/time-4,heat-treatment/temperature-5,heat-treatment/time-5,heat-treatment/temperature-6,heat-treatment/time-6,heat-treatment/temperature-7,heat-treatment/time-7,info/testing-area,info/temperature,info/scan-rate,info/initial-potential,result/pitting-breakdown-potential,info/initial-temperature,info/polarized-potential,info/heating-rate,result/critical-pitting-temperature,info/current-density,result/maximum-activation-current-density,result/maximum-reactivation-current-density,result/current-reactivation-ratio,solute-1,solution/weight-concentration-1,solution/mol-concentration-1,solute-2,solution/weight-concentration-2,solution/mol-concentration-2,solute-3,solution/mol-concentration-3,NaCl-mol,H2SO4-weight,H2SO4-mol,HCL-mol,Oxalic acid-mol,过硫酸铵-mol,NaBr-mol,FeCl3-mol,硼酸-mol,NaBr+NaCl-mol,Na2SO4-mol,OH-mol,硼酸盐-mol,KSCN-mol,SnCl2-mol,氢氧化钠-mol,immersion-test//cycles,cycle-number-1,weight-after-test-1,corrosion-rate-1,cycle-number-2,weight-after-test-2,corrosion-rate-2,weight-after-test-3,corrosion-rate-3,weight-after-test-4,corrosion-rate-4,weight-after-test-5,corrosion-rate-5,weight-after-test-6,corrosion-rate-6,PREN
0.0,0.14,0.0,0.0,0.0,0.0,0.34,0.0,0.0,0.0067,0.0,0.47,0.0077,0.0,0.0051,0.24,0.0029,16.15,3.0,0.0,0.0,0.0,0.0,0.0,0.0,0.0,0.0,0.0,0.0,0.0,0.0,0.0,0.0,1.0,30.0,0.001667,-0.6,0.291,0.0,0.0,0.0,0.0,0.0,0.0,0.0,0.0,1.0,0.0,1.0,0.0,0.0,0.0,0.0,0.0,1.0,0.0,0.0,0.0,0.0,0.0,0.0,0.0,0.0,0.0,0.0,0.0,0.0,0.0,0.0,0.0,0.0,0.0,0.0,0.0,0.0,0.0,0.0,0.0,0.0,0.0,0.0,0.0,0.0,0.0,0.0,0.0
0.0,0.13,0.0,0.0,0.0,0.0,0.51,0.0,0.0,0.024,0.0,0.0,0.007,0.0,0.015,0.28,0.002,16.41,3.0,0.0,0.0,0.0,0.0,0.0,0.0,0.0,0.0,0.0,0.0,0.0,0.0,0.0,0.0,10.0,30.0,0.001667,-0.6,0.423,0.0,0.0,0.0,0.0,0.0,0.0,0.0,0.0,1.0,0.0,1.0,14.0,0.0,0.0003,0.0,0.0,1.0,0.0,0.0,0.0,0.0,0.0,0.0,0.0,0.0,0.0,0.0,0.0,0.0,0.0,0.0003,0.0,0.0,0.0,0.0,0.0,0.0,0.0,0.0,0.0,0.0,0.0,0.0,0.0,0.0,0.0,0.0,0.0
0.0,0.13,0.0,0.0,0.0,0.0,0.51,0.0,0.0,0.024,0.0,0.0,0.007,0.0,0.015,0.28,0.002,16.41,3.0,0.0,0.0,0.0,0.0,0.0,0.0,0.0,0.0,0.0,0.0,0.0,0.0,0.0,0.0,10.0,30.0,0.001667,-0.6,0.515,0.0,0.0,0.0,0.0,0.0,0.0,0.0,0.0,1.0,0.0,1.0,14.0,0.0,0.001,0.0,0.0,1.0,0.0,0.0,0.0,0.0,0.0,0.0,0.0,0.0,0.0,0.0,0.0,0.0,0.0,0.001,0.0,0.0,0.0,0.0,0.0,0.0,0.0,0.0,0.0,0.0,0.0,0.0,0.0,0.0,0.0,0.0,0.0
0.0,0.13,0.0,0.0,0.0,0.0,0.51,0.0,0.0,0.024,0.0,0.0,0.007,0.0,0.015,0.28,0.002,16.41,3.0,0.0,0.0,0.0,0.0,0.0,0.0,0.0,0.0,0.0,0.0,0.0,0.0,0.0,0.0,10.0,30.0,0.001667,-0.6,0.601,0.0,0.0,0.0,0.0,0.0,0.0,0.0,0.0,1.0,0.0,1.0,14.0,0.0,0.003,0.0,0.0,1.0,0.0,0.0,0.0,0.0,0.0,0.0,0.0,0.0,0.0,0.0,0.0,0.0,0.0,0.003,0.0,0.0,0.0,0.0,0.0,0.0,0.0,0.0,0.0,0.0,0.0,0.0,0.0,0.0,0.0,0.0,0.0
0.0,0.13,0.0,0.0,0.0,0.0,0.51,0.0,0.0,0.024,0.0,0.0,0.007,0.0,0.015,0.28,0.002,16.41,3.0,0.0,0.0,0.0,0.0,0.0,0.0,0.0,0.0,0.0,0.0,0.0,0.0,0.0,0.0,10.0,30.0,0.001667,-0.6,0.689,0.0,0.0,0.0,0.0,0.0,0.0,0.0,0.0,1.0,0.0,1.0,14.0,0.0,0.01,0.0,0.0,1.0,0.0,0.0,0.0,0.0,0.0,0.0,0.0,0.0,0.0,0.0,0.0,0.0,0.0,0.01,0.0,0.0,0.0,0.0,0.0,0.0,0.0,0.0,0.0,0.0,0.0,0.0,0.0,0.0,0.0,0.0,0.0
0.0,0.0,0.0,0.0,0.0,0.0,0.51,0.0,0.0,0.024,0.0,0.0,0.007,0.13,0.015,0.28,0.002,0.0,3.0,0.0,0.0,0.0,0.0,0.0,0.0,0.0,0.0,0.0,0.0,0.0,0.0,0.0,0.0,1.0,0.0,0.0,0.0,0.0,5.0,0.25,1.0,34.0,0.0,0.0,0.0,0.0,1.0,0.0,1.0,14.0,0.0,0.0,0.0,0.0,1.0,0.0,0.0,0.0,0.0,0.0,0.0,0.0,0.0,0.0,0.0,0.0,0.0,0.0,0.0,0.0,0.0,0.0,0.0,0.0,0.0,0.0,0.0,0.0,0.0,0.0,0.0,0.0,0.0,0.0,0.0,0.0
0.0,0.0,0.0,0.0,0.0,0.0,0.51,0.0,0.0,0.024,0.0,0.0,0.007,0.13,0.015,0.28,0.002,0.0,3.0,0.0,0.0,0.0,0.0,0.0,0.0,0.0,0.0,0.0,0.0,0.0,0.0,0.0,0.0,1.0,0.0,0.0,0.0,0.0,5.0,0.25,1.0,29.0,0.0,0.0,0.0,0.0,1.0,0.0,1.0,14.0,0.0,0.0,0.0,0.0,1.0,0.0,0.0,0.0,0.0,0.0,0.0,0.0,0.0,0.0,0.0,0.0,0.0,0.0,0.0,0.0,0.0,0.0,0.0,0.0,0.0,0.0,0.0,0.0,0.0,0.0,0.0,0.0,0.0,0.0,0.0,0.0
0.0,0.0,0.0,0.0,0.0,0.0,0.51,0.0,0.0,0.024,0.0,0.0,0.007,0.13,0.015,0.28,0.002,0.0,3.0,0.0,0.0,0.0,0.0,0.0,0.0,0.0,0.0,0.0,0.0,0.0,0.0,0.0,0.0,1.0,0.0,0.0,0.0,0.0,5.0,0.25,1.0,33.0,0.0,0.0,0.0,0.0,1.0,0.0,1.0,14.0,0.0,0.0,0.0,0.0,1.0,0.0,0.0,0.0,0.0,0.0,0.0,0.0,0.0,0.0,0.0,0.0,0.0,0.0,0.0,0.0,0.0,0.0,0.0,0.0,0.0,0.0,0.0,0.0,0.0,0.0,0.0,0.0,0.0,0.0,0.0,0.0
0.0,0.0,0.0,0.0,0.0,0.0,0.51,0.0,0.0,0.024,0.0,0.0,0.007,0.13,0.015,0.28,0.002,0.0,3.0,0.0,0.0,0.0,0.0,0.0,0.0,0.0,0.0,0.0,0.0,0.0,0.0,0.0,0.0,1.0,0.0,0.0,0.0,0.0,5.0,0.25,1.0,33.0,0.0,0.0,0.0,0.0,1.0,0.0,1.0,14.0,0.0,0.0,0.0,0.0,1.0,0.0,0.0,0.0,0.0,0.0,0.0,0.0,0.0,0.0,0.0,0.0,0.0,0.0,0.0,0.0,0.0,0.0,0.0,0.0,0.0,0.0,0.0,0.0,0.0,0.0,0.0,0.0,0.0,0.0,0.0,0.0
0.0,0.0,0.0,0.0,0.0,0.0,0.51,0.0,0.0,0.024,0.0,0.0,0.007,0.13,0.015,0.28,0.002,0.0,3.0,0.0,0.0,0.0,0.0,0.0,0.0,0.0,0.0,0.0,0.0,0.0,0.0,0.0,0.0,1.0,0.0,0.0,0.0,0.0,5.0,0.25,1.0,33.0,0.0,0.0,0.0,0.0,1.0,0.0,1.0,14.0,0.0,0.0,0.0,0.0,1.0,0.0,0.0,0.0,0.0,0.0,0.0,0.0,0.0,0.0,0.0,0.0,0.0,0.0,0.0,0.0,0.0,0.0,0.0,0.0,0.0,0.0,0.0,0.0,0.0,0.0,0.0,0.0,0.0,0.0,0.0,0.0
0.0,0.0,0.0,0.0,0.0,0.0,0.51,0.0,0.0,0.024,0.0,0.0,0.007,0.13,0.015,0.28,0.002,0.0,3.0,0.0,0.0,0.0,0.0,0.0,0.0,0.0,0.0,0.0,0.0,0.0,0.0,0.0,0.0,1.0,0.0,0.0,0.0,0.0,5.0,0.25,1.0,33.0,0.0,0.0,0.0,0.0,1.0,0.0,1.0,14.0,0.0,0.0,0.0,0.0,1.0,0.0,0.0,0.0,0.0,0.0,0.0,0.0,0.0,0.0,0.0,0.0,0.0,0.0,0.0,0.0,0.0,0.0,0.0,0.0,0.0,0.0,0.0,0.0,0.0,0.0,0.0,0.0,0.0,0.0,0.0,0.0
0.0,0.0,0.0,0.0,0.0,0.0,0.51,0.0,0.0,0.024,0.0,0.0,0.007,0.13,0.015,0.28,0.002,0.0,3.0,0.0,0.0,0.0,0.0,0.0,0.0,0.0,0.0,0.0,0.0,0.0,0.0,0.0,0.0,1.0,0.0,0.0,0.0,0.0,5.0,0.25,1.0,29.0,0.0,0.0,0.0,0.0,1.0,0.0,1.0,14.0,0.0,0.0003,0.0,0.0,1.0,0.0,0.0,0.0,0.0,0.0,0.0,0.0,0.0,0.0,0.0,0.0,0.0,0.0,0.0003,0.0,0.0,0.0,0.0,0.0,0.0,0.0,0.0,0.0,0.0,0.0,0.0,0.0,0.0,0.0,0.0,0.0
0.0,0.0,0.0,0.0,0.0,0.0,0.51,0.0,0.0,0.024,0.0,0.0,0.007,0.13,0.015,0.28,0.002,0.0,3.0,0.0,0.0,0.0,0.0,0.0,0.0,0.0,0.0,0.0,0.0,0.0,0.0,0.0,0.0,1.0,0.0,0.0,0.0,0.0,5.0,0.25,1.0,26.0,0.0,0.0,0.0,0.0,1.0,0.0,1.0,14.0,0.0,-0.0003,0.0,0.0,1.0,0.0,0.0,0.0,0.0,0.0,0.0,0.0,0.0,0.0,0.0,0.0,0.0,0.0,-0.0003,0.0,0.0,0.0,0.0,0.0,0.0,0.0,0.0,0.0,0.0,0.0,0.0,0.0,0.0,0.0,0.0,0.0
0.0,0.0,0.0,0.0,0.0,0.0,0.51,0.0,0.0,0.024,0.0,0.0,0.007,0.13,0.015,0.28,0.002,0.0,3.0,0.0,0.0,0.0,0.0,0.0,0.0,0.0,0.0,0.0,0.0,0.0,0.0,0.0,0.0,1.0,0.0,0.0,0.0,0.0,5.0,0.25,1.0,46.0,0.0,0.0,0.0,0.0,1.0,0.0,1.0,14.0,0.0,0.0003,0.0,0.0,1.0,0.0,0.0,0.0,0.0,0.0,0.0,0.0,0.0,0.0,0.0,0.0,0.0,0.0,0.0003,0.0,0.0,0.0,0.0,0.0,0.0,0.0,0.0,0.0,0.0,0.0,0.0,0.0,0.0,0.0,0.0,0.0
0.0,0.0,0.0,0.0,0.0,0.0,0.51,0.0,0.0,0.024,0.0,0.0,0.007,0.13,0.015,0.28,0.002,0.0,3.0,0.0,0.0,0.0,0.0,0.0,0.0,0.0,0.0,0.0,0.0,0.0,0.0,0.0,0.0,1.0,0.0,0.0,0.0,0.0,5.0,0.25,1.0,40.0,0.0,0.0,0.0,0.0,1.0,0.0,1.0,14.0,0.0,0.0003,0.0,0.0,1.0,0.0,0.0,0.0,0.0,0.0,0.0,0.0,0.0,0.0,0.0,0.0,0.0,0.0,0.0003,0.0,0.0,0.0,0.0,0.0,0.0,0.0,0.0,0.0,0.0,0.0,0.0,0.0,0.0,0.0,0.0,0.0
0.0,0.0,0.0,0.0,0.0,0.0,0.51,0.0,0.0,0.024,0.0,0.0,0.007,0.13,0.015,0.28,0.002,0.0,3.0,0.0,0.0,0.0,0.0,0.0,0.0,0.0,0.0,0.0,0.0,0.0,0.0,0.0,0.0,1.0,0.0,0.0,0.0,0.0,5.0,0.25,1.0,42.0,0.0,0.0,0.0,0.0,1.0,0.0,1.0,14.0,0.0,0.0003,0.0,0.0,1.0,0.0,0.0,0.0,0.0,0.0,0.0,0.0,0.0,0.0,0.0,0.0,0.0,0.0,0.0003,0.0,0.0,0.0,0.0,0.0,0.0,0.0,0.0,0.0,0.0,0.0,0.0,0.0,0.0,0.0,0.0,0.0
0.0,0.0,0.0,0.0,0.0,0.0,0.51,0.0,0.0,0.024,0.0,0.0,0.007,0.13,0.015,0.28,0.002,0.0,3.0,0.0,0.0,0.0,0.0,0.0,0.0,0.0,0.0,0.0,0.0,0.0,0.0,0.0,0.0,1.0,0.0,0.0,0.0,0.0,5.0,0.25,1.0,25.0,0.0,0.0,0.0,0.0,1.0,0.0,1.0,14.0,0.0,0.0003,0.0,0.0,1.0,0.0,0.0,0.0,0.0,0.0,0.0,0.0,0.0,0.0,0.0,0.0,0.0,0.0,0.0003,0.0,0.0,0.0,0.0,0.0,0.0,0.0,0.0,0.0,0.0,0.0,0.0,0.0,0.0,0.0,0.0,0.0
0.0,0.0,0.0,0.0,0.0,0.0,0.51,0.0,0.0,0.024,0.0,0.0,0.007,0.13,0.015,0.28,0.002,0.0,3.0,0.0,0.0,0.0,0.0,0.0,0.0,0.0,0.0,0.0,0.0,0.0,0.0,0.0,0.0,1.0,0.0,0.0,0.0,0.0,5.0,0.25,1.0,26.0,0.0,0.0,0.0,0.0,1.0,0.0,1.0,14.0,0.0,0.001,0.0,0.0,1.0,0.0,0.0,0.0,0.0,0.0,0.0,0.0,0.0,0.0,0.0,0.0,0.0,0.0,0.001,0.0,0.0,0.0,0.0,0.0,0.0,0.0,0.0,0.0,0.0,0.0,0.0,0.0,0.0,0.0,0.0,0.0
0.0,0.0,0.0,0.0,0.0,0.0,0.51,0.0,0.0,0.024,0.0,0.0,0.007,0.13,0.015,0.28,0.002,0.0,3.0,0.0,0.0,0.0,0.0,0.0,0.0,0.0,0.0,0.0,0.0,0.0,0.0,0.0,0.0,1.0,0.0,0.0,0.0,0.0,5.0,0.25,1.0,22.0,0.0,0.0,0.0,0.0,1.0,0.0,1.0,14.0,0.0,0.001,0.0,0.0,1.0,0.0,0.0,0.0,0.0,0.0,0.0,0.0,0.0,0.0,0.0,0.0,0.0,0.0,0.001,0.0,0.0,0.0,0.0,0.0,0.0,0.0,0.0,0.0,0.0,0.0,0.0,0.0,0.0,0.0,0.0,0.0
0.0,0.0,0.0,0.0,0.0,0.0,0.51,0.0,0.0,0.024,0.0,0.0,0.007,0.13,0.015,0.28,0.002,0.0,3.0,0.0,0.0,0.0,0.0,0.0,0.0,0.0,0.0,0.0,0.0,0.0,0.0,0.0,0.0,1.0,0.0,0.0,0.0,0.0,5.0,0.25,1.0,47.0,0.0,0.0,0.0,0.0,1.0,0.0,1.0,14.0,0.0,0.001,0.0,0.0,1.0,0.0,0.0,0.0,0.0,0.0,0.0,0.0,0.0,0.0,0.0,0.0,0.0,0.0,0.001,0.0,0.0,0.0,0.0,0.0,0.0,0.0,0.0,0.0,0.0,0.0,0.0,0.0,0.0,0.0,0.0,0.0
0.0,0.0,0.0,0.0,0.0,0.0,0.51,0.0,0.0,0.024,0.0,0.0,0.007,0.13,0.015,0.28,0.002,0.0,3.0,0.0,0.0,0.0,0.0,0.0,0.0,0.0,0.0,0.0,0.0,0.0,0.0,0.0,0.0,1.0,0.0,0.0,0.0,0.0,5.0,0.25,1.0,45.0,0.0,0.0,0.0,0.0,1.0,0.0,1.0,14.0,0.0,0.001,0.0,0.0,1.0,0.0,0.0,0.0,0.0,0.0,0.0,0.0,0.0,0.0,0.0,0.0,0.0,0.0,0.001,0.0,0.0,0.0,0.0,0.0,0.0,0.0,0.0,0.0,0.0,0.0,0.0,0.0,0.0,0.0,0.0,0.0
0.0,0.0,0.0,0.0,0.0,0.0,0.51,0.0,0.0,0.024,0.0,0.0,0.007,0.13,0.015,0.28,0.002,0.0,3.0,0.0,0.0,0.0,0.0,0.0,0.0,0.0,0.0,0.0,0.0,0.0,0.0,0.0,0.0,1.0,0.0,0.0,0.0,0.0,5.0,0.25,1.0,45.0,0.0,0.0,0.0,0.0,1.0,0.0,1.0,14.0,0.0,0.001,0.0,0.0,1.0,0.0,0.0,0.0,0.0,0.0,0.0,0.0,0.0,0.0,0.0,0.0,0.0,0.0,0.001,0.0,0.0,0.0,0.0,0.0,0.0,0.0,0.0,0.0,0.0,0.0,0.0,0.0,0.0,0.0,0.0,0.0
0.0,0.0,0.0,0.0,0.0,0.0,0.51,0.0,0.0,0.024,0.0,0.0,0.007,0.13,0.015,0.28,0.002,0.0,3.0,0.0,0.0,0.0,0.0,0.0,0.0,0.0,0.0,0.0,0.0,0.0,0.0,0.0,0.0,1.0,0.0,0.0,0.0,0.0,5.0,0.25,1.0,25.0,0.0,0.0,0.0,0.0,1.0,0.0,1.0,14.0,0.0,0.001,0.0,0.0,1.0,0.0,0.0,0.0,0.0,0.0,0.0,0.0,0.0,0.0,0.0,0.0,0.0,0.0,0.001,0.0,0.0,0.0,0.0,0.0,0.0,0.0,0.0,0.0,0.0,0.0,0.0,0.0,0.0,0.0,0.0,0.0
0.0,0.0,0.0,0.0,0.0,0.0,0.51,0.0,0.0,0.024,0.0,0.0,0.007,0.13,0.015,0.28,0.002,0.0,3.0,0.0,0.0,0.0,0.0,0.0,0.0,0.0,0.0,0.0,0.0,0.0,0.0,0.0,0.0,1.0,0.0,0.0,0.0,0.0,5.0,0.25,1.0,23.0,0.0,0.0,0.0,0.0,1.0,0.0,1.0,14.0,0.0,0.003,0.0,0.0,1.0,0.0,0.0,0.0,0.0,0.0,0.0,0.0,0.0,0.0,0.0,0.0,0.0,0.0,0.003,0.0,0.0,0.0,0.0,0.0,0.0,0.0,0.0,0.0,0.0,0.0,0.0,0.0,0.0,0.0,0.0,0.0
0.0,0.0,0.0,0.0,0.0,0.0,0.51,0.0,0.0,0.024,0.0,0.0,0.007,0.13,0.015,0.28,0.002,0.0,3.0,0.0,0.0,0.0,0.0,0.0,0.0,0.0,0.0,0.0,0.0,0.0,0.0,0.0,0.0,1.0,0.0,0.0,0.0,0.0,5.0,0.25,1.0,19.0,0.0,0.0,0.0,0.0,1.0,0.0,1.0,14.0,0.0,0.01,0.0,0.0,1.0,0.0,0.0,0.0,0.0,0.0,0.0,0.0,0.0,0.0,0.0,0.0,0.0,0.0,0.01,0.0,0.0,0.0,0.0,0.0,0.0,0.0,0.0,0.0,0.0,0.0,0.0,0.0,0.0,0.0,0.0,0.0
0.0,0.0,0.0,0.0,0.0,0.0,0.51,0.0,0.0,0.024,0.0,0.0,0.007,0.13,0.015,0.28,0.002,0.0,3.0,0.0,0.0,0.0,0.0,0.0,0.0,0.0,0.0,0.0,0.0,0.0,0.0,0.0,0.0,1.0,0.0,0.0,0.0,0.0,5.0,0.25,1.0,54.0,0.0,0.0,0.0,0.0,1.0,0.0,1.0,14.0,0.0,0.01,0.0,0.0,1.0,0.0,0.0,0.0,0.0,0.0,0.0,0.0,0.0,0.0,0.0,0.0,0.0,0.0,0.01,0.0,0.0,0.0,0.0,0.0,0.0,0.0,0.0,0.0,0.0,0.0,0.0,0.0,0.0,0.0,0.0,0.0
0.0,0.0,0.0,0.0,0.0,0.0,0.51,0.0,0.0,0.024,0.0,0.0,0.007,0.13,0.015,0.28,0.002,0.0,3.0,0.0,0.0,0.0,0.0,0.0,0.0,0.0,0.0,0.0,0.0,0.0,0.0,0.0,0.0,1.0,0.0,0.0,0.0,0.0,5.0,0.25,1.0,49.0,0.0,0.0,0.0,0.0,1.0,0.0,1.0,14.0,0.0,0.01,0.0,0.0,1.0,0.0,0.0,0.0,0.0,0.0,0.0,0.0,0.0,0.0,0.0,0.0,0.0,0.0,0.01,0.0,0.0,0.0,0.0,0.0,0.0,0.0,0.0,0.0,0.0,0.0,0.0,0.0,0.0,0.0,0.0,0.0
0.0,0.0,0.0,0.0,0.0,0.0,0.51,0.0,0.0,0.024,0.0,0.0,0.007,0.13,0.015,0.28,0.002,0.0,3.0,0.0,0.0,0.0,0.0,0.0,0.0,0.0,0.0,0.0,0.0,0.0,0.0,0.0,0.0,1.0,0.0,0.0,0.0,0.0,5.0,0.25,1.0,50.0,0.0,0.0,0.0,0.0,1.0,0.0,1.0,14.0,0.0,0.01,0.0,0.0,1.0,0.0,0.0,0.0,0.0,0.0,0.0,0.0,0.0,0.0,0.0,0.0,0.0,0.0,0.01,0.0,0.0,0.0,0.0,0.0,0.0,0.0,0.0,0.0,0.0,0.0,0.0,0.0,0.0,0.0,0.0,0.0
0.0,0.0,0.0,0.0,0.0,0.0,0.51,0.0,0.0,0.024,0.0,0.0,0.007,0.13,0.015,0.28,0.002,0.0,3.0,0.0,0.0,0.0,0.0,0.0,0.0,0.0,0.0,0.0,0.0,0.0,0.0,0.0,0.0,1.0,0.0,0.0,0.0,0.0,5.0,0.25,1.0,24.0,0.0,0.0,0.0,0.0,1.0,0.0,1.0,14.0,0.0,0.01,0.0,0.0,1.0,0.0,0.0,0.0,0.0,0.0,0.0,0.0,0.0,0.0,0.0,0.0,0.0,0.0,0.01,0.0,0.0,0.0,0.0,0.0,0.0,0.0,0.0,0.0,0.0,0.0,0.0,0.0,0.0,0.0,0.0,0.0
0.0,0.0,0.0,0.0,0.0,0.0,0.51,0.0,0.0,0.024,0.0,0.0,0.007,0.13,0.015,0.28,0.002,0.0,3.0,0.0,0.0,0.0,0.0,0.0,0.0,0.0,0.0,0.0,0.0,0.0,0.0,0.0,0.0,1.0,0.0,0.0,0.0,0.0,5.0,0.25,1.0,21.0,0.0,0.0,0.0,0.0,1.0,0.0,1.0,14.0,0.0,0.01,0.0,0.0,1.0,0.0,0.0,0.0,0.0,0.0,0.0,0.0,0.0,0.0,0.0,0.0,0.0,0.0,0.01,0.0,0.0,0.0,0.0,0.0,0.0,0.0,0.0,0.0,0.0,0.0,0.0,0.0,0.0,0.0,0.0,0.0
0.0,0.0,0.0,0.0,0.0,0.0,0.51,0.0,0.0,0.024,0.0,0.0,0.007,0.13,0.015,0.28,0.002,0.0,3.0,0.0,0.0,0.0,0.0,0.0,0.0,0.0,0.0,0.0,0.0,0.0,0.0,0.0,0.0,1.0,0.0,0.0,0.0,0.0,5.0,0.25,1.0,17.0,0.0,0.0,0.0,0.0,1.0,0.0,1.0,14.0,0.0,0.01,0.0,0.0,1.0,0.0,0.0,0.0,0.0,0.0,0.0,0.0,0.0,0.0,0.0,0.0,0.0,0.0,0.01,0.0,0.0,0.0,0.0,0.0,0.0,0.0,0.0,0.0,0.0,0.0,0.0,0.0,0.0,0.0,0.0,0.0
0.0,0.0,0.0,0.0,0.0,0.0,0.51,0.0,0.0,0.024,0.0,0.0,0.007,0.13,0.015,0.28,0.002,0.0,3.0,0.0,0.0,0.0,0.0,0.0,0.0,0.0,0.0,0.0,0.0,0.0,0.0,0.0,0.0,1.0,0.0,0.0,0.0,0.0,5.0,0.25,1.0,19.0,0.0,0.0,0.0,0.0,1.0,0.0,1.0,14.0,0.0,0.01,0.0,0.0,1.0,0.0,0.0,0.0,0.0,0.0,0.0,0.0,0.0,0.0,0.0,0.0,0.0,0.0,0.01,0.0,0.0,0.0,0.0,0.0,0.0,0.0,0.0,0.0,0.0,0.0,0.0,0.0,0.0,0.0,0.0,0.0
0.0,0.0,0.0,0.0,0.0,0.0,0.51,0.0,0.0,0.024,0.0,0.0,0.007,0.13,0.015,0.28,0.002,0.0,3.0,0.0,0.0,0.0,0.0,0.0,0.0,0.0,0.0,0.0,0.0,0.0,0.0,0.0,0.0,1.0,0.0,0.0,0.0,0.0,5.0,0.25,1.0,53.0,0.0,0.0,0.0,0.0,1.0,0.0,1.0,14.0,0.0,0.01,0.0,0.0,1.0,0.0,0.0,0.0,0.0,0.0,0.0,0.0,0.0,0.0,0.0,0.0,0.0,0.0,0.01,0.0,0.0,0.0,0.0,0.0,0.0,0.0,0.0,0.0,0.0,0.0,0.0,0.0,0.0,0.0,0.0,0.0
0.0,0.0,0.0,0.0,0.0,0.0,0.51,0.0,0.0,0.024,0.0,0.0,0.007,0.13,0.015,0.28,0.002,0.0,3.0,0.0,0.0,0.0,0.0,0.0,0.0,0.0,0.0,0.0,0.0,0.0,0.0,0.0,0.0,1.0,0.0,0.0,0.0,0.0,5.0,0.25,1.0,57.0,0.0,0.0,0.0,0.0,1.0,0.0,1.0,14.0,0.0,0.01,0.0,0.0,1.0,0.0,0.0,0.0,0.0,0.0,0.0,0.0,0.0,0.0,0.0,0.0,0.0,0.0,0.01,0.0,0.0,0.0,0.0,0.0,0.0,0.0,0.0,0.0,0.0,0.0,0.0,0.0,0.0,0.0,0.0,0.0
0.0,0.0,0.0,0.0,0.0,0.0,0.51,0.0,0.0,0.024,0.0,0.0,0.007,0.13,0.015,0.28,0.002,0.0,3.0,0.0,0.0,0.0,0.0,0.0,0.0,0.0,0.0,0.0,0.0,0.0,0.0,0.0,0.0,1.0,0.0,0.0,0.0,0.0,5.0,0.25,1.0,20.0,0.0,0.0,0.0,0.0,1.0,0.0,1.0,14.0,0.0,0.01,0.0,0.0,1.0,0.0,0.0,0.0,0.0,0.0,0.0,0.0,0.0,0.0,0.0,0.0,0.0,0.0,0.01,0.0,0.0,0.0,0.0,0.0,0.0,0.0,0.0,0.0,0.0,0.0,0.0,0.0,0.0,0.0,0.0,0.0
0.0,0.0,0.0,0.0,0.0,0.0,0.51,0.0,0.0,0.024,0.0,0.0,0.007,0.13,0.015,0.28,0.002,0.0,3.0,0.0,0.0,0.0,0.0,0.0,0.0,0.0,0.0,0.0,0.0,0.0,0.0,0.0,0.0,1.0,0.0,0.0,0.0,0.0,5.0,0.25,1.0,19.0,0.0,0.0,0.0,0.0,1.0,0.0,1.0,14.0,0.0,0.03,0.0,0.0,1.0,0.0,0.0,0.0,0.0,0.0,0.0,0.0,0.0,0.0,0.0,0.0,0.0,0.0,0.03,0.0,0.0,0.0,0.0,0.0,0.0,0.0,0.0,0.0,0.0,0.0,0.0,0.0,0.0,0.0,0.0,0.0
0.0,0.0,0.0,0.0,0.0,0.0,0.51,0.0,0.0,0.024,0.0,0.0,0.007,0.13,0.015,0.28,0.002,0.0,3.0,0.0,0.0,0.0,0.0,0.0,0.0,0.0,0.0,0.0,0.0,0.0,0.0,0.0,0.0,1.0,0.0,0.0,0.0,0.0,5.0,0.25,1.0,16.0,0.0,0.0,0.0,0.0,1.0,0.0,1.0,14.0,0.0,0.03,0.0,0.0,1.0,0.0,0.0,0.0,0.0,0.0,0.0,0.0,0.0,0.0,0.0,0.0,0.0,0.0,0.03,0.0,0.0,0.0,0.0,0.0,0.0,0.0,0.0,0.0,0.0,0.0,0.0,0.0,0.0,0.0,0.0,0.0
0.0,0.0,0.0,0.0,0.0,0.0,0.51,0.0,0.0,0.024,0.0,0.0,0.007,0.13,0.015,0.28,0.002,0.0,3.0,0.0,0.0,0.0,0.0,0.0,0.0,0.0,0.0,0.0,0.0,0.0,0.0,0.0,0.0,1.0,0.0,0.0,0.0,0.0,5.0,0.25,1.0,17.0,0.0,0.0,0.0,0.0,1.0,0.0,1.0,14.0,0.0,0.03,0.0,0.0,1.0,0.0,0.0,0.0,0.0,0.0,0.0,0.0,0.0,0.0,0.0,0.0,0.0,0.0,0.03,0.0,0.0,0.0,0.0,0.0,0.0,0.0,0.0,0.0,0.0,0.0,0.0,0.0,0.0,0.0,0.0,0.0
0.0,0.0,0.0,0.0,0.0,0.0,0.51,0.0,0.0,0.024,0.0,0.0,0.007,0.13,0.015,0.28,0.002,0.0,3.0,0.0,0.0,0.0,0.0,0.0,0.0,0.0,0.0,0.0,0.0,0.0,0.0,0.0,0.0,1.0,0.0,0.0,0.0,0.0,5.0,0.25,1.0,16.0,0.0,0.0,0.0,0.0,1.0,0.0,1.0,14.0,0.0,0.03,0.0,0.0,1.0,0.0,0.0,0.0,0.0,0.0,0.0,0.0,0.0,0.0,0.0,0.0,0.0,0.0,0.03,0.0,0.0,0.0,0.0,0.0,0.0,0.0,0.0,0.0,0.0,0.0,0.0,0.0,0.0,0.0,0.0,0.0
0.0,0.0,0.0,0.0,0.0,0.0,0.51,0.0,0.0,0.024,0.0,0.0,0.007,0.13,0.015,0.28,0.002,0.0,3.0,0.0,0.0,0.0,0.0,0.0,0.0,0.0,0.0,0.0,0.0,0.0,0.0,0.0,0.0,1.0,0.0,0.0,0.0,0.0,5.0,0.25,1.0,19.0,0.0,0.0,0.0,0.0,1.0,0.0,1.0,14.0,0.0,0.03,0.0,0.0,1.0,0.0,0.0,0.0,0.0,0.0,0.0,0.0,0.0,0.0,0.0,0.0,0.0,0.0,0.03,0.0,0.0,0.0,0.0,0.0,0.0,0.0,0.0,0.0,0.0,0.0,0.0,0.0,0.0,0.0,0.0,0.0
0.0,0.0,0.0,0.0,0.0,0.0,0.51,0.0,0.0,0.024,0.0,0.0,0.007,0.13,0.015,0.28,0.002,0.0,3.0,0.0,0.0,0.0,0.0,0.0,0.0,0.0,0.0,0.0,0.0,0.0,0.0,0.0,0.0,1.0,0.0,0.0,0.0,0.0,5.0,0.25,1.0,17.0,0.0,0.0,0.0,0.0,1.0,0.0,1.0,14.0,0.0,0.03,0.0,0.0,1.0,0.0,0.0,0.0,0.0,0.0,0.0,0.0,0.0,0.0,0.0,0.0,0.0,0.0,0.03,0.0,0.0,0.0,0.0,0.0,0.0,0.0,0.0,0.0,0.0,0.0,0.0,0.0,0.0,0.0,0.0,0.0
0.0,0.13,0.0,0.0,0.0,0.0,0.51,0.0,0.0,0.024,0.0,0.0,0.007,0.0,0.015,0.28,0.002,16.41,3.0,0.0,0.0,0.0,0.0,0.0,0.0,0.0,0.0,0.0,0.0,0.0,0.0,0.0,0.0,13.976,30.0,0.001667,-0.6,-0.192,0.0,0.0,0.0,0.0,0.0,0.0,0.0,0.0,1.0,0.0,1.0,14.0,0.0,0.01,0.0,0.0,1.0,0.0,0.0,0.0,0.0,0.0,0.0,0.0,0.0,0.0,0.0,0.0,0.0,0.0,0.01,0.0,0.0,0.0,0.0,0.0,0.0,0.0,0.0,0.0,0.0,0.0,0.0,0.0,0.0,0.0,0.0,0.0
0.0,0.0,0.0,3.06,0.0,0.0,0.4,0.0,1.76,0.035,0.0,0.0,0.24,0.0,0.071,6.4,0.001,18.23,3.0,600.0,5.0,0.0,0.0,0.0,0.0,0.0,0.0,0.0,0.0,0.0,0.0,0.0,0.0,1.0,30.0,0.0,0.0,0.0,0.0,0.0,0.0,0.0,1.0,0.0,0.0,0.0,4.0,10.0,0.0,0.0,0.0,0.0,0.0,0.0,0.0,0.0,0.0,0.0,1.11111,0.0,0.0,0.0,0.0,0.0,0.0,0.0,0.0,0.0,0.0,0.0,0.0,0.0,0.0,0.0,0.0,0.0,0.0,0.0,0.0,0.0,0.0,0.0,0.0,0.0,0.0,0.0
0.0,0.0,0.0,3.06,0.0,0.0,0.4,0.0,1.76,0.035,0.0,0.0,0.24,0.0,0.071,6.4,0.001,18.23,3.0,1120.0,120.0,600.0,10.0,0.0,0.0,0.0,0.0,0.0,0.0,0.0,0.0,0.0,0.0,1.0,30.0,0.0,0.0,0.0,0.0,0.0,0.0,0.0,1.0,0.0,0.0,0.0,4.0,10.0,0.0,0.0,0.0,0.0,0.0,0.0,0.0,0.0,0.0,0.0,1.11111,0.0,0.0,0.0,0.0,0.0,0.0,0.0,0.0,0.0,0.0,0.0,0.0,0.0,0.0,0.0,0.0,0.0,0.0,0.0,0.0,0.0,0.0,0.0,0.0,0.0,0.0,0.0
0.0,0.0,0.0,3.06,0.0,0.0,0.4,0.0,1.76,0.035,0.0,0.0,0.24,0.0,0.071,6.4,0.001,18.23,3.0,1120.0,120.0,600.0,30.0,0.0,0.0,0.0,0.0,0.0,0.0,0.0,0.0,0.0,0.0,1.0,30.0,0.0,0.0,0.0,0.0,0.0,0.0,0.0,1.0,0.0,0.0,0.0,4.0,10.0,0.0,0.0,0.0,0.0,0.0,0.0,0.0,0.0,0.0,0.0,1.11111,0.0,0.0,0.0,0.0,0.0,0.0,0.0,0.0,0.0,0.0,0.0,0.0,0.0,0.0,0.0,0.0,0.0,0.0,0.0,0.0,0.0,0.0,0.0,0.0,0.0,0.0,0.0
0.0,0.0,0.0,3.06,0.0,0.0,0.4,0.0,1.76,0.035,0.0,0.0,0.24,0.0,0.071,6.4,0.001,18.23,3.0,1120.0,120.0,600.0,60.0,0.0,0.0,0.0,0.0,0.0,0.0,0.0,0.0,0.0,0.0,1.0,30.0,0.0,0.0,0.0,0.0,0.0,0.0,0.0,1.0,0.0,0.0,0.0,4.0,10.0,0.0,0.0,0.0,0.0,0.0,0.0,0.0,0.0,0.0,0.0,1.11111,0.0,0.0,0.0,0.0,0.0,0.0,0.0,0.0,0.0,0.0,0.0,0.0,0.0,0.0,0.0,0.0,0.0,0.0,0.0,0.0,0.0,0.0,0.0,0.0,0.0,0.0,0.0
0.0,0.0,0.0,3.06,0.0,0.0,0.4,0.0,1.76,0.035,0.0,0.0,0.24,0.0,0.071,6.4,0.001,18.23,3.0,1120.0,120.0,600.0,120.0,0.0,0.0,0.0,0.0,0.0,0.0,0.0,0.0,0.0,0.0,1.0,30.0,0.0,0.0,0.0,0.0,0.0,0.0,0.0,1.0,0.0,0.0,0.0,4.0,10.0,0.0,0.0,0.0,0.0,0.0,0.0,0.0,0.0,0.0,0.0,1.11111,0.0,0.0,0.0,0.0,0.0,0.0,0.0,0.0,0.0,0.0,0.0,0.0,0.0,0.0,0.0,0.0,0.0,0.0,0.0,0.0,0.0,0.0,0.0,0.0,0.0,0.0,0.0
0.0,0.0,0.0,3.06,0.0,0.0,0.4,0.0,1.76,0.035,0.0,0.0,0.24,0.0,0.071,6.4,0.001,18.23,3.0,1120.0,120.0,600.0,300.0,0.0,0.0,0.0,0.0,0.0,0.0,0.0,0.0,0.0,0.0,1.0,30.0,0.0,0.0,0.0,0.0,0.0,0.0,0.0,1.0,0.0,0.0,0.0,4.0,10.0,0.0,0.0,0.0,0.0,0.0,0.0,0.0,0.0,0.0,0.0,1.11111,0.0,0.0,0.0,0.0,0.0,0.0,0.0,0.0,0.0,0.0,0.0,0.0,0.0,0.0,0.0,0.0,0.0,0.0,0.0,0.0,0.0,0.0,0.0,0.0,0.0,0.0,0.0
0.0,0.0,0.0,3.06,0.0,0.0,0.4,0.0,1.76,0.035,0.0,0.0,0.24,0.0,0.071,6.4,0.001,18.23,3.0,1120.0,120.0,650.0,5.0,0.0,0.0,0.0,0.0,0.0,0.0,0.0,0.0,0.0,0.0,1.0,30.0,0.0,0.0,0.0,0.0,0.0,0.0,0.0,1.0,0.0,0.0,0.0,4.0,10.0,0.0,0.0,0.0,0.0,0.0,0.0,0.0,0.0,0.0,0.0,1.11111,0.0,0.0,0.0,0.0,0.0,0.0,0.0,0.0,0.0,0.0,0.0,0.0,0.0,0.0,0.0,0.0,0.0,0.0,0.0,0.0,0.0,0.0,0.0,0.0,0.0,0.0,0.0
0.0,0.0,0.0,3.06,0.0,0.0,0.4,0.0,1.76,0.035,0.0,0.0,0.24,0.0,0.071,6.4,0.001,18.23,3.0,1120.0,120.0,650.0,10.0,0.0,0.0,0.0,0.0,0.0,0.0,0.0,0.0,0.0,0.0,1.0,30.0,0.0,0.0,0.0,0.0,0.0,0.0,0.0,1.0,0.0,0.0,0.0,4.0,10.0,0.0,0.0,0.0,0.0,0.0,0.0,0.0,0.0,0.0,0.0,1.11111,0.0,0.0,0.0,0.0,0.0,0.0,0.0,0.0,0.0,0.0,0.0,0.0,0.0,0.0,0.0,0.0,0.0,0.0,0.0,0.0,0.0,0.0,0.0,0.0,0.0,0.0,0.0
0.0,0.0,0.0,3.06,0.0,0.0,0.4,0.0,1.76,0.035,0.0,0.0,0.24,0.0,0.071,6.4,0.001,18.23,3.0,1120.0,120.0,900.0,300.0,0.0,0.0,0.0,0.0,0.0,0.0,0.0,0.0,0.0,0.0,1.0,30.0,0.0,0.0,0.0,0.0,0.0,0.0,0.0,1.0,0.0,0.0,0.0,4.0,10.0,0.0,0.0,0.0,0.0,0.0,0.0,0.0,0.0,0.0,0.0,1.11111,0.0,0.0,0.0,0.0,0.0,0.0,0.0,0.0,0.0,0.0,0.0,0.0,0.0,0.0,0.0,0.0,0.0,0.0,0.0,0.0,0.0,0.0,0.0,0.0,0.0,0.0,0.0
0.0,0.0,0.0,3.06,0.0,0.0,0.4,0.0,1.76,0.035,0.0,0.0,0.24,0.0,0.071,6.4,0.001,18.23,3.0,1120.0,120.0,900.0,120.0,0.0,0.0,0.0,0.0,0.0,0.0,0.0,0.0,0.0,0.0,1.0,30.0,0.0,0.0,0.0,0.0,0.0,0.0,0.0,1.0,0.0,0.0,0.0,4.0,10.0,0.0,0.0,0.0,0.0,0.0,0.0,0.0,0.0,0.0,0.0,1.11111,0.0,0.0,0.0,0.0,0.0,0.0,0.0,0.0,0.0,0.0,0.0,0.0,0.0,0.0,0.0,0.0,0.0,0.0,0.0,0.0,0.0,0.0,0.0,0.0,0.0,0.0,0.0
0.0,0.0,0.0,3.06,0.0,0.0,0.4,0.0,1.76,0.035,0.0,0.0,0.24,0.0,0.071,6.4,0.001,18.23,3.0,1120.0,120.0,900.0,60.0,0.0,0.0,0.0,0.0,0.0,0.0,0.0,0.0,0.0,0.0,1.0,30.0,0.0,0.0,0.0,0.0,0.0,0.0,0.0,1.0,0.0,0.0,0.0,4.0,10.0,0.0,0.0,0.0,0.0,0.0,0.0,0.0,0.0,0.0,0.0,1.11111,0.0,0.0,0.0,0.0,0.0,0.0,0.0,0.0,0.0,0.0,0.0,0.0,0.0,0.0,0.0,0.0,0.0,0.0,0.0,0.0,0.0,0.0,0.0,0.0,0.0,0.0,0.0
0.0,0.0,0.0,3.06,0.0,0.0,0.4,0.0,1.76,0.035,0.0,0.0,0.24,0.0,0.071,6.4,0.001,18.23,3.0,1120.0,120.0,900.0,30.0,0.0,0.0,0.0,0.0,0.0,0.0,0.0,0.0,0.0,0.0,1.0,30.0,0.0,0.0,0.0,0.0,0.0,0.0,0.0,1.0,0.0,0.0,0.0,4.0,10.0,0.0,0.0,0.0,0.0,0.0,0.0,0.0,0.0,0.0,0.0,1.11111,0.0,0.0,0.0,0.0,0.0,0.0,0.0,0.0,0.0,0.0,0.0,0.0,0.0,0.0,0.0,0.0,0.0,0.0,0.0,0.0,0.0,0.0,0.0,0.0,0.0,0.0,0.0
0.0,0.0,0.0,3.06,0.0,0.0,0.4,0.0,1.76,0.035,0.0,0.0,0.24,0.0,0.071,6.4,0.001,18.23,3.0,1120.0,120.0,900.0,10.0,0.0,0.0,0.0,0.0,0.0,0.0,0.0,0.0,0.0,0.0,1.0,30.0,0.0,0.0,0.0,0.0,0.0,0.0,0.0,1.0,0.0,0.0,0.0,4.0,10.0,0.0,0.0,0.0,0.0,0.0,0.0,0.0,0.0,0.0,0.0,1.11111,0.0,0.0,0.0,0.0,0.0,0.0,0.0,0.0,0.0,0.0,0.0,0.0,0.0,0.0,0.0,0.0,0.0,0.0,0.0,0.0,0.0,0.0,0.0,0.0,0.0,0.0,0.0
0.0,0.0,0.0,3.06,0.0,0.0,0.4,0.0,1.76,0.035,0.0,0.0,0.24,0.0,0.071,6.4,0.001,18.23,3.0,1120.0,120.0,900.0,5.0,0.0,0.0,0.0,0.0,0.0,0.0,0.0,0.0,0.0,0.0,1.0,30.0,0.0,0.0,0.0,0.0,0.0,0.0,0.0,1.0,0.0,0.0,0.0,4.0,10.0,0.0,0.0,0.0,0.0,0.0,0.0,0.0,0.0,0.0,0.0,1.11111,0.0,0.0,0.0,0.0,0.0,0.0,0.0,0.0,0.0,0.0,0.0,0.0,0.0,0.0,0.0,0.0,0.0,0.0,0.0,0.0,0.0,0.0,0.0,0.0,0.0,0.0,0.0
0.0,0.0,0.0,3.06,0.0,0.0,0.4,0.0,1.76,0.035,0.0,0.0,0.24,0.0,0.071,6.4,0.001,18.23,3.0,1120.0,120.0,850.0,300.0,0.0,0.0,0.0,0.0,0.0,0.0,0.0,0.0,0.0,0.0,1.0,30.0,0.0,0.0,0.0,0.0,0.0,0.0,0.0,1.0,0.0,0.0,0.0,4.0,10.0,0.0,0.0,0.0,0.0,0.0,0.0,0.0,0.0,0.0,0.0,1.11111,0.0,0.0,0.0,0.0,0.0,0.0,0.0,0.0,0.0,0.0,0.0,0.0,0.0,0.0,0.0,0.0,0.0,0.0,0.0,0.0,0.0,0.0,0.0,0.0,0.0,0.0,0.0
0.0,0.0,0.0,3.06,0.0,0.0,0.4,0.0,1.76,0.035,0.0,0.0,0.24,0.0,0.071,6.4,0.001,18.23,3.0,1120.0,120.0,650.0,30.0,0.0,0.0,0.0,0.0,0.0,0.0,0.0,0.0,0.0,0.0,1.0,30.0,0.0,0.0,0.0,0.0,0.0,0.0,0.0,1.0,0.0,0.0,0.0,4.0,10.0,0.0,0.0,0.0,0.0,0.0,0.0,0.0,0.0,0.0,0.0,1.11111,0.0,0.0,0.0,0.0,0.0,0.0,0.0,0.0,0.0,0.0,0.0,0.0,0.0,0.0,0.0,0.0,0.0,0.0,0.0,0.0,0.0,0.0,0.0,0.0,0.0,0.0,0.0
0.0,0.0,0.0,3.06,0.0,0.0,0.4,0.0,1.76,0.035,0.0,0.0,0.24,0.0,0.071,6.4,0.001,18.23,3.0,1120.0,120.0,650.0,60.0,0.0,0.0,0.0,0.0,0.0,0.0,0.0,0.0,0.0,0.0,1.0,30.0,0.0,0.0,0.0,0.0,0.0,0.0,0.0,1.0,0.0,0.0,0.0,4.0,10.0,0.0,0.0,0.0,0.0,0.0,0.0,0.0,0.0,0.0,0.0,1.11111,0.0,0.0,0.0,0.0,0.0,0.0,0.0,0.0,0.0,0.0,0.0,0.0,0.0,0.0,0.0,0.0,0.0,0.0,0.0,0.0,0.0,0.0,0.0,0.0,0.0,0.0,0.0
0.0,0.0,0.0,3.06,0.0,0.0,0.4,0.0,1.76,0.035,0.0,0.0,0.24,0.0,0.071,6.4,0.001,18.23,3.0,1120.0,120.0,650.0,120.0,0.0,0.0,0.0,0.0,0.0,0.0,0.0,0.0,0.0,0.0,1.0,30.0,0.0,0.0,0.0,0.0,0.0,0.0,0.0,1.0,0.0,0.0,0.0,4.0,10.0,0.0,0.0,0.0,0.0,0.0,0.0,0.0,0.0,0.0,0.0,1.11111,0.0,0.0,0.0,0.0,0.0,0.0,0.0,0.0,0.0,0.0,0.0,0.0,0.0,0.0,0.0,0.0,0.0,0.0,0.0,0.0,0.0,0.0,0.0,0.0,0.0,0.0,0.0
0.0,0.0,0.0,3.06,0.0,0.0,0.4,0.0,1.76,0.035,0.0,0.0,0.24,0.0,0.071,6.4,0.001,18.23,3.0,1120.0,120.0,650.0,300.0,0.0,0.0,0.0,0.0,0.0,0.0,0.0,0.0,0.0,0.0,1.0,30.0,0.0,0.0,0.0,0.0,0.0,0.0,0.0,1.0,0.0,0.0,0.0,4.0,10.0,0.0,0.0,0.0,0.0,0.0,0.0,0.0,0.0,0.0,0.0,1.11111,0.0,0.0,0.0,0.0,0.0,0.0,0.0,0.0,0.0,0.0,0.0,0.0,0.0,0.0,0.0,0.0,0.0,0.0,0.0,0.0,0.0,0.0,0.0,0.0,0.0,0.0,0.0
0.0,0.0,0.0,3.06,0.0,0.0,0.4,0.0,1.76,0.035,0.0,0.0,0.24,0.0,0.071,6.4,0.001,18.23,3.0,1120.0,120.0,700.0,5.0,0.0,0.0,0.0,0.0,0.0,0.0,0.0,0.0,0.0,0.0,1.0,30.0,0.0,0.0,0.0,0.0,0.0,0.0,0.0,1.0,0.0,0.0,0.0,4.0,10.0,0.0,0.0,0.0,0.0,0.0,0.0,0.0,0.0,0.0,0.0,1.11111,0.0,0.0,0.0,0.0,0.0,0.0,0.0,0.0,0.0,0.0,0.0,0.0,0.0,0.0,0.0,0.0,0.0,0.0,0.0,0.0,0.0,0.0,0.0,0.0,0.0,0.0,0.0
0.0,0.0,0.0,3.06,0.0,0.0,0.4,0.0,1.76,0.035,0.0,0.0,0.24,0.0,0.071,6.4,0.001,18.23,3.0,1120.0,120.0,700.0,10.0,0.0,0.0,0.0,0.0,0.0,0.0,0.0,0.0,0.0,0.0,1.0,30.0,0.0,0.0,0.0,0.0,0.0,0.0,0.0,1.0,0.0,0.0,0.0,4.0,10.0,0.0,0.0,0.0,0.0,0.0,0.0,0.0,0.0,0.0,0.0,1.11111,0.0,0.0,0.0,0.0,0.0,0.0,0.0,0.0,0.0,0.0,0.0,0.0,0.0,0.0,0.0,0.0,0.0,0.0,0.0,0.0,0.0,0.0,0.0,0.0,0.0,0.0,0.0
0.0,0.0,0.0,3.06,0.0,0.0,0.4,0.0,1.76,0.035,0.0,0.0,0.24,0.0,0.071,6.4,0.001,18.23,3.0,1120.0,120.0,700.0,30.0,0.0,0.0,0.0,0.0,0.0,0.0,0.0,0.0,0.0,0.0,1.0,30.0,0.0,0.0,0.0,0.0,0.0,0.0,0.0,1.0,0.0,0.0,0.0,4.0,10.0,0.0,0.0,0.0,0.0,0.0,0.0,0.0,0.0,0.0,0.0,1.11111,0.0,0.0,0.0,0.0,0.0,0.0,0.0,0.0,0.0,0.0,0.0,0.0,0.0,0.0,0.0,0.0,0.0,0.0,0.0,0.0,0.0,0.0,0.0,0.0,0.0,0.0,0.0
0.0,0.0,0.0,3.06,0.0,0.0,0.4,0.0,1.76,0.035,0.0,0.0,0.24,0.0,0.071,6.4,0.001,18.23,3.0,1120.0,120.0,700.0,60.0,0.0,0.0,0.0,0.0,0.0,0.0,0.0,0.0,0.0,0.0,1.0,30.0,0.0,0.0,0.0,0.0,0.0,0.0,0.0,1.0,0.0,0.0,0.0,4.0,10.0,0.0,0.0,0.0,0.0,0.0,0.0,0.0,0.0,0.0,0.0,1.11111,0.0,0.0,0.0,0.0,0.0,0.0,0.0,0.0,0.0,0.0,0.0,0.0,0.0,0.0,0.0,0.0,0.0,0.0,0.0,0.0,0.0,0.0,0.0,0.0,0.0,0.0,0.0
0.0,0.0,0.0,3.06,0.0,0.0,0.4,0.0,1.76,0.035,0.0,0.0,0.24,0.0,0.071,6.4,0.001,18.23,3.0,1120.0,120.0,700.0,120.0,0.0,0.0,0.0,0.0,0.0,0.0,0.0,0.0,0.0,0.0,1.0,30.0,0.0,0.0,0.0,0.0,0.0,0.0,0.0,1.0,0.0,0.0,0.0,4.0,10.0,0.0,0.0,0.0,0.0,0.0,0.0,0.0,0.0,0.0,0.0,1.11111,0.0,0.0,0.0,0.0,0.0,0.0,0.0,0.0,0.0,0.0,0.0,0.0,0.0,0.0,0.0,0.0,0.0,0.0,0.0,0.0,0.0,0.0,0.0,0.0,0.0,0.0,0.0
0.0,0.0,0.0,3.06,0.0,0.0,0.4,0.0,1.76,0.035,0.0,0.0,0.24,0.0,0.071,6.4,0.001,18.23,3.0,1120.0,120.0,700.0,300.0,0.0,0.0,0.0,0.0,0.0,0.0,0.0,0.0,0.0,0.0,1.0,30.0,0.0,0.0,0.0,0.0,0.0,0.0,0.0,1.0,0.0,0.0,0.0,4.0,10.0,0.0,0.0,0.0,0.0,0.0,0.0,0.0,0.0,0.0,0.0,1.11111,0.0,0.0,0.0,0.0,0.0,0.0,0.0,0.0,0.0,0.0,0.0,0.0,0.0,0.0,0.0,0.0,0.0,0.0,0.0,0.0,0.0,0.0,0.0,0.0,0.0,0.0,0.0
0.0,0.0,0.0,3.06,0.0,0.0,0.4,0.0,1.76,0.035,0.0,0.0,0.24,0.0,0.071,6.4,0.001,18.23,3.0,1120.0,120.0,750.0,5.0,0.0,0.0,0.0,0.0,0.0,0.0,0.0,0.0,0.0,0.0,1.0,30.0,0.0,0.0,0.0,0.0,0.0,0.0,0.0,1.0,0.0,0.0,0.0,4.0,10.0,0.0,0.0,0.0,0.0,0.0,0.0,0.0,0.0,0.0,0.0,1.11111,0.0,0.0,0.0,0.0,0.0,0.0,0.0,0.0,0.0,0.0,0.0,0.0,0.0,0.0,0.0,0.0,0.0,0.0,0.0,0.0,0.0,0.0,0.0,0.0,0.0,0.0,0.0
0.0,0.0,0.0,3.06,0.0,0.0,0.4,0.0,1.76,0.035,0.0,0.0,0.24,0.0,0.071,6.4,0.001,18.23,3.0,1120.0,120.0,750.0,10.0,0.0,0.0,0.0,0.0,0.0,0.0,0.0,0.0,0.0,0.0,1.0,30.0,0.0,0.0,0.0,0.0,0.0,0.0,0.0,1.0,0.0,0.0,0.0,4.0,10.0,0.0,0.0,0.0,0.0,0.0,0.0,0.0,0.0,0.0,0.0,1.11111,0.0,0.0,0.0,0.0,0.0,0.0,0.0,0.0,0.0,0.0,0.0,0.0,0.0,0.0,0.0,0.0,0.0,0.0,0.0,0.0,0.0,0.0,0.0,0.0,0.0,0.0,0.0
0.0,0.0,0.0,3.06,0.0,0.0,0.4,0.0,1.76,0.035,0.0,0.0,0.24,0.0,0.071,6.4,0.001,18.23,3.0,1120.0,120.0,750.0,30.0,0.0,0.0,0.0,0.0,0.0,0.0,0.0,0.0,0.0,0.0,1.0,30.0,0.0,0.0,0.0,0.0,0.0,0.0,0.0,1.0,0.0,0.0,0.0,4.0,10.0,0.0,0.0,0.0,0.0,0.0,0.0,0.0,0.0,0.0,0.0,1.11111,0.0,0.0,0.0,0.0,0.0,0.0,0.0,0.0,0.0,0.0,0.0,0.0,0.0,0.0,0.0,0.0,0.0,0.0,0.0,0.0,0.0,0.0,0.0,0.0,0.0,0.0,0.0
0.0,0.0,0.0,3.06,0.0,0.0,0.4,0.0,1.76,0.035,0.0,0.0,0.24,0.0,0.071,6.4,0.001,18.23,3.0,1120.0,120.0,750.0,60.0,0.0,0.0,0.0,0.0,0.0,0.0,0.0,0.0,0.0,0.0,1.0,30.0,0.0,0.0,0.0,0.0,0.0,0.0,0.0,1.0,0.0,0.0,0.0,4.0,10.0,0.0,0.0,0.0,0.0,0.0,0.0,0.0,0.0,0.0,0.0,1.11111,0.0,0.0,0.0,0.0,0.0,0.0,0.0,0.0,0.0,0.0,0.0,0.0,0.0,0.0,0.0,0.0,0.0,0.0,0.0,0.0,0.0,0.0,0.0,0.0,0.0,0.0,0.0
0.0,0.0,0.0,3.06,0.0,0.0,0.4,0.0,1.76,0.035,0.0,0.0,0.24,0.0,0.071,6.4,0.001,18.23,3.0,1120.0,120.0,750.0,120.0,0.0,0.0,0.0,0.0,0.0,0.0,0.0,0.0,0.0,0.0,1.0,30.0,0.0,0.0,0.0,0.0,0.0,0.0,0.0,1.0,0.0,0.0,0.0,4.0,10.0,0.0,0.0,0.0,0.0,0.0,0.0,0.0,0.0,0.0,0.0,1.11111,0.0,0.0,0.0,0.0,0.0,0.0,0.0,0.0,0.0,0.0,0.0,0.0,0.0,0.0,0.0,0.0,0.0,0.0,0.0,0.0,0.0,0.0,0.0,0.0,0.0,0.0,0.0
0.0,0.0,0.0,3.06,0.0,0.0,0.4,0.0,1.76,0.035,0.0,0.0,0.24,0.0,0.071,6.4,0.001,18.23,3.0,1120.0,120.0,750.0,300.0,0.0,0.0,0.0,0.0,0.0,0.0,0.0,0.0,0.0,0.0,1.0,30.0,0.0,0.0,0.0,0.0,0.0,0.0,0.0,1.0,0.0,0.0,0.0,4.0,10.0,0.0,0.0,0.0,0.0,0.0,0.0,0.0,0.0,0.0,0.0,1.11111,0.0,0.0,0.0,0.0,0.0,0.0,0.0,0.0,0.0,0.0,0.0,0.0,0.0,0.0,0.0,0.0,0.0,0.0,0.0,0.0,0.0,0.0,0.0,0.0,0.0,0.0,0.0
0.0,0.0,0.0,3.06,0.0,0.0,0.4,0.0,1.76,0.035,0.0,0.0,0.24,0.0,0.071,6.4,0.001,18.23,3.0,1120.0,120.0,800.0,5.0,0.0,0.0,0.0,0.0,0.0,0.0,0.0,0.0,0.0,0.0,1.0,30.0,0.0,0.0,0.0,0.0,0.0,0.0,0.0,1.0,0.0,0.0,0.0,4.0,10.0,0.0,0.0,0.0,0.0,0.0,0.0,0.0,0.0,0.0,0.0,1.11111,0.0,0.0,0.0,0.0,0.0,0.0,0.0,0.0,0.0,0.0,0.0,0.0,0.0,0.0,0.0,0.0,0.0,0.0,0.0,0.0,0.0,0.0,0.0,0.0,0.0,0.0,0.0
0.0,0.0,0.0,3.06,0.0,0.0,0.4,0.0,1.76,0.035,0.0,0.0,0.24,0.0,0.071,6.4,0.001,18.23,3.0,1120.0,120.0,800.0,10.0,0.0,0.0,0.0,0.0,0.0,0.0,0.0,0.0,0.0,0.0,1.0,30.0,0.0,0.0,0.0,0.0,0.0,0.0,0.0,1.0,0.0,0.0,0.0,4.0,10.0,0.0,0.0,0.0,0.0,0.0,0.0,0.0,0.0,0.0,0.0,1.11111,0.0,0.0,0.0,0.0,0.0,0.0,0.0,0.0,0.0,0.0,0.0,0.0,0.0,0.0,0.0,0.0,0.0,0.0,0.0,0.0,0.0,0.0,0.0,0.0,0.0,0.0,0.0
0.0,0.0,0.0,3.06,0.0,0.0,0.4,0.0,1.76,0.035,0.0,0.0,0.24,0.0,0.071,6.4,0.001,18.23,3.0,1120.0,120.0,800.0,30.0,0.0,0.0,0.0,0.0,0.0,0.0,0.0,0.0,0.0,0.0,1.0,30.0,0.0,0.0,0.0,0.0,0.0,0.0,0.0,1.0,0.0,0.0,0.0,4.0,10.0,0.0,0.0,0.0,0.0,0.0,0.0,0.0,0.0,0.0,0.0,1.11111,0.0,0.0,0.0,0.0,0.0,0.0,0.0,0.0,0.0,0.0,0.0,0.0,0.0,0.0,0.0,0.0,0.0,0.0,0.0,0.0,0.0,0.0,0.0,0.0,0.0,0.0,0.0
0.0,0.0,0.0,3.06,0.0,0.0,0.4,0.0,1.76,0.035,0.0,0.0,0.24,0.0,0.071,6.4,0.001,18.23,3.0,1120.0,120.0,800.0,60.0,0.0,0.0,0.0,0.0,0.0,0.0,0.0,0.0,0.0,0.0,1.0,30.0,0.0,0.0,0.0,0.0,0.0,0.0,0.0,1.0,0.0,0.0,0.0,4.0,10.0,0.0,0.0,0.0,0.0,0.0,0.0,0.0,0.0,0.0,0.0,1.11111,0.0,0.0,0.0,0.0,0.0,0.0,0.0,0.0,0.0,0.0,0.0,0.0,0.0,0.0,0.0,0.0,0.0,0.0,0.0,0.0,0.0,0.0,0.0,0.0,0.0,0.0,0.0
0.0,0.0,0.0,3.06,0.0,0.0,0.4,0.0,1.76,0.035,0.0,0.0,0.24,0.0,0.071,6.4,0.001,18.23,3.0,1120.0,120.0,800.0,120.0,0.0,0.0,0.0,0.0,0.0,0.0,0.0,0.0,0.0,0.0,1.0,30.0,0.0,0.0,0.0,0.0,0.0,0.0,0.0,1.0,0.0,0.0,0.0,4.0,10.0,0.0,0.0,0.0,0.0,0.0,0.0,0.0,0.0,0.0,0.0,1.11111,0.0,0.0,0.0,0.0,0.0,0.0,0.0,0.0,0.0,0.0,0.0,0.0,0.0,0.0,0.0,0.0,0.0,0.0,0.0,0.0,0.0,0.0,0.0,0.0,0.0,0.0,0.0
0.0,0.0,0.0,3.06,0.0,0.0,0.4,0.0,1.76,0.035,0.0,0.0,0.24,0.0,0.071,6.4,0.001,18.23,3.0,1120.0,120.0,800.0,300.0,0.0,0.0,0.0,0.0,0.0,0.0,0.0,0.0,0.0,0.0,1.0,30.0,0.0,0.0,0.0,0.0,0.0,0.0,0.0,1.0,0.0,0.0,0.0,4.0,10.0,0.0,0.0,0.0,0.0,0.0,0.0,0.0,0.0,0.0,0.0,1.11111,0.0,0.0,0.0,0.0,0.0,0.0,0.0,0.0,0.0,0.0,0.0,0.0,0.0,0.0,0.0,0.0,0.0,0.0,0.0,0.0,0.0,0.0,0.0,0.0,0.0,0.0,0.0
0.0,0.0,0.0,3.06,0.0,0.0,0.4,0.0,1.76,0.035,0.0,0.0,0.24,0.0,0.071,6.4,0.001,18.23,3.0,1120.0,120.0,850.0,5.0,0.0,0.0,0.0,0.0,0.0,0.0,0.0,0.0,0.0,0.0,1.0,30.0,0.0,0.0,0.0,0.0,0.0,0.0,0.0,1.0,0.0,0.0,0.0,4.0,10.0,0.0,0.0,0.0,0.0,0.0,0.0,0.0,0.0,0.0,0.0,1.11111,0.0,0.0,0.0,0.0,0.0,0.0,0.0,0.0,0.0,0.0,0.0,0.0,0.0,0.0,0.0,0.0,0.0,0.0,0.0,0.0,0.0,0.0,0.0,0.0,0.0,0.0,0.0
0.0,0.0,0.0,3.06,0.0,0.0,0.4,0.0,1.76,0.035,0.0,0.0,0.24,0.0,0.071,6.4,0.001,18.23,3.0,1120.0,120.0,850.0,10.0,0.0,0.0,0.0,0.0,0.0,0.0,0.0,0.0,0.0,0.0,1.0,30.0,0.0,0.0,0.0,0.0,0.0,0.0,0.0,1.0,0.0,0.0,0.0,4.0,10.0,0.0,0.0,0.0,0.0,0.0,0.0,0.0,0.0,0.0,0.0,1.11111,0.0,0.0,0.0,0.0,0.0,0.0,0.0,0.0,0.0,0.0,0.0,0.0,0.0,0.0,0.0,0.0,0.0,0.0,0.0,0.0,0.0,0.0,0.0,0.0,0.0,0.0,0.0
0.0,0.0,0.0,3.06,0.0,0.0,0.4,0.0,1.76,0.035,0.0,0.0,0.24,0.0,0.071,6.4,0.001,18.23,3.0,1120.0,120.0,850.0,30.0,0.0,0.0,0.0,0.0,0.0,0.0,0.0,0.0,0.0,0.0,1.0,30.0,0.0,0.0,0.0,0.0,0.0,0.0,0.0,1.0,0.0,0.0,0.0,4.0,10.0,0.0,0.0,0.0,0.0,0.0,0.0,0.0,0.0,0.0,0.0,1.11111,0.0,0.0,0.0,0.0,0.0,0.0,0.0,0.0,0.0,0.0,0.0,0.0,0.0,0.0,0.0,0.0,0.0,0.0,0.0,0.0,0.0,0.0,0.0,0.0,0.0,0.0,0.0
0.0,0.0,0.0,3.06,0.0,0.0,0.4,0.0,1.76,0.035,0.0,0.0,0.24,0.0,0.071,6.4,0.001,18.23,3.0,1120.0,120.0,850.0,60.0,0.0,0.0,0.0,0.0,0.0,0.0,0.0,0.0,0.0,0.0,1.0,30.0,0.0,0.0,0.0,0.0,0.0,0.0,0.0,1.0,0.0,0.0,0.0,4.0,10.0,0.0,0.0,0.0,0.0,0.0,0.0,0.0,0.0,0.0,0.0,1.11111,0.0,0.0,0.0,0.0,0.0,0.0,0.0,0.0,0.0,0.0,0.0,0.0,0.0,0.0,0.0,0.0,0.0,0.0,0.0,0.0,0.0,0.0,0.0,0.0,0.0,0.0,0.0
0.0,0.0,0.0,3.06,0.0,0.0,0.4,0.0,1.76,0.035,0.0,0.0,0.24,0.0,0.071,6.4,0.001,18.23,3.0,1120.0,120.0,850.0,120.0,0.0,0.0,0.0,0.0,0.0,0.0,0.0,0.0,0.0,0.0,1.0,30.0,0.0,0.0,0.0,0.0,0.0,0.0,0.0,1.0,0.0,0.0,0.0,4.0,10.0,0.0,0.0,0.0,0.0,0.0,0.0,0.0,0.0,0.0,0.0,1.11111,0.0,0.0,0.0,0.0,0.0,0.0,0.0,0.0,0.0,0.0,0.0,0.0,0.0,0.0,0.0,0.0,0.0,0.0,0.0,0.0,0.0,0.0,0.0,0.0,0.0,0.0,0.0
0.0,0.0,0.0,3.06,0.0,0.0,0.4,0.0,1.76,0.035,0.0,0.0,0.24,0.0,0.071,6.4,0.001,18.23,3.0,1120.0,120.0,600.0,5.0,0.0,0.0,0.0,0.0,0.0,0.0,0.0,0.0,0.0,0.0,1.0,30.0,0.001667,0.0,0.0,0.0,0.0,0.0,0.0,0.0,0.05609,4.8e-05,0.08,2.0,0.0,0.5,13.0,0.0,0.02,0.0,0.0,0.0,0.0,0.5,0.0,0.0,0.0,0.0,0.0,0.0,0.0,0.0,0.0,0.0,0.02,0.0,0.0,0.0,0.0,0.0,0.0,0.0,0.0,0.0,0.0,0.0,0.0,0.0,0.0,0.0,0.0,0.0,0.0
0.0,0.0,0.0,3.06,0.0,0.0,0.4,0.0,1.76,0.035,0.0,0.0,0.24,0.0,0.071,6.4,0.001,18.23,3.0,1120.0,120.0,600.0,10.0,0.0,0.0,0.0,0.0,0.0,0.0,0.0,0.0,0.0,0.0,1.0,30.0,0.001667,0.0,0.0,0.0,0.0,0.0,0.0,0.0,0.05112,4.14e-05,0.08,2.0,0.0,0.5,13.0,0.0,0.02,0.0,0.0,0.0,0.0,0.5,0.0,0.0,0.0,0.0,0.0,0.0,0.0,0.0,0.0,0.0,0.02,0.0,0.0,0.0,0.0,0.0,0.0,0.0,0.0,0.0,0.0,0.0,0.0,0.0,0.0,0.0,0.0,0.0,0.0
0.0,0.0,0.0,3.06,0.0,0.0,0.4,0.0,1.76,0.035,0.0,0.0,0.24,0.0,0.071,6.4,0.001,18.23,3.0,1120.0,120.0,600.0,30.0,0.0,0.0,0.0,0.0,0.0,0.0,0.0,0.0,0.0,0.0,1.0,30.0,0.001667,0.0,0.0,0.0,0.0,0.0,0.0,0.0,0.0567,8.62e-05,0.15,2.0,0.0,0.5,13.0,0.0,0.02,0.0,0.0,0.0,0.0,0.5,0.0,0.0,0.0,0.0,0.0,0.0,0.0,0.0,0.0,0.0,0.02,0.0,0.0,0.0,0.0,0.0,0.0,0.0,0.0,0.0,0.0,0.0,0.0,0.0,0.0,0.0,0.0,0.0,0.0
0.0,0.0,0.0,3.06,0.0,0.0,0.4,0.0,1.76,0.035,0.0,0.0,0.24,0.0,0.071,6.4,0.001,18.23,3.0,1120.0,120.0,600.0,60.0,0.0,0.0,0.0,0.0,0.0,0.0,0.0,0.0,0.0,0.0,1.0,30.0,0.001667,0.0,0.0,0.0,0.0,0.0,0.0,0.0,0.05115,0.0001445,0.28,2.0,0.0,0.5,13.0,0.0,0.02,0.0,0.0,0.0,0.0,0.5,0.0,0.0,0.0,0.0,0.0,0.0,0.0,0.0,0.0,0.0,0.02,0.0,0.0,0.0,0.0,0.0,0.0,0.0,0.0,0.0,0.0,0.0,0.0,0.0,0.0,0.0,0.0,0.0,0.0
0.0,0.0,0.0,3.06,0.0,0.0,0.4,0.0,1.76,0.035,0.0,0.0,0.24,0.0,0.071,6.4,0.001,18.23,3.0,1120.0,120.0,600.0,120.0,0.0,0.0,0.0,0.0,0.0,0.0,0.0,0.0,0.0,0.0,1.0,30.0,0.001667,0.0,0.0,0.0,0.0,0.0,0.0,0.0,0.051,0.0002931,0.57,2.0,0.0,0.5,13.0,0.0,0.02,0.0,0.0,0.0,0.0,0.5,0.0,0.0,0.0,0.0,0.0,0.0,0.0,0.0,0.0,0.0,0.02,0.0,0.0,0.0,0.0,0.0,0.0,0.0,0.0,0.0,0.0,0.0,0.0,0.0,0.0,0.0,0.0,0.0,0.0
0.0,0.0,0.0,3.06,0.0,0.0,0.4,0.0,1.76,0.035,0.0,0.0,0.24,0.0,0.071,6.4,0.001,18.23,3.0,1120.0,120.0,600.0,300.0,0.0,0.0,0.0,0.0,0.0,0.0,0.0,0.0,0.0,0.0,1.0,30.0,0.001667,0.0,0.0,0.0,0.0,0.0,0.0,0.0,0.04926,0.0007729,1.6,2.0,0.0,0.5,13.0,0.0,0.02,0.0,0.0,0.0,0.0,0.5,0.0,0.0,0.0,0.0,0.0,0.0,0.0,0.0,0.0,0.0,0.02,0.0,0.0,0.0,0.0,0.0,0.0,0.0,0.0,0.0,0.0,0.0,0.0,0.0,0.0,0.0,0.0,0.0,0.0
0.0,0.0,0.0,3.06,0.0,0.0,0.4,0.0,1.76,0.035,0.0,0.0,0.24,0.0,0.071,6.4,0.001,18.23,3.0,1120.0,120.0,650.0,5.0,0.0,0.0,0.0,0.0,0.0,0.0,0.0,0.0,0.0,0.0,1.0,30.0,0.001667,0.0,0.0,0.0,0.0,0.0,0.0,0.0,0.05435,4.44e-05,0.03,2.0,0.0,0.5,13.0,0.0,0.02,0.0,0.0,0.0,0.0,0.5,0.0,0.0,0.0,0.0,0.0,0.0,0.0,0.0,0.0,0.0,0.02,0.0,0.0,0.0,0.0,0.0,0.0,0.0,0.0,0.0,0.0,0.0,0.0,0.0,0.0,0.0,0.0,0.0,0.0
0.0,0.0,0.0,3.06,0.0,0.0,0.4,0.0,1.76,0.035,0.0,0.0,0.24,0.0,0.071,6.4,0.001,18.23,3.0,1120.0,120.0,650.0,10.0,0.0,0.0,0.0,0.0,0.0,0.0,0.0,0.0,0.0,0.0,1.0,30.0,0.001667,0.0,0.0,0.0,0.0,0.0,0.0,0.0,0.04883,0.000136,0.28,2.0,0.0,0.5,13.0,0.0,0.02,0.0,0.0,0.0,0.0,0.5,0.0,0.0,0.0,0.0,0.0,0.0,0.0,0.0,0.0,0.0,0.02,0.0,0.0,0.0,0.0,0.0,0.0,0.0,0.0,0.0,0.0,0.0,0.0,0.0,0.0,0.0,0.0,0.0,0.0
0.0,0.0,0.0,3.06,0.0,0.0,0.4,0.0,1.76,0.035,0.0,0.0,0.24,0.0,0.071,6.4,0.001,18.23,3.0,1120.0,120.0,650.0,30.0,0.0,0.0,0.0,0.0,0.0,0.0,0.0,0.0,0.0,0.0,1.0,30.0,0.001667,0.0,0.0,0.0,0.0,0.0,0.0,0.0,0.05072,0.000618,1.22,2.0,0.0,0.5,13.0,0.0,0.02,0.0,0.0,0.0,0.0,0.5,0.0,0.0,0.0,0.0,0.0,0.0,0.0,0.0,0.0,0.0,0.02,0.0,0.0,0.0,0.0,0.0,0.0,0.0,0.0,0.0,0.0,0.0,0.0,0.0,0.0,0.0,0.0,0.0,0.0
0.0,0.0,0.0,3.06,0.0,0.0,0.4,0.0,1.76,0.035,0.0,0.0,0.24,0.0,0.071,6.4,0.001,18.23,3.0,1120.0,120.0,600.0,60.0,0.0,0.0,0.0,0.0,0.0,0.0,0.0,0.0,0.0,0.0,1.0,30.0,0.001667,0.0,0.0,0.0,0.0,0.0,0.0,0.0,0.05124,0.001705,2.1,2.0,0.0,0.5,13.0,0.0,0.02,0.0,0.0,0.0,0.0,0.5,0.0,0.0,0.0,0.0,0.0,0.0,0.0,0.0,0.0,0.0,0.02,0.0,0.0,0.0,0.0,0.0,0.0,0.0,0.0,0.0,0.0,0.0,0.0,0.0,0.0,0.0,0.0,0.0,0.0
0.0,0.0,0.0,3.06,0.0,0.0,0.4,0.0,1.76,0.035,0.0,0.0,0.24,0.0,0.071,6.4,0.001,18.23,3.0,1120.0,120.0,650.0,120.0,0.0,0.0,0.0,0.0,0.0,0.0,0.0,0.0,0.0,0.0,1.0,30.0,0.001667,0.0,0.0,0.0,0.0,0.0,0.0,0.0,0.04847,0.002082,4.3,2.0,0.0,0.5,13.0,0.0,0.02,0.0,0.0,0.0,0.0,0.5,0.0,0.0,0.0,0.0,0.0,0.0,0.0,0.0,0.0,0.0,0.02,0.0,0.0,0.0,0.0,0.0,0.0,0.0,0.0,0.0,0.0,0.0,0.0,0.0,0.0,0.0,0.0,0.0,0.0
0.0,0.0,0.0,3.06,0.0,0.0,0.4,0.0,1.76,0.035,0.0,0.0,0.24,0.0,0.071,6.4,0.001,18.23,3.0,1120.0,120.0,650.0,300.0,0.0,0.0,0.0,0.0,0.0,0.0,0.0,0.0,0.0,0.0,1.0,30.0,0.001667,0.0,0.0,0.0,0.0,0.0,0.0,0.0,0.0488,0.004697,9.63,2.0,0.0,0.5,13.0,0.0,0.02,0.0,0.0,0.0,0.0,0.5,0.0,0.0,0.0,0.0,0.0,0.0,0.0,0.0,0.0,0.0,0.02,0.0,0.0,0.0,0.0,0.0,0.0,0.0,0.0,0.0,0.0,0.0,0.0,0.0,0.0,0.0,0.0,0.0,0.0
0.0,0.0,0.0,3.06,0.0,0.0,0.4,0.0,1.76,0.035,0.0,0.0,0.24,0.0,0.071,6.4,0.001,18.23,3.0,1120.0,120.0,700.0,5.0,0.0,0.0,0.0,0.0,0.0,0.0,0.0,0.0,0.0,0.0,1.0,30.0,0.001667,0.0,0.0,0.0,0.0,0.0,0.0,0.0,0.05197,0.0002065,0.4,2.0,0.0,0.5,13.0,0.0,0.02,0.0,0.0,0.0,0.0,0.5,0.0,0.0,0.0,0.0,0.0,0.0,0.0,0.0,0.0,0.0,0.02,0.0,0.0,0.0,0.0,0.0,0.0,0.0,0.0,0.0,0.0,0.0,0.0,0.0,0.0,0.0,0.0,0.0,0.0
0.0,0.0,0.0,3.06,0.0,0.0,0.4,0.0,1.76,0.035,0.0,0.0,0.24,0.0,0.071,6.4,0.001,18.23,3.0,1120.0,120.0,700.0,10.0,0.0,0.0,0.0,0.0,0.0,0.0,0.0,0.0,0.0,0.0,1.0,30.0,0.001667,0.0,0.0,0.0,0.0,0.0,0.0,0.0,0.04724,0.0006384,0.08,2.0,0.0,0.5,13.0,0.0,0.02,0.0,0.0,0.0,0.0,0.5,0.0,0.0,0.0,0.0,0.0,0.0,0.0,0.0,0.0,0.0,0.02,0.0,0.0,0.0,0.0,0.0,0.0,0.0,0.0,0.0,0.0,0.0,0.0,0.0,0.0,0.0,0.0,0.0,0.0
0.0,0.0,0.0,3.06,0.0,0.0,0.4,0.0,1.76,0.035,0.0,0.0,0.24,0.0,0.071,6.4,0.001,18.23,3.0,1120.0,120.0,700.0,30.0,0.0,0.0,0.0,0.0,0.0,0.0,0.0,0.0,0.0,0.0,1.0,30.0,0.001667,0.0,0.0,0.0,0.0,0.0,0.0,0.0,0.04764,0.001619,3.4,2.0,0.0,0.5,13.0,0.0,0.02,0.0,0.0,0.0,0.0,0.5,0.0,0.0,0.0,0.0,0.0,0.0,0.0,0.0,0.0,0.0,0.02,0.0,0.0,0.0,0.0,0.0,0.0,0.0,0.0,0.0,0.0,0.0,0.0,0.0,0.0,0.0,0.0,0.0,0.0
0.0,0.0,0.0,3.06,0.0,0.0,0.4,0.0,1.76,0.035,0.0,0.0,0.24,0.0,0.071,6.4,0.001,18.23,3.0,1120.0,120.0,700.0,60.0,0.0,0.0,0.0,0.0,0.0,0.0,0.0,0.0,0.0,0.0,1.0,30.0,0.001667,0.0,0.0,0.0,0.0,0.0,0.0,0.0,0.04831,0.002047,4.24,2.0,0.0,0.5,13.0,0.0,0.02,0.0,0.0,0.0,0.0,0.5,0.0,0.0,0.0,0.0,0.0,0.0,0.0,0.0,0.0,0.0,0.02,0.0,0.0,0.0,0.0,0.0,0.0,0.0,0.0,0.0,0.0,0.0,0.0,0.0,0.0,0.0,0.0,0.0,0.0
0.0,0.0,0.0,3.06,0.0,0.0,0.4,0.0,1.76,0.035,0.0,0.0,0.24,0.0,0.071,6.4,0.001,18.23,3.0,1120.0,120.0,700.0,120.0,0.0,0.0,0.0,0.0,0.0,0.0,0.0,0.0,0.0,0.0,1.0,30.0,0.001667,0.0,0.0,0.0,0.0,0.0,0.0,0.0,0.05091,0.003593,7.06,2.0,0.0,0.5,13.0,0.0,0.02,0.0,0.0,0.0,0.0,0.5,0.0,0.0,0.0,0.0,0.0,0.0,0.0,0.0,0.0,0.0,0.02,0.0,0.0,0.0,0.0,0.0,0.0,0.0,0.0,0.0,0.0,0.0,0.0,0.0,0.0,0.0,0.0,0.0,0.0
0.0,0.0,0.0,3.06,0.0,0.0,0.4,0.0,1.76,0.035,0.0,0.0,0.24,0.0,0.071,6.4,0.001,18.23,3.0,1120.0,120.0,700.0,300.0,0.0,0.0,0.0,0.0,0.0,0.0,0.0,0.0,0.0,0.0,1.0,30.0,0.001667,0.0,0.0,0.0,0.0,0.0,0.0,0.0,0.05075,0.003992,7.87,2.0,0.0,0.5,13.0,0.0,0.02,0.0,0.0,0.0,0.0,0.5,0.0,0.0,0.0,0.0,0.0,0.0,0.0,0.0,0.0,0.0,0.02,0.0,0.0,0.0,0.0,0.0,0.0,0.0,0.0,0.0,0.0,0.0,0.0,0.0,0.0,0.0,0.0,0.0,0.0
0.0,0.0,0.0,3.06,0.0,0.0,0.4,0.0,1.76,0.035,0.0,0.0,0.24,0.0,0.071,6.4,0.001,18.23,3.0,1120.0,120.0,750.0,5.0,0.0,0.0,0.0,0.0,0.0,0.0,0.0,0.0,0.0,0.0,1.0,30.0,0.001667,0.0,0.0,0.0,0.0,0.0,0.0,0.0,0.0488,0.0001709,0.35,2.0,0.0,0.5,13.0,0.0,0.02,0.0,0.0,0.0,0.0,0.5,0.0,0.0,0.0,0.0,0.0,0.0,0.0,0.0,0.0,0.0,0.02,0.0,0.0,0.0,0.0,0.0,0.0,0.0,0.0,0.0,0.0,0.0,0.0,0.0,0.0,0.0,0.0,0.0,0.0
0.0,0.0,0.0,3.06,0.0,0.0,0.4,0.0,1.76,0.035,0.0,0.0,0.24,0.0,0.071,6.4,0.001,18.23,3.0,1120.0,120.0,750.0,10.0,0.0,0.0,0.0,0.0,0.0,0.0,0.0,0.0,0.0,0.0,1.0,30.0,0.001667,0.0,0.0,0.0,0.0,0.0,0.0,0.0,0.04862,0.0003562,0.73,2.0,0.0,0.5,13.0,0.0,0.02,0.0,0.0,0.0,0.0,0.5,0.0,0.0,0.0,0.0,0.0,0.0,0.0,0.0,0.0,0.0,0.02,0.0,0.0,0.0,0.0,0.0,0.0,0.0,0.0,0.0,0.0,0.0,0.0,0.0,0.0,0.0,0.0,0.0,0.0
0.0,0.0,0.0,3.06,0.0,0.0,0.4,0.0,1.76,0.035,0.0,0.0,0.24,0.0,0.071,6.4,0.001,18.23,3.0,1120.0,120.0,750.0,30.0,0.0,0.0,0.0,0.0,0.0,0.0,0.0,0.0,0.0,0.0,1.0,30.0,0.001667,0.0,0.0,0.0,0.0,0.0,0.0,0.0,0.04965,0.001264,2.55,2.0,0.0,0.5,13.0,0.0,0.02,0.0,0.0,0.0,0.0,0.5,0.0,0.0,0.0,0.0,0.0,0.0,0.0,0.0,0.0,0.0,0.02,0.0,0.0,0.0,0.0,0.0,0.0,0.0,0.0,0.0,0.0,0.0,0.0,0.0,0.0,0.0,0.0,0.0,0.0
0.0,0.0,0.0,3.06,0.0,0.0,0.4,0.0,1.76,0.035,0.0,0.0,0.24,0.0,0.071,6.4,0.001,18.23,3.0,1120.0,120.0,750.0,60.0,0.0,0.0,0.0,0.0,0.0,0.0,0.0,0.0,0.0,0.0,1.0,30.0,0.001667,0.0,0.0,0.0,0.0,0.0,0.0,0.0,0.05121,0.002151,4.2,2.0,0.0,0.5,13.0,0.0,0.02,0.0,0.0,0.0,0.0,0.5,0.0,0.0,0.0,0.0,0.0,0.0,0.0,0.0,0.0,0.0,0.02,0.0,0.0,0.0,0.0,0.0,0.0,0.0,0.0,0.0,0.0,0.0,0.0,0.0,0.0,0.0,0.0,0.0,0.0
0.0,0.0,0.0,3.06,0.0,0.0,0.4,0.0,1.76,0.035,0.0,0.0,0.24,0.0,0.071,6.4,0.001,18.23,3.0,1120.0,120.0,750.0,120.0,0.0,0.0,0.0,0.0,0.0,0.0,0.0,0.0,0.0,0.0,1.0,30.0,0.001667,0.0,0.0,0.0,0.0,0.0,0.0,0.0,0.04965,0.003645,7.34,2.0,0.0,0.5,13.0,0.0,0.02,0.0,0.0,0.0,0.0,0.5,0.0,0.0,0.0,0.0,0.0,0.0,0.0,0.0,0.0,0.0,0.02,0.0,0.0,0.0,0.0,0.0,0.0,0.0,0.0,0.0,0.0,0.0,0.0,0.0,0.0,0.0,0.0,0.0,0.0
0.0,0.0,0.0,3.06,0.0,0.0,0.4,0.0,1.76,0.035,0.0,0.0,0.24,0.0,0.071,6.4,0.001,18.23,3.0,1120.0,120.0,750.0,300.0,0.0,0.0,0.0,0.0,0.0,0.0,0.0,0.0,0.0,0.0,1.0,30.0,0.001667,0.0,0.0,0.0,0.0,0.0,0.0,0.0,0.04786,0.001934,4.04,2.0,0.0,0.5,13.0,0.0,0.02,0.0,0.0,0.0,0.0,0.5,0.0,0.0,0.0,0.0,0.0,0.0,0.0,0.0,0.0,0.0,0.02,0.0,0.0,0.0,0.0,0.0,0.0,0.0,0.0,0.0,0.0,0.0,0.0,0.0,0.0,0.0,0.0,0.0,0.0
