Repository: yuyouyu32/106Lab_Project

# 106Lab_ML
106Lab's machine learning programs.

File: 点蚀电位/数据整理/点蚀电位清洗版-1.csv (part 4 of 8)
Co,Ti,Mo,Ni,W,Al,Si,V,Cu,P,Fe,Sn,N,Nb,C,Mn,S,Cr,roughness,heat-treatment/temperature-1,heat-treatment/time-1,heat-treatment/temperature-2,heat-treatment/time-2,heat-treatment/temperature-3,heat-treatment/time-3,heat-treatment/temperature-4,heat-treatment/time-4,heat-treatment/temperature-5,heat-treatment/time-5,heat-treatment/temperature-6,heat-treatment/time-6,heat-treatment/temperature-7,heat-treatment/time-7,info/testing-area,info/temperature,info/scan-rate,info/initial-potential,result/pitting-breakdown-potential,info/initial-temperature,info/polarized-potential,info/heating-rate,result/critical-pitting-temperature,info/current-density,result/maximum-activation-current-density,result/maximum-reactivation-current-density,result/current-reactivation-ratio,solute-1,solution/weight-concentration-1,solution/mol-concentration-1,solute-2,solution/weight-concentration-2,solution/mol-concentration-2,solute-3,solution/mol-concentration-3,NaCl-mol,H2SO4-weight,H2SO4-mol,HCL-mol,Oxalic acid-mol,过硫酸铵-mol,NaBr-mol,FeCl3-mol,硼酸-mol,NaBr+NaCl-mol,Na2SO4-mol,OH-mol,硼酸盐-mol,KSCN-mol,SnCl2-mol,氢氧化钠-mol,immersion-test//cycles,cycle-number-1,weight-after-test-1,corrosion-rate-1,cycle-number-2,weight-after-test-2,corrosion-rate-2,weight-after-test-3,corrosion-rate-3,weight-after-test-4,corrosion-rate-4,weight-after-test-5,corrosion-rate-5,weight-after-test-6,corrosion-rate-6,PREN
0.0,0.0,0.35,1.19,0.0,0.0,0.29,0.0,0.0,0.015,0.0,0.0,0.0,0.0,0.027,5.72,0.0049,0.0,3.0,1150.0,30.0,0.0,0.0,0.0,0.0,0.0,0.0,0.0,0.0,0.0,0.0,0.0,0.0,1.0,25.0,0.0005,-0.3,0.132,0.0,0.0,0.0,0.0,0.0,0.0,0.0,0.0,1.0,0.0,1.0,0.0,0.0,0.0,0.0,0.0,1.0,0.0,0.0,0.0,0.0,0.0,0.0,0.0,0.0,0.0,0.0,0.0,0.0,0.0,0.0,0.0,0.0,0.0,0.0,0.0,0.0,0.0,0.0,0.0,0.0,0.0,0.0,0.0,0.0,0.0,0.0,0.0
0.0,0.0,0.35,1.19,0.0,0.0,0.29,0.0,0.0,0.015,0.0,0.0,0.0,0.0,0.027,5.72,0.0049,0.0,3.0,1200.0,30.0,0.0,0.0,0.0,0.0,0.0,0.0,0.0,0.0,0.0,0.0,0.0,0.0,1.0,25.0,0.0005,-0.3,0.105,0.0,0.0,0.0,0.0,0.0,0.0,0.0,0.0,1.0,0.0,1.0,0.0,0.0,0.0,0.0,0.0,1.0,0.0,0.0,0.0,0.0,0.0,0.0,0.0,0.0,0.0,0.0,0.0,0.0,0.0,0.0,0.0,0.0,0.0,0.0,0.0,0.0,0.0,0.0,0.0,0.0,0.0,0.0,0.0,0.0,0.0,0.0,0.0
0.0,0.0,0.35,1.19,0.0,0.0,0.29,0.0,0.0,0.015,0.0,0.0,0.0,0.0,0.027,5.72,0.0049,0.0,3.0,1200.0,30.0,0.0,0.0,0.0,0.0,0.0,0.0,0.0,0.0,0.0,0.0,0.0,0.0,1.0,25.0,0.0005,-0.3,0.117,0.0,0.0,0.0,0.0,0.0,0.0,0.0,0.0,1.0,0.0,1.0,0.0,0.0,0.0,0.0,0.0,1.0,0.0,0.0,0.0,0.0,0.0,0.0,0.0,0.0,0.0,0.0,0.0,0.0,0.0,0.0,0.0,0.0,0.0,0.0,0.0,0.0,0.0,0.0,0.0,0.0,0.0,0.0,0.0,0.0,0.0,0.0,0.0
0.0,0.0,0.35,1.19,0.0,0.0,0.29,0.0,0.0,0.015,0.0,0.0,0.0,0.0,0.027,5.72,0.0049,0.0,3.0,1200.0,30.0,0.0,0.0,0.0,0.0,0.0,0.0,0.0,0.0,0.0,0.0,0.0,0.0,1.0,25.0,0.0005,-0.3,0.083,0.0,0.0,0.0,0.0,0.0,0.0,0.0,0.0,1.0,0.0,1.0,0.0,0.0,0.0,0.0,0.0,1.0,0.0,0.0,0.0,0.0,0.0,0.0,0.0,0.0,0.0,0.0,0.0,0.0,0.0,0.0,0.0,0.0,0.0,0.0,0.0,0.0,0.0,0.0,0.0,0.0,0.0,0.0,0.0,0.0,0.0,0.0,0.0
0.0,0.0,0.35,1.19,0.0,0.0,0.29,0.0,0.0,0.015,0.0,0.0,0.0,0.0,0.027,5.72,0.0049,0.0,3.0,1000.0,30.0,0.0,0.0,0.0,0.0,0.0,0.0,0.0,0.0,0.0,0.0,0.0,0.0,0.0,0.0,0.0,0.0,0.0,0.0,0.0,0.0,0.0,0.0,0.0,0.0,0.0,0.0,0.0,0.0,0.0,0.0,0.0,0.0,0.0,0.0,0.0,0.0,0.0,0.0,0.0,0.0,0.0,0.0,0.0,0.0,0.0,0.0,0.0,0.0,0.0,0.0,0.0,0.0,0.0,0.0,0.0,0.0,0.0,0.0,0.0,0.0,0.0,0.0,0.0,0.0,21.41355
0.0,0.0,0.35,1.19,0.0,0.0,0.29,0.0,0.0,0.015,0.0,0.0,0.0,0.0,0.027,5.72,0.0049,0.0,3.0,1000.0,30.0,0.0,0.0,0.0,0.0,0.0,0.0,0.0,0.0,0.0,0.0,0.0,0.0,0.0,0.0,0.0,0.0,0.0,0.0,0.0,0.0,0.0,0.0,0.0,0.0,0.0,0.0,0.0,0.0,0.0,0.0,0.0,0.0,0.0,0.0,0.0,0.0,0.0,0.0,0.0,0.0,0.0,0.0,0.0,0.0,0.0,0.0,0.0,0.0,0.0,0.0,0.0,0.0,0.0,0.0,0.0,0.0,0.0,0.0,0.0,0.0,0.0,0.0,0.0,0.0,15.69355
0.0,0.0,0.35,1.19,0.0,0.0,0.29,0.0,0.0,0.015,0.0,0.0,0.0,0.0,0.027,5.72,0.0049,0.0,3.0,1000.0,30.0,0.0,0.0,0.0,0.0,0.0,0.0,0.0,0.0,0.0,0.0,0.0,0.0,0.0,0.0,0.0,0.0,0.0,0.0,0.0,0.0,0.0,0.0,0.0,0.0,0.0,0.0,0.0,0.0,0.0,0.0,0.0,0.0,0.0,0.0,0.0,0.0,0.0,0.0,0.0,0.0,0.0,0.0,0.0,0.0,0.0,0.0,0.0,0.0,0.0,0.0,0.0,0.0,0.0,0.0,0.0,0.0,0.0,0.0,0.0,0.0,0.0,0.0,0.0,0.0,21.41355
0.0,0.0,3.1,5.46,0.0,0.0,0.047,0.0,0.15,0.023,0.0,0.0,0.15,0.0,0.026,1.37,0.001,22.27,3.0,1050.0,60.0,0.0,0.0,0.0,0.0,0.0,0.0,0.0,0.0,0.0,0.0,0.0,0.0,1.0,0.0,0.0,0.0,0.0,10.0,0.75,1.0,50.0,0.0,0.0,0.0,0.0,1.0,0.0,1.0,0.0,0.0,0.0,0.0,0.0,1.0,0.0,0.0,0.0,0.0,0.0,0.0,0.0,0.0,0.0,0.0,0.0,0.0,0.0,0.0,0.0,0.0,0.0,0.0,0.0,0.0,0.0,0.0,0.0,0.0,0.0,0.0,0.0,0.0,0.0,0.0,0.0
0.0,0.0,0.42,4.8,0.0,0.0,0.38,0.0,0.3,0.025,0.0,0.0,0.12,0.0,0.016,1.49,0.001,23.23,3.0,1350.0,0.1,800.0,0.1,0.0,0.0,0.0,0.0,0.0,0.0,0.0,0.0,0.0,0.0,1.0,0.0,0.0,0.0,0.0,25.0,0.75,1.0,14.1,0.0,0.0,0.0,0.0,1.0,0.0,1.0,0.0,0.0,0.0,0.0,0.0,1.0,0.0,0.0,0.0,0.0,0.0,0.0,0.0,0.0,0.0,0.0,0.0,0.0,0.0,0.0,0.0,0.0,0.0,0.0,0.0,0.0,0.0,0.0,0.0,0.0,0.0,0.0,0.0,0.0,0.0,0.0,0.0
0.0,0.0,3.1,5.46,0.0,0.0,0.047,0.0,0.15,0.023,0.0,0.0,0.15,0.0,0.026,1.37,0.001,22.27,3.0,1050.0,60.0,0.0,0.0,0.0,0.0,0.0,0.0,0.0,0.0,0.0,0.0,0.0,0.0,1.0,0.0,0.0,0.0,0.0,10.0,0.75,1.0,47.0,0.0,0.0,0.0,0.0,1.0,0.0,1.0,0.0,0.0,0.0,0.0,0.0,1.0,0.0,0.0,0.0,0.0,0.0,0.0,0.0,0.0,0.0,0.0,0.0,0.0,0.0,0.0,0.0,0.0,0.0,0.0,0.0,0.0,0.0,0.0,0.0,0.0,0.0,0.0,0.0,0.0,0.0,0.0,0.0
0.0,0.0,3.1,5.46,0.0,0.0,0.047,0.0,0.15,0.023,0.0,0.0,0.15,0.0,0.026,1.37,0.001,22.27,3.0,1050.0,60.0,0.0,0.0,0.0,0.0,0.0,0.0,0.0,0.0,0.0,0.0,0.0,0.0,1.0,0.0,0.0,0.0,0.0,10.0,0.75,1.0,53.0,0.0,0.0,0.0,0.0,1.0,0.0,1.0,0.0,0.0,0.0,0.0,0.0,1.0,0.0,0.0,0.0,0.0,0.0,0.0,0.0,0.0,0.0,0.0,0.0,0.0,0.0,0.0,0.0,0.0,0.0,0.0,0.0,0.0,0.0,0.0,0.0,0.0,0.0,0.0,0.0,0.0,0.0,0.0,0.0
0.0,0.0,3.1,5.46,0.0,0.0,0.047,0.0,0.15,0.023,0.0,0.0,0.15,0.0,0.026,1.37,0.001,22.27,3.0,1050.0,60.0,0.0,0.0,0.0,0.0,0.0,0.0,0.0,0.0,0.0,0.0,0.0,0.0,1.0,0.0,0.0,0.0,0.0,10.0,0.75,1.0,53.0,0.0,0.0,0.0,0.0,1.0,0.0,1.0,0.0,0.0,0.0,0.0,0.0,1.0,0.0,0.0,0.0,0.0,0.0,0.0,0.0,0.0,0.0,0.0,0.0,0.0,0.0,0.0,0.0,0.0,0.0,0.0,0.0,0.0,0.0,0.0,0.0,0.0,0.0,0.0,0.0,0.0,0.0,0.0,0.0
0.0,0.0,0.42,4.8,0.0,0.0,0.38,0.0,0.3,0.025,0.0,0.0,0.12,0.0,0.016,1.49,0.001,23.23,3.0,1350.0,0.1,800.0,0.1,0.0,0.0,0.0,0.0,0.0,0.0,0.0,0.0,0.0,0.0,1.0,0.0,0.0,0.0,0.0,25.0,0.75,1.0,14.0,0.0,0.0,0.0,0.0,1.0,0.0,1.0,0.0,0.0,0.0,0.0,0.0,1.0,0.0,0.0,0.0,0.0,0.0,0.0,0.0,0.0,0.0,0.0,0.0,0.0,0.0,0.0,0.0,0.0,0.0,0.0,0.0,0.0,0.0,0.0,0.0,0.0,0.0,0.0,0.0,0.0,0.0,0.0,0.0
0.0,0.0,3.1,5.46,0.0,0.0,0.047,0.0,0.15,0.023,0.0,0.0,0.15,0.0,0.026,1.37,0.001,22.27,3.0,1050.0,60.0,0.0,0.0,0.0,0.0,0.0,0.0,0.0,0.0,0.0,0.0,0.0,0.0,1.0,0.0,0.0,0.0,0.0,10.0,0.75,1.0,49.0,0.0,0.0,0.0,0.0,1.0,0.0,1.0,0.0,0.0,0.0,0.0,0.0,1.0,0.0,0.0,0.0,0.0,0.0,0.0,0.0,0.0,0.0,0.0,0.0,0.0,0.0,0.0,0.0,0.0,0.0,0.0,0.0,0.0,0.0,0.0,0.0,0.0,0.0,0.0,0.0,0.0,0.0,0.0,0.0
0.0,0.0,0.42,4.8,0.0,0.0,0.38,0.0,0.3,0.025,0.0,0.0,0.12,0.0,0.016,1.49,0.001,23.23,3.0,1350.0,0.1,800.0,0.1,0.0,0.0,0.0,0.0,0.0,0.0,0.0,0.0,0.0,0.0,1.0,0.0,0.0,0.0,0.0,25.0,0.75,1.0,14.5,0.0,0.0,0.0,0.0,1.0,0.0,1.0,0.0,0.0,0.0,0.0,0.0,1.0,0.0,0.0,0.0,0.0,0.0,0.0,0.0,0.0,0.0,0.0,0.0,0.0,0.0,0.0,0.0,0.0,0.0,0.0,0.0,0.0,0.0,0.0,0.0,0.0,0.0,0.0,0.0,0.0,0.0,0.0,0.0
0.0,0.0,3.1,5.46,0.0,0.0,0.047,0.0,0.15,0.023,0.0,0.0,0.15,0.0,0.026,1.37,0.001,22.27,3.0,1050.0,60.0,0.0,0.0,0.0,0.0,0.0,0.0,0.0,0.0,0.0,0.0,0.0,0.0,1.0,0.0,0.0,0.0,0.0,10.0,0.75,1.0,56.0,0.0,0.0,0.0,0.0,1.0,0.0,1.0,0.0,0.0,0.0,0.0,0.0,1.0,0.0,0.0,0.0,0.0,0.0,0.0,0.0,0.0,0.0,0.0,0.0,0.0,0.0,0.0,0.0,0.0,0.0,0.0,0.0,0.0,0.0,0.0,0.0,0.0,0.0,0.0,0.0,0.0,0.0,0.0,0.0
0.0,0.0,3.1,5.46,0.0,0.0,0.047,0.0,0.15,0.023,0.0,0.0,0.15,0.0,0.026,1.37,0.001,22.27,3.0,1050.0,60.0,0.0,0.0,0.0,0.0,0.0,0.0,0.0,0.0,0.0,0.0,0.0,0.0,1.0,0.0,0.0,0.0,0.0,10.0,0.75,1.0,55.0,0.0,0.0,0.0,0.0,1.0,0.0,1.0,0.0,0.0,0.0,0.0,0.0,1.0,0.0,0.0,0.0,0.0,0.0,0.0,0.0,0.0,0.0,0.0,0.0,0.0,0.0,0.0,0.0,0.0,0.0,0.0,0.0,0.0,0.0,0.0,0.0,0.0,0.0,0.0,0.0,0.0,0.0,0.0,0.0
0.0,0.0,0.42,4.8,0.0,0.0,0.38,0.0,0.3,0.025,0.0,0.0,0.12,0.0,0.016,1.49,0.001,23.23,3.0,1350.0,0.44,800.0,0.1,0.0,0.0,0.0,0.0,0.0,0.0,0.0,0.0,0.0,0.0,1.0,0.0,0.0,0.0,0.0,25.0,0.75,1.0,15.2,0.0,0.0,0.0,0.0,1.0,0.0,1.0,0.0,0.0,0.0,0.0,0.0,1.0,0.0,0.0,0.0,0.0,0.0,0.0,0.0,0.0,0.0,0.0,0.0,0.0,0.0,0.0,0.0,0.0,0.0,0.0,0.0,0.0,0.0,0.0,0.0,0.0,0.0,0.0,0.0,0.0,0.0,0.0,0.0
0.0,0.0,3.1,5.46,0.0,0.0,0.047,0.0,0.15,0.023,0.0,0.0,0.15,0.0,0.026,1.37,0.001,22.27,3.0,1050.0,60.0,0.0,0.0,0.0,0.0,0.0,0.0,0.0,0.0,0.0,0.0,0.0,0.0,1.0,0.0,0.0,0.0,0.0,10.0,0.75,1.0,52.0,0.0,0.0,0.0,0.0,1.0,0.0,1.0,0.0,0.0,0.0,0.0,0.0,1.0,0.0,0.0,0.0,0.0,0.0,0.0,0.0,0.0,0.0,0.0,0.0,0.0,0.0,0.0,0.0,0.0,0.0,0.0,0.0,0.0,0.0,0.0,0.0,0.0,0.0,0.0,0.0,0.0,0.0,0.0,0.0
0.0,0.0,0.42,4.8,0.0,0.0,0.38,0.0,0.3,0.025,0.0,0.0,0.12,0.0,0.016,1.49,0.001,23.23,3.0,1350.0,0.44,800.0,0.1,0.0,0.0,0.0,0.0,0.0,0.0,0.0,0.0,0.0,0.0,1.0,0.0,0.0,0.0,0.0,25.0,0.75,1.0,15.2,0.0,0.0,0.0,0.0,1.0,0.0,1.0,0.0,0.0,0.0,0.0,0.0,1.0,0.0,0.0,0.0,0.0,0.0,0.0,0.0,0.0,0.0,0.0,0.0,0.0,0.0,0.0,0.0,0.0,0.0,0.0,0.0,0.0,0.0,0.0,0.0,0.0,0.0,0.0,0.0,0.0,0.0,0.0,0.0
0.0,0.0,0.42,4.8,0.0,0.0,0.38,0.0,0.3,0.025,0.0,0.0,0.12,0.0,0.016,1.49,0.001,23.23,3.0,1350.0,0.44,800.0,0.1,0.0,0.0,0.0,0.0,0.0,0.0,0.0,0.0,0.0,0.0,1.0,0.0,0.0,0.0,0.0,25.0,0.75,1.0,14.9,0.0,0.0,0.0,0.0,1.0,0.0,1.0,0.0,0.0,0.0,0.0,0.0,1.0,0.0,0.0,0.0,0.0,0.0,0.0,0.0,0.0,0.0,0.0,0.0,0.0,0.0,0.0,0.0,0.0,0.0,0.0,0.0,0.0,0.0,0.0,0.0,0.0,0.0,0.0,0.0,0.0,0.0,0.0,0.0
0.0,0.0,3.1,5.46,0.0,0.0,0.047,0.0,0.15,0.023,0.0,0.0,0.15,0.0,0.026,1.37,0.001,22.27,3.0,1050.0,60.0,0.0,0.0,0.0,0.0,0.0,0.0,0.0,0.0,0.0,0.0,0.0,0.0,1.0,0.0,0.0,0.0,0.0,10.0,0.75,1.0,59.0,0.0,0.0,0.0,0.0,1.0,0.0,1.0,0.0,0.0,0.0,0.0,0.0,1.0,0.0,0.0,0.0,0.0,0.0,0.0,0.0,0.0,0.0,0.0,0.0,0.0,0.0,0.0,0.0,0.0,0.0,0.0,0.0,0.0,0.0,0.0,0.0,0.0,0.0,0.0,0.0,0.0,0.0,0.0,0.0
0.0,0.0,3.1,5.46,0.0,0.0,0.047,0.0,0.15,0.023,0.0,0.0,0.15,0.0,0.026,1.37,0.001,22.27,3.0,1050.0,60.0,0.0,0.0,0.0,0.0,0.0,0.0,0.0,0.0,0.0,0.0,0.0,0.0,1.0,0.0,0.0,0.0,0.0,10.0,0.75,1.0,57.0,0.0,0.0,0.0,0.0,1.0,0.0,1.0,0.0,0.0,0.0,0.0,0.0,1.0,0.0,0.0,0.0,0.0,0.0,0.0,0.0,0.0,0.0,0.0,0.0,0.0,0.0,0.0,0.0,0.0,0.0,0.0,0.0,0.0,0.0,0.0,0.0,0.0,0.0,0.0,0.0,0.0,0.0,0.0,0.0
0.0,0.0,0.42,4.8,0.0,0.0,0.38,0.0,0.3,0.025,0.0,0.0,0.12,0.0,0.016,1.49,0.001,23.23,3.0,1350.0,0.74,800.0,0.1,0.0,0.0,0.0,0.0,0.0,0.0,0.0,0.0,0.0,0.0,1.0,0.0,0.0,0.0,0.0,25.0,0.75,1.0,16.0,0.0,0.0,0.0,0.0,1.0,0.0,1.0,0.0,0.0,0.0,0.0,0.0,1.0,0.0,0.0,0.0,0.0,0.0,0.0,0.0,0.0,0.0,0.0,0.0,0.0,0.0,0.0,0.0,0.0,0.0,0.0,0.0,0.0,0.0,0.0,0.0,0.0,0.0,0.0,0.0,0.0,0.0,0.0,0.0
0.0,0.0,0.42,4.8,0.0,0.0,0.38,0.0,0.3,0.025,0.0,0.0,0.12,0.0,0.016,1.49,0.001,23.23,3.0,1350.0,0.74,800.0,0.1,0.0,0.0,0.0,0.0,0.0,0.0,0.0,0.0,0.0,0.0,1.0,0.0,0.0,0.0,0.0,25.0,0.75,1.0,16.2,0.0,0.0,0.0,0.0,1.0,0.0,1.0,0.0,0.0,0.0,0.0,0.0,1.0,0.0,0.0,0.0,0.0,0.0,0.0,0.0,0.0,0.0,0.0,0.0,0.0,0.0,0.0,0.0,0.0,0.0,0.0,0.0,0.0,0.0,0.0,0.0,0.0,0.0,0.0,0.0,0.0,0.0,0.0,0.0
0.0,0.0,3.1,5.46,0.0,0.0,0.047,0.0,0.15,0.023,0.0,0.0,0.15,0.0,0.026,1.37,0.001,22.27,3.0,1050.0,60.0,0.0,0.0,0.0,0.0,0.0,0.0,0.0,0.0,0.0,0.0,0.0,0.0,1.0,0.0,0.0,0.0,0.0,10.0,0.75,1.0,54.0,0.0,0.0,0.0,0.0,1.0,0.0,1.0,0.0,0.0,0.0,0.0,0.0,1.0,0.0,0.0,0.0,0.0,0.0,0.0,0.0,0.0,0.0,0.0,0.0,0.0,0.0,0.0,0.0,0.0,0.0,0.0,0.0,0.0,0.0,0.0,0.0,0.0,0.0,0.0,0.0,0.0,0.0,0.0,0.0
0.0,0.0,0.42,4.8,0.0,0.0,0.38,0.0,0.3,0.025,0.0,0.0,0.12,0.0,0.016,1.49,0.001,23.23,3.0,1350.0,0.74,800.0,0.1,0.0,0.0,0.0,0.0,0.0,0.0,0.0,0.0,0.0,0.0,1.0,0.0,0.0,0.0,0.0,25.0,0.75,1.0,15.5,0.0,0.0,0.0,0.0,1.0,0.0,1.0,0.0,0.0,0.0,0.0,0.0,1.0,0.0,0.0,0.0,0.0,0.0,0.0,0.0,0.0,0.0,0.0,0.0,0.0,0.0,0.0,0.0,0.0,0.0,0.0,0.0,0.0,0.0,0.0,0.0,0.0,0.0,0.0,0.0,0.0,0.0,0.0,0.0
0.0,0.0,0.42,4.8,0.0,0.0,0.38,0.0,0.3,0.025,0.0,0.0,0.12,0.0,0.016,1.49,0.001,23.23,3.0,1350.0,1.1,800.0,0.1,0.0,0.0,0.0,0.0,0.0,0.0,0.0,0.0,0.0,0.0,1.0,0.0,0.0,0.0,0.0,25.0,0.75,1.0,18.0,0.0,0.0,0.0,0.0,1.0,0.0,1.0,0.0,0.0,0.0,0.0,0.0,1.0,0.0,0.0,0.0,0.0,0.0,0.0,0.0,0.0,0.0,0.0,0.0,0.0,0.0,0.0,0.0,0.0,0.0,0.0,0.0,0.0,0.0,0.0,0.0,0.0,0.0,0.0,0.0,0.0,0.0,0.0,0.0
0.0,0.0,3.1,5.46,0.0,0.0,0.047,0.0,0.15,0.023,0.0,0.0,0.15,0.0,0.026,1.37,0.001,22.27,3.0,1050.0,60.0,0.0,0.0,0.0,0.0,0.0,0.0,0.0,0.0,0.0,0.0,0.0,0.0,1.0,0.0,0.0,0.0,0.0,10.0,0.75,1.0,59.5,0.0,0.0,0.0,0.0,1.0,0.0,1.0,0.0,0.0,0.0,0.0,0.0,1.0,0.0,0.0,0.0,0.0,0.0,0.0,0.0,0.0,0.0,0.0,0.0,0.0,0.0,0.0,0.0,0.0,0.0,0.0,0.0,0.0,0.0,0.0,0.0,0.0,0.0,0.0,0.0,0.0,0.0,0.0,0.0
0.0,0.0,0.42,4.8,0.0,0.0,0.38,0.0,0.3,0.025,0.0,0.0,0.12,0.0,0.016,1.49,0.001,23.23,3.0,1350.0,1.1,800.0,0.1,0.0,0.0,0.0,0.0,0.0,0.0,0.0,0.0,0.0,0.0,1.0,0.0,0.0,0.0,0.0,25.0,0.75,1.0,18.0,0.0,0.0,0.0,0.0,1.0,0.0,1.0,0.0,0.0,0.0,0.0,0.0,1.0,0.0,0.0,0.0,0.0,0.0,0.0,0.0,0.0,0.0,0.0,0.0,0.0,0.0,0.0,0.0,0.0,0.0,0.0,0.0,0.0,0.0,0.0,0.0,0.0,0.0,0.0,0.0,0.0,0.0,0.0,0.0
0.0,0.0,0.42,4.8,0.0,0.0,0.38,0.0,0.3,0.025,0.0,0.0,0.12,0.0,0.016,1.49,0.001,23.23,3.0,1350.0,2.21,800.0,0.1,0.0,0.0,0.0,0.0,0.0,0.0,0.0,0.0,0.0,0.0,1.0,0.0,0.0,0.0,0.0,25.0,0.75,1.0,19.0,0.0,0.0,0.0,0.0,1.0,0.0,1.0,0.0,0.0,0.0,0.0,0.0,1.0,0.0,0.0,0.0,0.0,0.0,0.0,0.0,0.0,0.0,0.0,0.0,0.0,0.0,0.0,0.0,0.0,0.0,0.0,0.0,0.0,0.0,0.0,0.0,0.0,0.0,0.0,0.0,0.0,0.0,0.0,0.0
0.0,0.0,0.42,4.8,0.0,0.0,0.38,0.0,0.3,0.025,0.0,0.0,0.12,0.0,0.016,1.49,0.001,23.23,3.0,1350.0,2.21,800.0,0.1,0.0,0.0,0.0,0.0,0.0,0.0,0.0,0.0,0.0,0.0,1.0,0.0,0.0,0.0,0.0,25.0,0.75,1.0,19.0,0.0,0.0,0.0,0.0,1.0,0.0,1.0,0.0,0.0,0.0,0.0,0.0,1.0,0.0,0.0,0.0,0.0,0.0,0.0,0.0,0.0,0.0,0.0,0.0,0.0,0.0,0.0,0.0,0.0,0.0,0.0,0.0,0.0,0.0,0.0,0.0,0.0,0.0,0.0,0.0,0.0,0.0,0.0,0.0
0.0,0.0,3.1,5.46,0.0,0.0,0.047,0.0,0.15,0.023,0.0,0.0,0.15,0.0,0.026,1.37,0.001,22.27,3.0,1050.0,60.0,0.0,0.0,0.0,0.0,0.0,0.0,0.0,0.0,0.0,0.0,0.0,0.0,1.0,0.0,0.0,0.0,0.0,10.0,0.75,1.0,60.0,0.0,0.0,0.0,0.0,1.0,0.0,1.0,0.0,0.0,0.0,0.0,0.0,1.0,0.0,0.0,0.0,0.0,0.0,0.0,0.0,0.0,0.0,0.0,0.0,0.0,0.0,0.0,0.0,0.0,0.0,0.0,0.0,0.0,0.0,0.0,0.0,0.0,0.0,0.0,0.0,0.0,0.0,0.0,0.0
0.0,0.0,3.1,5.46,0.0,0.0,0.047,0.0,0.15,0.023,0.0,0.0,0.15,0.0,0.026,1.37,0.001,22.27,3.0,1050.0,60.0,0.0,0.0,0.0,0.0,0.0,0.0,0.0,0.0,0.0,0.0,0.0,0.0,1.0,0.0,0.0,0.0,0.0,10.0,0.75,1.0,58.0,0.0,0.0,0.0,0.0,1.0,0.0,1.0,0.0,0.0,0.0,0.0,0.0,1.0,0.0,0.0,0.0,0.0,0.0,0.0,0.0,0.0,0.0,0.0,0.0,0.0,0.0,0.0,0.0,0.0,0.0,0.0,0.0,0.0,0.0,0.0,0.0,0.0,0.0,0.0,0.0,0.0,0.0,0.0,0.0
0.0,0.0,3.1,5.46,0.0,0.0,0.047,0.0,0.15,0.023,0.0,0.0,0.15,0.0,0.026,1.37,0.001,22.27,3.0,1050.0,60.0,0.0,0.0,0.0,0.0,0.0,0.0,0.0,0.0,0.0,0.0,0.0,0.0,1.0,0.0,0.0,0.0,0.0,10.0,0.75,1.0,62.0,0.0,0.0,0.0,0.0,1.0,0.0,1.0,0.0,0.0,0.0,0.0,0.0,1.0,0.0,0.0,0.0,0.0,0.0,0.0,0.0,0.0,0.0,0.0,0.0,0.0,0.0,0.0,0.0,0.0,0.0,0.0,0.0,0.0,0.0,0.0,0.0,0.0,0.0,0.0,0.0,0.0,0.0,0.0,0.0
0.0,0.0,6.15,18.03,0.0,0.0,0.22,0.0,0.7,0.0,0.0,0.0,0.21,0.0,0.013,0.45,0.001,20.27,3.0,900.0,60.0,0.0,0.0,0.0,0.0,0.0,0.0,0.0,0.0,0.0,0.0,0.0,0.0,1.0,0.0,0.0,0.0,0.0,3.0,0.7,1.0,82.5,0.0,0.0,0.0,0.0,1.0,0.0,3.0,0.0,0.0,0.0,0.0,0.0,3.0,0.0,0.0,0.0,0.0,0.0,0.0,0.0,0.0,0.0,0.0,0.0,0.0,0.0,0.0,0.0,0.0,0.0,0.0,0.0,0.0,0.0,0.0,0.0,0.0,0.0,0.0,0.0,0.0,0.0,0.0,0.0
0.0,0.0,6.15,18.03,0.0,0.0,0.22,0.0,0.7,0.0,0.0,0.0,0.21,0.0,0.013,0.45,0.001,20.27,3.0,900.0,30.0,900.0,30.0,0.0,0.0,0.0,0.0,0.0,0.0,0.0,0.0,0.0,0.0,1.0,0.0,0.0,0.0,0.0,3.0,0.7,1.0,87.0,0.0,0.0,0.0,0.0,1.0,0.0,3.0,0.0,0.0,0.0,0.0,0.0,3.0,0.0,0.0,0.0,0.0,0.0,0.0,0.0,0.0,0.0,0.0,0.0,0.0,0.0,0.0,0.0,0.0,0.0,0.0,0.0,0.0,0.0,0.0,0.0,0.0,0.0,0.0,0.0,0.0,0.0,0.0,0.0
0.0,0.0,6.15,18.03,0.0,0.0,0.22,0.0,0.7,0.0,0.0,0.0,0.21,0.0,0.013,0.45,0.001,20.27,3.0,900.0,5.0,900.0,5.0,0.0,0.0,0.0,0.0,0.0,0.0,0.0,0.0,0.0,0.0,1.0,0.0,0.0,0.0,0.0,3.0,0.7,1.0,93.0,0.0,0.0,0.0,0.0,1.0,0.0,3.0,0.0,0.0,0.0,0.0,0.0,3.0,0.0,0.0,0.0,0.0,0.0,0.0,0.0,0.0,0.0,0.0,0.0,0.0,0.0,0.0,0.0,0.0,0.0,0.0,0.0,0.0,0.0,0.0,0.0,0.0,0.0,0.0,0.0,0.0,0.0,0.0,0.0
0.0,0.0,6.15,18.03,0.0,0.0,0.22,0.0,0.7,0.0,0.0,0.0,0.21,0.0,0.013,0.45,0.001,20.27,3.0,900.0,10.0,900.0,10.0,0.0,0.0,0.0,0.0,0.0,0.0,0.0,0.0,0.0,0.0,1.0,0.0,0.0,0.0,0.0,3.0,0.7,1.0,92.0,0.0,0.0,0.0,0.0,1.0,0.0,3.0,0.0,0.0,0.0,0.0,0.0,3.0,0.0,0.0,0.0,0.0,0.0,0.0,0.0,0.0,0.0,0.0,0.0,0.0,0.0,0.0,0.0,0.0,0.0,0.0,0.0,0.0,0.0,0.0,0.0,0.0,0.0,0.0,0.0,0.0,0.0,0.0,0.0
0.0,0.0,6.15,18.03,0.0,0.0,0.22,0.0,0.7,0.0,0.0,0.0,0.21,0.0,0.013,0.45,0.001,20.27,3.0,900.0,90.0,900.0,90.0,0.0,0.0,0.0,0.0,0.0,0.0,0.0,0.0,0.0,0.0,1.0,0.0,0.0,0.0,0.0,3.0,0.7,1.0,78.0,0.0,0.0,0.0,0.0,1.0,0.0,3.0,0.0,0.0,0.0,0.0,0.0,3.0,0.0,0.0,0.0,0.0,0.0,0.0,0.0,0.0,0.0,0.0,0.0,0.0,0.0,0.0,0.0,0.0,0.0,0.0,0.0,0.0,0.0,0.0,0.0,0.0,0.0,0.0,0.0,0.0,0.0,0.0,0.0
0.0,0.0,6.15,18.03,0.0,0.0,0.22,0.0,0.7,0.0,0.0,0.0,0.21,0.0,0.013,0.45,0.001,20.27,3.0,900.0,120.0,900.0,120.0,0.0,0.0,0.0,0.0,0.0,0.0,0.0,0.0,0.0,0.0,1.0,0.0,0.0,0.0,0.0,3.0,0.7,1.0,75.0,0.0,0.0,0.0,0.0,1.0,0.0,3.0,0.0,0.0,0.0,0.0,0.0,3.0,0.0,0.0,0.0,0.0,0.0,0.0,0.0,0.0,0.0,0.0,0.0,0.0,0.0,0.0,0.0,0.0,0.0,0.0,0.0,0.0,0.0,0.0,0.0,0.0,0.0,0.0,0.0,0.0,0.0,0.0,0.0
0.0,0.0,6.15,18.03,0.0,0.0,0.22,0.0,0.7,0.0,0.0,0.0,0.21,0.0,0.013,0.45,0.001,20.27,3.0,900.0,180.0,0.0,0.0,0.0,0.0,0.0,0.0,0.0,0.0,0.0,0.0,0.0,0.0,1.0,0.0,0.0,0.0,0.0,3.0,0.7,1.0,71.0,0.0,0.0,0.0,0.0,1.0,0.0,3.0,0.0,0.0,0.0,0.0,0.0,3.0,0.0,0.0,0.0,0.0,0.0,0.0,0.0,0.0,0.0,0.0,0.0,0.0,0.0,0.0,0.0,0.0,0.0,0.0,0.0,0.0,0.0,0.0,0.0,0.0,0.0,0.0,0.0,0.0,0.0,0.0,0.0
0.0,0.0,6.15,18.03,0.0,0.0,0.22,0.0,0.7,0.0,0.0,0.0,0.21,0.0,0.013,0.45,0.001,20.27,3.0,900.0,360.0,0.0,0.0,0.0,0.0,0.0,0.0,0.0,0.0,0.0,0.0,0.0,0.0,1.0,0.0,0.0,0.0,0.0,3.0,0.7,1.0,70.0,0.0,0.0,0.0,0.0,1.0,0.0,3.0,0.0,0.0,0.0,0.0,0.0,3.0,0.0,0.0,0.0,0.0,0.0,0.0,0.0,0.0,0.0,0.0,0.0,0.0,0.0,0.0,0.0,0.0,0.0,0.0,0.0,0.0,0.0,0.0,0.0,0.0,0.0,0.0,0.0,0.0,0.0,0.0,0.0
0.0,0.0,6.15,18.03,0.0,0.0,0.22,0.0,0.7,0.0,0.0,0.0,0.21,0.0,0.013,0.45,0.001,20.27,3.0,900.0,0.0,900.0,0.0,0.0,0.0,0.0,0.0,0.0,0.0,0.0,0.0,0.0,0.0,1.0,25.0,0.0,0.0,0.0,0.0,0.0,0.0,0.0,1.0,0.0,0.0,0.0,5.0,10.0,0.0,0.0,0.0,0.0,0.0,0.0,0.0,0.0,0.0,0.0,0.0,0.4382,0.0,0.0,0.0,0.0,0.0,0.0,0.0,0.0,0.0,0.0,0.0,0.0,0.0,0.0,0.0,0.0,0.0,0.0,0.0,0.0,0.0,0.0,0.0,0.0,0.0,0.0
0.0,0.0,0.35,1.19,0.0,0.0,0.29,0.0,0.0,0.015,0.0,0.0,0.0,0.0,0.027,5.72,0.0049,0.0,3.0,1000.0,30.0,0.0,0.0,0.0,0.0,0.0,0.0,0.0,0.0,0.0,0.0,0.0,0.0,1.0,0.0,0.0,0.0,0.0,0.0,0.25,1.0,35.2,0.0,0.0,0.0,0.0,1.0,0.0,1.0,0.0,0.0,0.0,0.0,0.0,1.0,0.0,0.0,0.0,0.0,0.0,0.0,0.0,0.0,0.0,0.0,0.0,0.0,0.0,0.0,0.0,0.0,0.0,0.0,0.0,0.0,0.0,0.0,0.0,0.0,0.0,0.0,0.0,0.0,0.0,0.0,0.0
0.0,0.0,0.35,1.19,0.0,0.0,0.29,0.0,0.0,0.015,0.0,0.0,0.0,0.0,0.027,5.72,0.0049,0.0,3.0,1050.0,30.0,0.0,0.0,0.0,0.0,0.0,0.0,0.0,0.0,0.0,0.0,0.0,0.0,1.0,0.0,0.0,0.0,0.0,0.0,0.25,1.0,34.0,0.0,0.0,0.0,0.0,1.0,0.0,1.0,0.0,0.0,0.0,0.0,0.0,1.0,0.0,0.0,0.0,0.0,0.0,0.0,0.0,0.0,0.0,0.0,0.0,0.0,0.0,0.0,0.0,0.0,0.0,0.0,0.0,0.0,0.0,0.0,0.0,0.0,0.0,0.0,0.0,0.0,0.0,0.0,0.0
0.0,0.0,0.35,1.19,0.0,0.0,0.29,0.0,0.0,0.015,0.0,0.0,0.0,0.0,0.027,5.72,0.0049,0.0,3.0,1080.0,30.0,0.0,0.0,0.0,0.0,0.0,0.0,0.0,0.0,0.0,0.0,0.0,0.0,1.0,0.0,0.0,0.0,0.0,0.0,0.25,1.0,33.0,0.0,0.0,0.0,0.0,1.0,0.0,1.0,0.0,0.0,0.0,0.0,0.0,1.0,0.0,0.0,0.0,0.0,0.0,0.0,0.0,0.0,0.0,0.0,0.0,0.0,0.0,0.0,0.0,0.0,0.0,0.0,0.0,0.0,0.0,0.0,0.0,0.0,0.0,0.0,0.0,0.0,0.0,0.0,0.0
0.0,0.0,0.35,1.19,0.0,0.0,0.29,0.0,0.0,0.015,0.0,0.0,0.0,0.0,0.027,5.72,0.0049,0.0,3.0,1100.0,30.0,0.0,0.0,0.0,0.0,0.0,0.0,0.0,0.0,0.0,0.0,0.0,0.0,1.0,0.0,0.0,0.0,0.0,0.0,0.25,1.0,31.8,0.0,0.0,0.0,0.0,1.0,0.0,1.0,0.0,0.0,0.0,0.0,0.0,1.0,0.0,0.0,0.0,0.0,0.0,0.0,0.0,0.0,0.0,0.0,0.0,0.0,0.0,0.0,0.0,0.0,0.0,0.0,0.0,0.0,0.0,0.0,0.0,0.0,0.0,0.0,0.0,0.0,0.0,0.0,0.0
0.0,0.0,0.35,1.19,0.0,0.0,0.29,0.0,0.0,0.015,0.0,0.0,0.0,0.0,0.027,5.72,0.0049,0.0,3.0,1150.0,30.0,0.0,0.0,0.0,0.0,0.0,0.0,0.0,0.0,0.0,0.0,0.0,0.0,1.0,0.0,0.0,0.0,0.0,0.0,0.25,1.0,26.0,0.0,0.0,0.0,0.0,1.0,0.0,1.0,0.0,0.0,0.0,0.0,0.0,1.0,0.0,0.0,0.0,0.0,0.0,0.0,0.0,0.0,0.0,0.0,0.0,0.0,0.0,0.0,0.0,0.0,0.0,0.0,0.0,0.0,0.0,0.0,0.0,0.0,0.0,0.0,0.0,0.0,0.0,0.0,0.0
0.0,0.0,6.15,18.03,0.0,0.0,0.22,0.0,0.7,0.0,0.0,0.0,0.21,0.0,0.013,0.45,0.001,20.27,3.0,900.0,0.0,0.0,0.0,0.0,0.0,0.0,0.0,0.0,0.0,0.0,0.0,0.0,0.0,1.0,25.0,0.0,0.0,0.0,0.0,0.0,0.0,0.0,1.0,0.0,0.0,0.0,5.0,10.0,0.0,0.0,0.0,0.0,0.0,0.0,0.0,0.0,0.0,0.0,0.0,0.4382,0.0,0.0,0.0,0.0,0.0,0.0,0.0,0.0,0.0,0.0,0.0,0.0,0.0,0.0,0.0,0.0,0.0,0.0,0.0,0.0,0.0,0.0,0.0,0.0,0.0,0.0
0.0,0.0,0.35,1.19,0.0,0.0,0.29,0.0,0.0,0.015,0.0,0.0,0.0,0.0,0.027,5.72,0.0049,0.0,3.0,1200.0,30.0,0.0,0.0,0.0,0.0,0.0,0.0,0.0,0.0,0.0,0.0,0.0,0.0,1.0,0.0,0.0,0.0,0.0,0.0,0.25,1.0,23.5,0.0,0.0,0.0,0.0,1.0,0.0,1.0,0.0,0.0,0.0,0.0,0.0,1.0,0.0,0.0,0.0,0.0,0.0,0.0,0.0,0.0,0.0,0.0,0.0,0.0,0.0,0.0,0.0,0.0,0.0,0.0,0.0,0.0,0.0,0.0,0.0,0.0,0.0,0.0,0.0,0.0,0.0,0.0,0.0
0.0,0.0,6.15,18.03,0.0,0.0,0.22,0.0,0.7,0.0,0.0,0.0,0.21,0.0,0.013,0.45,0.001,20.27,3.0,900.0,0.0,900.0,0.0,0.0,0.0,0.0,0.0,0.0,0.0,0.0,0.0,0.0,0.0,1.0,25.0,0.0,0.0,0.0,0.0,0.0,0.0,0.0,1.0,0.0,0.0,0.0,5.0,10.0,0.0,0.0,0.0,0.0,0.0,0.0,0.0,0.0,0.0,0.0,0.0,0.4382,0.0,0.0,0.0,0.0,0.0,0.0,0.0,0.0,0.0,0.0,0.0,0.0,0.0,0.0,0.0,0.0,0.0,0.0,0.0,0.0,0.0,0.0,0.0,0.0,0.0,0.0
0.0,0.0,6.15,18.03,0.0,0.0,0.22,0.0,0.7,0.0,0.0,0.0,0.21,0.0,0.013,0.45,0.001,20.27,3.0,900.0,0.0,900.0,0.0,0.0,0.0,0.0,0.0,0.0,0.0,0.0,0.0,0.0,0.0,1.0,25.0,0.0,0.0,0.0,0.0,0.0,0.0,0.0,1.0,0.0,0.0,0.0,5.0,10.0,0.0,0.0,0.0,0.0,0.0,0.0,0.0,0.0,0.0,0.0,0.0,0.4382,0.0,0.0,0.0,0.0,0.0,0.0,0.0,0.0,0.0,0.0,0.0,0.0,0.0,0.0,0.0,0.0,0.0,0.0,0.0,0.0,0.0,0.0,0.0,0.0,0.0,0.0
0.0,0.0,6.15,18.03,0.0,0.0,0.22,0.0,0.7,0.0,0.0,0.0,0.21,0.0,0.013,0.45,0.001,20.27,3.0,900.0,0.0,900.0,0.0,0.0,0.0,0.0,0.0,0.0,0.0,0.0,0.0,0.0,0.0,1.0,25.0,0.0,0.0,0.0,0.0,0.0,0.0,0.0,1.0,0.0,0.0,0.0,5.0,10.0,0.0,0.0,0.0,0.0,0.0,0.0,0.0,0.0,0.0,0.0,0.0,0.4382,0.0,0.0,0.0,0.0,0.0,0.0,0.0,0.0,0.0,0.0,0.0,0.0,0.0,0.0,0.0,0.0,0.0,0.0,0.0,0.0,0.0,0.0,0.0,0.0,0.0,0.0
0.0,0.0,6.15,18.03,0.0,0.0,0.22,0.0,0.7,0.0,0.0,0.0,0.21,0.0,0.013,0.45,0.001,20.27,3.0,900.0,5.0,0.0,0.0,0.0,0.0,0.0,0.0,0.0,0.0,0.0,0.0,0.0,0.0,1.0,25.0,0.0,0.0,0.0,0.0,0.0,0.0,0.0,1.0,0.0,0.0,0.0,5.0,10.0,0.0,0.0,0.0,0.0,0.0,0.0,0.0,0.0,0.0,0.0,0.0,0.4382,0.0,0.0,0.0,0.0,0.0,0.0,0.0,0.0,0.0,0.0,0.0,0.0,0.0,0.0,0.0,0.0,0.0,0.0,0.0,0.0,0.0,0.0,0.0,0.0,0.0,0.0
0.0,0.0,6.15,18.03,0.0,0.0,0.22,0.0,0.7,0.0,0.0,0.0,0.21,0.0,0.013,0.45,0.001,20.27,3.0,900.0,10.0,0.0,0.0,0.0,0.0,0.0,0.0,0.0,0.0,0.0,0.0,0.0,0.0,1.0,25.0,0.0,0.0,0.0,0.0,0.0,0.0,0.0,1.0,0.0,0.0,0.0,5.0,10.0,0.0,0.0,0.0,0.0,0.0,0.0,0.0,0.0,0.0,0.0,0.0,0.4382,0.0,0.0,0.0,0.0,0.0,0.0,0.0,0.0,0.0,0.0,0.0,0.0,0.0,0.0,0.0,0.0,0.0,0.0,0.0,0.0,0.0,0.0,0.0,0.0,0.0,0.0
0.0,0.0,6.15,18.03,0.0,0.0,0.22,0.0,0.7,0.0,0.0,0.0,0.21,0.0,0.013,0.45,0.001,20.27,3.0,900.0,30.0,900.0,30.0,0.0,0.0,0.0,0.0,0.0,0.0,0.0,0.0,0.0,0.0,1.0,25.0,0.0,0.0,0.0,0.0,0.0,0.0,0.0,1.0,0.0,0.0,0.0,5.0,10.0,0.0,0.0,0.0,0.0,0.0,0.0,0.0,0.0,0.0,0.0,0.0,0.4382,0.0,0.0,0.0,0.0,0.0,0.0,0.0,0.0,0.0,0.0,0.0,0.0,0.0,0.0,0.0,0.0,0.0,0.0,0.0,0.0,0.0,0.0,0.0,0.0,0.0,0.0
0.0,0.0,6.15,18.03,0.0,0.0,0.22,0.0,0.7,0.0,0.0,0.0,0.21,0.0,0.013,0.45,0.001,20.27,3.0,900.0,60.0,900.0,60.0,0.0,0.0,0.0,0.0,0.0,0.0,0.0,0.0,0.0,0.0,1.0,25.0,0.0,0.0,0.0,0.0,0.0,0.0,0.0,1.0,0.0,0.0,0.0,5.0,10.0,0.0,0.0,0.0,0.0,0.0,0.0,0.0,0.0,0.0,0.0,0.0,0.4382,0.0,0.0,0.0,0.0,0.0,0.0,0.0,0.0,0.0,0.0,0.0,0.0,0.0,0.0,0.0,0.0,0.0,0.0,0.0,0.0,0.0,0.0,0.0,0.0,0.0,0.0
0.0,0.0,6.15,18.03,0.0,0.0,0.22,0.0,0.7,0.0,0.0,0.0,0.21,0.0,0.013,0.45,0.001,20.27,3.0,900.0,90.0,900.0,90.0,0.0,0.0,0.0,0.0,0.0,0.0,0.0,0.0,0.0,0.0,1.0,25.0,0.0,0.0,0.0,0.0,0.0,0.0,0.0,1.0,0.0,0.0,0.0,5.0,10.0,0.0,0.0,0.0,0.0,0.0,0.0,0.0,0.0,0.0,0.0,0.0,0.4382,0.0,0.0,0.0,0.0,0.0,0.0,0.0,0.0,0.0,0.0,0.0,0.0,0.0,0.0,0.0,0.0,0.0,0.0,0.0,0.0,0.0,0.0,0.0,0.0,0.0,0.0
0.0,0.0,6.15,18.03,0.0,0.0,0.22,0.0,0.7,0.0,0.0,0.0,0.21,0.0,0.013,0.45,0.001,20.27,3.0,900.0,120.0,900.0,120.0,0.0,0.0,0.0,0.0,0.0,0.0,0.0,0.0,0.0,0.0,1.0,25.0,0.0,0.0,0.0,0.0,0.0,0.0,0.0,1.0,0.0,0.0,0.0,5.0,10.0,0.0,0.0,0.0,0.0,0.0,0.0,0.0,0.0,0.0,0.0,0.0,0.4382,0.0,0.0,0.0,0.0,0.0,0.0,0.0,0.0,0.0,0.0,0.0,0.0,0.0,0.0,0.0,0.0,0.0,0.0,0.0,0.0,0.0,0.0,0.0,0.0,0.0,0.0
0.0,0.0,3.1,5.46,0.0,0.0,0.047,0.0,0.15,0.023,0.0,0.0,0.15,0.0,0.026,1.37,0.001,22.27,3.0,1050.0,60.0,0.0,0.0,0.0,0.0,0.0,0.0,0.0,0.0,0.0,0.0,0.0,0.0,1.0,50.0,0.0001667,-0.2,0.0,0.0,0.0,0.0,0.0,0.0,0.0,0.0,0.0,1.0,0.0,1.0,0.0,0.0,0.0,0.0,0.0,1.0,0.0,0.0,0.0,0.0,0.0,0.0,0.0,0.0,0.0,0.0,0.0,0.0,0.0,0.0,0.0,0.0,0.0,0.0,0.0,0.0,0.0,0.0,0.0,0.0,0.0,0.0,0.0,0.0,0.0,0.0,0.0
0.0,0.0,6.15,18.03,0.0,0.0,0.22,0.0,0.7,0.0,0.0,0.0,0.21,0.0,0.013,0.45,0.001,20.27,3.0,900.0,180.0,900.0,180.0,0.0,0.0,0.0,0.0,0.0,0.0,0.0,0.0,0.0,0.0,1.0,25.0,0.0,0.0,0.0,0.0,0.0,0.0,0.0,1.0,0.0,0.0,0.0,5.0,10.0,0.0,0.0,0.0,0.0,0.0,0.0,0.0,0.0,0.0,0.0,0.0,0.4382,0.0,0.0,0.0,0.0,0.0,0.0,0.0,0.0,0.0,0.0,0.0,0.0,0.0,0.0,0.0,0.0,0.0,0.0,0.0,0.0,0.0,0.0,0.0,0.0,0.0,0.0
0.0,0.0,6.15,18.03,0.0,0.0,0.22,0.0,0.7,0.0,0.0,0.0,0.21,0.0,0.013,0.45,0.001,20.27,3.0,900.0,360.0,900.0,360.0,0.0,0.0,0.0,0.0,0.0,0.0,0.0,0.0,0.0,0.0,1.0,25.0,0.0,0.0,0.0,0.0,0.0,0.0,0.0,1.0,0.0,0.0,0.0,5.0,10.0,0.0,0.0,0.0,0.0,0.0,0.0,0.0,0.0,0.0,0.0,0.0,0.4382,0.0,0.0,0.0,0.0,0.0,0.0,0.0,0.0,0.0,0.0,0.0,0.0,0.0,0.0,0.0,0.0,0.0,0.0,0.0,0.0,0.0,0.0,0.0,0.0,0.0,0.0
0.0,0.0,3.1,5.46,0.0,0.0,0.047,0.0,0.15,0.023,0.0,0.0,0.15,0.0,0.026,1.37,0.001,22.27,3.0,1050.0,60.0,0.0,0.0,0.0,0.0,0.0,0.0,0.0,0.0,0.0,0.0,0.0,0.0,1.0,50.0,0.0001667,-0.2,0.0,0.0,0.0,0.0,0.0,0.0,0.0,0.0,0.0,1.0,0.0,1.0,0.0,0.0,0.0,0.0,0.0,1.0,0.0,0.0,0.0,0.0,0.0,0.0,0.0,0.0,0.0,0.0,0.0,0.0,0.0,0.0,0.0,0.0,0.0,0.0,0.0,0.0,0.0,0.0,0.0,0.0,0.0,0.0,0.0,0.0,0.0,0.0,0.0
0.0,0.0,3.1,5.46,0.0,0.0,0.047,0.0,0.15,0.023,0.0,0.0,0.15,0.0,0.026,1.37,0.001,22.27,3.0,1050.0,60.0,0.0,0.0,0.0,0.0,0.0,0.0,0.0,0.0,0.0,0.0,0.0,0.0,1.0,50.0,0.0001667,-0.2,0.0,0.0,0.0,0.0,0.0,0.0,0.0,0.0,0.0,1.0,0.0,1.0,0.0,0.0,0.0,0.0,0.0,1.0,0.0,0.0,0.0,0.0,0.0,0.0,0.0,0.0,0.0,0.0,0.0,0.0,0.0,0.0,0.0,0.0,0.0,0.0,0.0,0.0,0.0,0.0,0.0,0.0,0.0,0.0,0.0,0.0,0.0,0.0,0.0
0.0,0.0,3.1,5.46,0.0,0.0,0.047,0.0,0.15,0.023,0.0,0.0,0.15,0.0,0.026,1.37,0.001,22.27,3.0,1050.0,60.0,0.0,0.0,0.0,0.0,0.0,0.0,0.0,0.0,0.0,0.0,0.0,0.0,1.0,50.0,0.0001667,-0.2,0.7,0.0,0.0,0.0,0.0,0.0,0.0,0.0,0.0,1.0,0.0,1.0,0.0,0.0,0.0,0.0,0.0,1.0,0.0,0.0,0.0,0.0,0.0,0.0,0.0,0.0,0.0,0.0,0.0,0.0,0.0,0.0,0.0,0.0,0.0,0.0,0.0,0.0,0.0,0.0,0.0,0.0,0.0,0.0,0.0,0.0,0.0,0.0,0.0
0.0,0.0,3.1,5.46,0.0,0.0,0.047,0.0,0.15,0.023,0.0,0.0,0.15,0.0,0.026,1.37,0.001,22.27,3.0,1050.0,60.0,0.0,0.0,0.0,0.0,0.0,0.0,0.0,0.0,0.0,0.0,0.0,0.0,1.0,50.0,0.0001667,-0.2,0.5,0.0,0.0,0.0,0.0,0.0,0.0,0.0,0.0,1.0,0.0,1.0,0.0,0.0,0.0,0.0,0.0,1.0,0.0,0.0,0.0,0.0,0.0,0.0,0.0,0.0,0.0,0.0,0.0,0.0,0.0,0.0,0.0,0.0,0.0,0.0,0.0,0.0,0.0,0.0,0.0,0.0,0.0,0.0,0.0,0.0,0.0,0.0,0.0
0.0,0.0,0.42,4.8,0.0,0.0,0.38,0.0,0.3,0.025,0.0,0.0,0.12,0.0,0.016,1.49,0.001,23.23,3.0,1350.0,1.1,800.0,0.1,0.0,0.0,0.0,0.0,0.0,0.0,0.0,0.0,0.0,0.0,1.0,0.0,0.0,0.0,0.0,25.0,0.75,1.0,17.5,0.0,0.0,0.0,0.0,1.0,0.0,1.0,0.0,0.0,0.0,0.0,0.0,1.0,0.0,0.0,0.0,0.0,0.0,0.0,0.0,0.0,0.0,0.0,0.0,0.0,0.0,0.0,0.0,0.0,0.0,0.0,0.0,0.0,0.0,0.0,0.0,0.0,0.0,0.0,0.0,0.0,0.0,0.0,0.0
0.0,0.0,0.42,4.8,0.0,0.0,0.38,0.0,0.3,0.025,0.0,0.0,0.12,0.0,0.016,1.49,0.001,23.23,3.0,1350.0,2.21,800.0,0.1,0.0,0.0,0.0,0.0,0.0,0.0,0.0,0.0,0.0,0.0,1.0,0.0,0.0,0.0,0.0,25.0,0.75,1.0,19.0,0.0,0.0,0.0,0.0,1.0,0.0,1.0,0.0,0.0,0.0,0.0,0.0,1.0,0.0,0.0,0.0,0.0,0.0,0.0,0.0,0.0,0.0,0.0,0.0,0.0,0.0,0.0,0.0,0.0,0.0,0.0,0.0,0.0,0.0,0.0,0.0,0.0,0.0,0.0,0.0,0.0,0.0,0.0,0.0
0.0,0.0,3.1,5.46,0.0,0.0,0.047,0.0,0.15,0.023,0.0,0.0,0.15,0.0,0.026,1.37,0.001,22.27,3.0,1050.0,60.0,0.0,0.0,0.0,0.0,0.0,0.0,0.0,0.0,0.0,0.0,0.0,0.0,1.0,55.0,0.0001667,-0.2,0.5,0.0,0.0,0.0,0.0,0.0,0.0,0.0,0.0,1.0,0.0,1.0,0.0,0.0,0.0,0.0,0.0,1.0,0.0,0.0,0.0,0.0,0.0,0.0,0.0,0.0,0.0,0.0,0.0,0.0,0.0,0.0,0.0,0.0,0.0,0.0,0.0,0.0,0.0,0.0,0.0,0.0,0.0,0.0,0.0,0.0,0.0,0.0,0.0
0.0,0.0,3.1,5.46,0.0,0.0,0.047,0.0,0.15,0.023,0.0,0.0,0.15,0.0,0.026,1.37,0.001,22.27,3.0,1050.0,60.0,0.0,0.0,0.0,0.0,0.0,0.0,0.0,0.0,0.0,0.0,0.0,0.0,1.0,55.0,0.0001667,-0.2,0.5,0.0,0.0,0.0,0.0,0.0,0.0,0.0,0.0,1.0,0.0,1.0,0.0,0.0,0.0,0.0,0.0,1.0,0.0,0.0,0.0,0.0,0.0,0.0,0.0,0.0,0.0,0.0,0.0,0.0,0.0,0.0,0.0,0.0,0.0,0.0,0.0,0.0,0.0,0.0,0.0,0.0,0.0,0.0,0.0,0.0,0.0,0.0,0.0
0.0,0.0,3.1,5.46,0.0,0.0,0.047,0.0,0.15,0.023,0.0,0.0,0.15,0.0,0.026,1.37,0.001,22.27,3.0,1050.0,60.0,0.0,0.0,0.0,0.0,0.0,0.0,0.0,0.0,0.0,0.0,0.0,0.0,1.0,55.0,0.0001667,-0.2,0.5,0.0,0.0,0.0,0.0,0.0,0.0,0.0,0.0,1.0,0.0,1.0,0.0,0.0,0.0,0.0,0.0,1.0,0.0,0.0,0.0,0.0,0.0,0.0,0.0,0.0,0.0,0.0,0.0,0.0,0.0,0.0,0.0,0.0,0.0,0.0,0.0,0.0,0.0,0.0,0.0,0.0,0.0,0.0,0.0,0.0,0.0,0.0,0.0
0.0,0.0,3.1,5.46,0.0,0.0,0.047,0.0,0.15,0.023,0.0,0.0,0.15,0.0,0.026,1.37,0.001,22.27,3.0,1050.0,60.0,0.0,0.0,0.0,0.0,0.0,0.0,0.0,0.0,0.0,0.0,0.0,0.0,1.0,55.0,0.0001667,-0.2,0.0,0.0,0.0,0.0,0.0,0.0,0.0,0.0,0.0,1.0,0.0,1.0,0.0,0.0,0.0,0.0,0.0,1.0,0.0,0.0,0.0,0.0,0.0,0.0,0.0,0.0,0.0,0.0,0.0,0.0,0.0,0.0,0.0,0.0,0.0,0.0,0.0,0.0,0.0,0.0,0.0,0.0,0.0,0.0,0.0,0.0,0.0,0.0,0.0
0.0,0.0,3.1,5.46,0.0,0.0,0.047,0.0,0.15,0.023,0.0,0.0,0.15,0.0,0.026,1.37,0.001,22.27,3.0,1050.0,60.0,1050.0,60.0,0.0,0.0,0.0,0.0,0.0,0.0,0.0,0.0,0.0,0.0,1.0,55.0,0.0001667,-0.2,0.0,0.0,0.0,0.0,0.0,0.0,0.0,0.0,0.0,1.0,0.0,1.0,0.0,0.0,0.0,0.0,0.0,1.0,0.0,0.0,0.0,0.0,0.0,0.0,0.0,0.0,0.0,0.0,0.0,0.0,0.0,0.0,0.0,0.0,0.0,0.0,0.0,0.0,0.0,0.0,0.0,0.0,0.0,0.0,0.0,0.0,0.0,0.0,0.0
0.0,0.0,3.1,5.46,0.0,0.0,0.047,0.0,0.15,0.023,0.0,0.0,0.15,0.0,0.026,1.37,0.001,22.27,3.0,1050.0,60.0,0.0,0.0,0.0,0.0,0.0,0.0,0.0,0.0,0.0,0.0,0.0,0.0,1.0,60.0,0.0001667,-0.2,0.75,0.0,0.0,0.0,0.0,0.0,0.0,0.0,0.0,1.0,0.0,1.0,0.0,0.0,0.0,0.0,0.0,1.0,0.0,0.0,0.0,0.0,0.0,0.0,0.0,0.0,0.0,0.0,0.0,0.0,0.0,0.0,0.0,0.0,0.0,0.0,0.0,0.0,0.0,0.0,0.0,0.0,0.0,0.0,0.0,0.0,0.0,0.0,0.0
0.0,0.0,3.1,5.46,0.0,0.0,0.047,0.0,0.15,0.023,0.0,0.0,0.15,0.0,0.026,1.37,0.001,22.27,3.0,1050.0,60.0,0.0,0.0,0.0,0.0,0.0,0.0,0.0,0.0,0.0,0.0,0.0,0.0,1.0,60.0,0.0001667,-0.2,0.5,0.0,0.0,0.0,0.0,0.0,0.0,0.0,0.0,1.0,0.0,1.0,0.0,0.0,0.0,0.0,0.0,1.0,0.0,0.0,0.0,0.0,0.0,0.0,0.0,0.0,0.0,0.0,0.0,0.0,0.0,0.0,0.0,0.0,0.0,0.0,0.0,0.0,0.0,0.0,0.0,0.0,0.0,0.0,0.0,0.0,0.0,0.0,0.0
0.0,0.0,3.1,5.46,0.0,0.0,0.047,0.0,0.15,0.023,0.0,0.0,0.15,0.0,0.026,1.37,0.001,22.27,3.0,1050.0,60.0,0.0,0.0,0.0,0.0,0.0,0.0,0.0,0.0,0.0,0.0,0.0,0.0,1.0,60.0,0.0001667,-0.2,0.6,0.0,0.0,0.0,0.0,0.0,0.0,0.0,0.0,1.0,0.0,1.0,0.0,0.0,0.0,0.0,0.0,1.0,0.0,0.0,0.0,0.0,0.0,0.0,0.0,0.0,0.0,0.0,0.0,0.0,0.0,0.0,0.0,0.0,0.0,0.0,0.0,0.0,0.0,0.0,0.0,0.0,0.0,0.0,0.0,0.0,0.0,0.0,0.0
0.0,0.0,3.1,5.46,0.0,0.0,0.047,0.0,0.15,0.023,0.0,0.0,0.15,0.0,0.026,1.37,0.001,22.27,3.0,1050.0,60.0,0.0,0.0,0.0,0.0,0.0,0.0,0.0,0.0,0.0,0.0,0.0,0.0,1.0,60.0,0.0001667,-0.2,0.4,0.0,0.0,0.0,0.0,0.0,0.0,0.0,0.0,1.0,0.0,1.0,0.0,0.0,0.0,0.0,0.0,1.0,0.0,0.0,0.0,0.0,0.0,0.0,0.0,0.0,0.0,0.0,0.0,0.0,0.0,0.0,0.0,0.0,0.0,0.0,0.0,0.0,0.0,0.0,0.0,0.0,0.0,0.0,0.0,0.0,0.0,0.0,0.0
0.0,0.0,3.1,5.46,0.0,0.0,0.047,0.0,0.15,0.023,0.0,0.0,0.15,0.0,0.026,1.37,0.001,22.27,3.0,1050.0,60.0,0.0,0.0,0.0,0.0,0.0,0.0,0.0,0.0,0.0,0.0,0.0,0.0,1.0,60.0,0.0001667,-0.2,0.35,0.0,0.0,0.0,0.0,0.0,0.0,0.0,0.0,1.0,0.0,1.0,0.0,0.0,0.0,0.0,0.0,1.0,0.0,0.0,0.0,0.0,0.0,0.0,0.0,0.0,0.0,0.0,0.0,0.0,0.0,0.0,0.0,0.0,0.0,0.0,0.0,0.0,0.0,0.0,0.0,0.0,0.0,0.0,0.0,0.0,0.0,0.0,0.0
0.0,0.0,3.1,5.46,0.0,0.0,0.047,0.0,0.15,0.023,0.0,0.0,0.15,0.0,0.026,1.37,0.001,22.27,3.0,1050.0,60.0,0.0,0.0,0.0,0.0,0.0,0.0,0.0,0.0,0.0,0.0,0.0,0.0,0.0,0.0,0.0,0.0,0.0,0.0,0.0,0.0,0.0,0.0,0.0,0.0,0.0,0.0,0.0,0.0,0.0,0.0,0.0,0.0,0.0,0.0,0.0,0.0,0.0,0.0,0.0,0.0,0.0,0.0,0.0,0.0,0.0,0.0,0.0,0.0,0.0,0.0,0.0,0.0,0.0,0.0,0.0,0.0,0.0,0.0,0.0,0.0,0.0,0.0,0.0,0.0,0.0
0.0,0.0,3.1,5.46,0.0,0.0,0.047,0.0,0.15,0.023,0.0,0.0,0.15,0.0,0.026,1.37,0.001,22.27,3.0,1050.0,60.0,0.0,0.0,0.0,0.0,0.0,0.0,0.0,0.0,0.0,0.0,0.0,0.0,0.0,0.0,0.0,0.0,0.0,0.0,0.0,0.0,0.0,0.0,0.0,0.0,0.0,0.0,0.0,0.0,0.0,0.0,0.0,0.0,0.0,0.0,0.0,0.0,0.0,0.0,0.0,0.0,0.0,0.0,0.0,0.0,0.0,0.0,0.0,0.0,0.0,0.0,0.0,0.0,0.0,0.0,0.0,0.0,0.0,0.0,0.0,0.0,0.0,0.0,0.0,0.0,0.0
0.0,0.0,3.1,5.46,0.0,0.0,0.047,0.0,0.15,0.023,0.0,0.0,0.15,0.0,0.026,1.37,0.001,22.27,3.0,1050.0,60.0,0.0,0.0,0.0,0.0,0.0,0.0,0.0,0.0,0.0,0.0,0.0,0.0,0.0,0.0,0.0,0.0,0.0,0.0,0.0,0.0,0.0,0.0,0.0,0.0,0.0,0.0,0.0,0.0,0.0,0.0,0.0,0.0,0.0,0.0,0.0,0.0,0.0,0.0,0.0,0.0,0.0,0.0,0.0,0.0,0.0,0.0,0.0,0.0,0.0,0.0,0.0,0.0,0.0,0.0,0.0,0.0,0.0,0.0,0.0,0.0,0.0,0.0,0.0,0.0,0.0
0.0,0.0,3.1,5.46,0.0,0.0,0.047,0.0,0.15,0.023,0.0,0.0,0.15,0.0,0.026,1.37,0.001,22.27,3.0,1050.0,60.0,0.0,0.0,0.0,0.0,0.0,0.0,0.0,0.0,0.0,0.0,0.0,0.0,0.0,0.0,0.0,0.0,0.0,0.0,0.0,0.0,0.0,0.0,0.0,0.0,0.0,0.0,0.0,0.0,0.0,0.0,0.0,0.0,0.0,0.0,0.0,0.0,0.0,0.0,0.0,0.0,0.0,0.0,0.0,0.0,0.0,0.0,0.0,0.0,0.0,0.0,0.0,0.0,0.0,0.0,0.0,0.0,0.0,0.0,0.0,0.0,0.0,0.0,0.0,0.0,0.0
0.0,0.0,3.1,5.46,0.0,0.0,0.047,0.0,0.15,0.023,0.0,0.0,0.15,0.0,0.026,1.37,0.001,22.27,3.0,1050.0,60.0,0.0,0.0,0.0,0.0,0.0,0.0,0.0,0.0,0.0,0.0,0.0,0.0,0.0,0.0,0.0,0.0,0.0,0.0,0.0,0.0,0.0,0.0,0.0,0.0,0.0,0.0,0.0,0.0,0.0,0.0,0.0,0.0,0.0,0.0,0.0,0.0,0.0,0.0,0.0,0.0,0.0,0.0,0.0,0.0,0.0,0.0,0.0,0.0,0.0,0.0,0.0,0.0,0.0,0.0,0.0,0.0,0.0,0.0,0.0,0.0,0.0,0.0,0.0,0.0,0.0
0.0,0.0,6.15,18.03,0.0,0.0,0.22,0.0,0.7,0.0,0.0,0.0,0.21,0.0,0.013,0.45,0.001,20.27,3.0,0.0,0.0,0.0,0.0,0.0,0.0,0.0,0.0,0.0,0.0,0.0,0.0,0.0,0.0,0.0,0.0,0.0,0.0,0.0,0.0,0.0,0.0,0.0,0.0,0.0,0.0,0.0,0.0,0.0,0.0,0.0,0.0,0.0,0.0,0.0,0.0,0.0,0.0,0.0,0.0,0.0,0.0,0.0,0.0,0.0,0.0,0.0,0.0,0.0,0.0,0.0,0.0,0.0,0.0,0.0,0.0,0.0,0.0,0.0,0.0,0.0,0.0,0.0,0.0,0.0,0.0,43.925
0.0,0.0,6.15,18.03,0.0,0.0,0.22,0.0,0.7,0.0,0.0,0.0,0.21,0.0,0.013,0.45,0.001,20.27,3.0,0.0,0.0,0.0,0.0,0.0,0.0,0.0,0.0,0.0,0.0,0.0,0.0,0.0,0.0,0.0,0.0,0.0,0.0,0.0,0.0,0.0,0.0,0.0,0.0,0.0,0.0,0.0,0.0,0.0,0.0,0.0,0.0,0.0,0.0,0.0,0.0,0.0,0.0,0.0,0.0,0.0,0.0,0.0,0.0,0.0,0.0,0.0,0.0,0.0,0.0,0.0,0.0,0.0,0.0,0.0,0.0,0.0,0.0,0.0,0.0,0.0,0.0,0.0,0.0,0.0,0.0,43.475
0.0,0.0,6.15,18.03,0.0,0.0,0.22,0.0,0.7,0.0,0.0,0.0,0.21,0.0,0.013,0.45,0.001,20.27,3.0,900.0,10.0,900.0,10.0,0.0,0.0,0.0,0.0,0.0,0.0,0.0,0.0,0.0,0.0,1.0,25.0,0.0,0.0,0.0,0.0,0.0,0.0,0.0,1.0,0.0,0.0,0.0,5.0,10.0,0.0,0.0,0.0,0.0,0.0,0.0,0.0,0.0,0.0,0.0,0.0,0.4382,0.0,0.0,0.0,0.0,0.0,0.0,0.0,0.0,0.0,0.0,0.0,0.0,0.0,0.0,0.0,0.0,0.0,0.0,0.0,0.0,0.0,0.0,0.0,0.0,0.0,0.0
0.0,0.0,6.15,18.03,0.0,0.0,0.22,0.0,0.7,0.0,0.0,0.0,0.21,0.0,0.013,0.45,0.001,20.27,3.0,900.0,30.0,0.0,0.0,0.0,0.0,0.0,0.0,0.0,0.0,0.0,0.0,0.0,0.0,1.0,25.0,0.0,0.0,0.0,0.0,0.0,0.0,0.0,1.0,0.0,0.0,0.0,5.0,10.0,0.0,0.0,0.0,0.0,0.0,0.0,0.0,0.0,0.0,0.0,0.0,0.4382,0.0,0.0,0.0,0.0,0.0,0.0,0.0,0.0,0.0,0.0,0.0,0.0,0.0,0.0,0.0,0.0,0.0,0.0,0.0,0.0,0.0,0.0,0.0,0.0,0.0,0.0
0.0,0.0,6.15,18.03,0.0,0.0,0.22,0.0,0.7,0.0,0.0,0.0,0.21,0.0,0.013,0.45,0.001,20.27,3.0,900.0,60.0,900.0,60.0,0.0,0.0,0.0,0.0,0.0,0.0,0.0,0.0,0.0,0.0,1.0,25.0,0.0,0.0,0.0,0.0,0.0,0.0,0.0,1.0,0.0,0.0,0.0,5.0,10.0,0.0,0.0,0.0,0.0,0.0,0.0,0.0,0.0,0.0,0.0,0.0,0.4382,0.0,0.0,0.0,0.0,0.0,0.0,0.0,0.0,0.0,0.0,0.0,0.0,0.0,0.0,0.0,0.0,0.0,0.0,0.0,0.0,0.0,0.0,0.0,0.0,0.0,0.0
0.0,0.0,6.15,18.03,0.0,0.0,0.22,0.0,0.7,0.0,0.0,0.0,0.21,0.0,0.013,0.45,0.001,20.27,3.0,900.0,180.0,900.0,180.0,0.0,0.0,0.0,0.0,0.0,0.0,0.0,0.0,0.0,0.0,1.0,25.0,0.0,0.0,0.0,0.0,0.0,0.0,0.0,1.0,0.0,0.0,0.0,5.0,10.0,0.0,0.0,0.0,0.0,0.0,0.0,0.0,0.0,0.0,0.0,0.0,0.4382,0.0,0.0,0.0,0.0,0.0,0.0,0.0,0.0,0.0,0.0,0.0,0.0,0.0,0.0,0.0,0.0,0.0,0.0,0.0,0.0,0.0,0.0,0.0,0.0,0.0,0.0
0.0,0.0,6.15,18.03,0.0,0.0,0.22,0.0,0.7,0.0,0.0,0.0,0.21,0.0,0.013,0.45,0.001,20.27,3.0,900.0,360.0,900.0,360.0,0.0,0.0,0.0,0.0,0.0,0.0,0.0,0.0,0.0,0.0,1.0,25.0,0.0,0.0,0.0,0.0,0.0,0.0,0.0,1.0,0.0,0.0,0.0,5.0,10.0,0.0,0.0,0.0,0.0,0.0,0.0,0.0,0.0,0.0,0.0,0.0,0.4382,0.0,0.0,0.0,0.0,0.0,0.0,0.0,0.0,0.0,0.0,0.0,0.0,0.0,0.0,0.0,0.0,0.0,0.0,0.0,0.0,0.0,0.0,0.0,0.0,0.0,0.0
0.0,0.0,6.15,18.03,0.0,0.0,0.22,0.0,0.7,0.0,0.0,0.0,0.21,0.0,0.013,0.45,0.001,20.27,3.0,900.0,10.0,900.0,10.0,0.0,0.0,0.0,0.0,0.0,0.0,0.0,0.0,0.0,0.0,1.0,25.0,0.0,0.0,0.0,0.0,0.0,0.0,0.0,1.0,0.0,0.0,0.0,5.0,10.0,0.0,0.0,0.0,0.0,0.0,0.0,0.0,0.0,0.0,0.0,0.0,0.4382,0.0,0.0,0.0,0.0,0.0,0.0,0.0,0.0,0.0,0.0,0.0,0.0,0.0,0.0,0.0,0.0,0.0,0.0,0.0,0.0,0.0,0.0,0.0,0.0,0.0,0.0
0.0,0.0,6.15,18.03,0.0,0.0,0.22,0.0,0.7,0.0,0.0,0.0,0.21,0.0,0.013,0.45,0.001,20.27,3.0,900.0,30.0,900.0,30.0,0.0,0.0,0.0,0.0,0.0,0.0,0.0,0.0,0.0,0.0,1.0,25.0,0.0,0.0,0.0,0.0,0.0,0.0,0.0,1.0,0.0,0.0,0.0,5.0,10.0,0.0,0.0,0.0,0.0,0.0,0.0,0.0,0.0,0.0,0.0,0.0,0.4382,0.0,0.0,0.0,0.0,0.0,0.0,0.0,0.0,0.0,0.0,0.0,0.0,0.0,0.0,0.0,0.0,0.0,0.0,0.0,0.0,0.0,0.0,0.0,0.0,0.0,0.0
0.0,0.0,6.15,18.03,0.0,0.0,0.22,0.0,0.7,0.0,0.0,0.0,0.21,0.0,0.013,0.45,0.001,20.27,3.0,900.0,60.0,900.0,60.0,0.0,0.0,0.0,0.0,0.0,0.0,0.0,0.0,0.0,0.0,1.0,25.0,0.0,0.0,0.0,0.0,0.0,0.0,0.0,1.0,0.0,0.0,0.0,5.0,10.0,0.0,0.0,0.0,0.0,0.0,0.0,0.0,0.0,0.0,0.0,0.0,0.4382,0.0,0.0,0.0,0.0,0.0,0.0,0.0,0.0,0.0,0.0,0.0,0.0,0.0,0.0,0.0,0.0,0.0,0.0,0.0,0.0,0.0,0.0,0.0,0.0,0.0,0.0
0.0,0.0,6.15,18.03,0.0,0.0,0.22,0.0,0.7,0.0,0.0,0.0,0.21,0.0,0.013,0.45,0.001,20.27,3.0,900.0,180.0,900.0,180.0,0.0,0.0,0.0,0.0,0.0,0.0,0.0,0.0,0.0,0.0,1.0,25.0,0.0,0.0,0.0,0.0,0.0,0.0,0.0,1.0,0.0,0.0,0.0,5.0,10.0,0.0,0.0,0.0,0.0,0.0,0.0,0.0,0.0,0.0,0.0,0.0,0.4382,0.0,0.0,0.0,0.0,0.0,0.0,0.0,0.0,0.0,0.0,0.0,0.0,0.0,0.0,0.0,0.0,0.0,0.0,0.0,0.0,0.0,0.0,0.0,0.0,0.0,0.0
0.0,0.0,6.15,18.03,0.0,0.0,0.22,0.0,0.7,0.0,0.0,0.0,0.21,0.0,0.013,0.45,0.001,20.27,3.0,900.0,360.0,900.0,360.0,0.0,0.0,0.0,0.0,0.0,0.0,0.0,0.0,0.0,0.0,1.0,25.0,0.0,0.0,0.0,0.0,0.0,0.0,0.0,1.0,0.0,0.0,0.0,5.0,10.0,0.0,0.0,0.0,0.0,0.0,0.0,0.0,0.0,0.0,0.0,0.0,0.4382,0.0,0.0,0.0,0.0,0.0,0.0,0.0,0.0,0.0,0.0,0.0,0.0,0.0,0.0,0.0,0.0,0.0,0.0,0.0,0.0,0.0,0.0,0.0,0.0,0.0,0.0
0.0,0.0,6.15,18.03,0.0,0.0,0.22,0.0,0.7,0.0,0.0,0.0,0.21,0.0,0.013,0.45,0.001,20.27,3.0,900.0,10.0,900.0,10.0,0.0,0.0,0.0,0.0,0.0,0.0,0.0,0.0,0.0,0.0,1.0,25.0,0.0,0.0,0.0,0.0,0.0,0.0,0.0,1.0,0.0,0.0,0.0,5.0,10.0,0.0,0.0,0.0,0.0,0.0,0.0,0.0,0.0,0.0,0.0,0.0,0.4382,0.0,0.0,0.0,0.0,0.0,0.0,0.0,0.0,0.0,0.0,0.0,0.0,0.0,0.0,0.0,0.0,0.0,0.0,0.0,0.0,0.0,0.0,0.0,0.0,0.0,0.0
0.0,0.0,6.15,18.03,0.0,0.0,0.22,0.0,0.7,0.0,0.0,0.0,0.21,0.0,0.013,0.45,0.001,20.27,3.0,900.0,30.0,900.0,30.0,0.0,0.0,0.0,0.0,0.0,0.0,0.0,0.0,0.0,0.0,1.0,25.0,0.0,0.0,0.0,0.0,0.0,0.0,0.0,1.0,0.0,0.0,0.0,5.0,10.0,0.0,0.0,0.0,0.0,0.0,0.0,0.0,0.0,0.0,0.0,0.0,0.4382,0.0,0.0,0.0,0.0,0.0,0.0,0.0,0.0,0.0,0.0,0.0,0.0,0.0,0.0,0.0,0.0,0.0,0.0,0.0,0.0,0.0,0.0,0.0,0.0,0.0,0.0
0.0,0.0,6.15,18.03,0.0,0.0,0.22,0.0,0.7,0.0,0.0,0.0,0.21,0.0,0.013,0.45,0.001,20.27,3.0,900.0,60.0,900.0,60.0,0.0,0.0,0.0,0.0,0.0,0.0,0.0,0.0,0.0,0.0,1.0,25.0,0.0,0.0,0.0,0.0,0.0,0.0,0.0,1.0,0.0,0.0,0.0,5.0,10.0,0.0,0.0,0.0,0.0,0.0,0.0,0.0,0.0,0.0,0.0,0.0,0.4382,0.0,0.0,0.0,0.0,0.0,0.0,0.0,0.0,0.0,0.0,0.0,0.0,0.0,0.0,0.0,0.0,0.0,0.0,0.0,0.0,0.0,0.0,0.0,0.0,0.0,0.0
0.0,0.0,6.15,18.03,0.0,0.0,0.22,0.0,0.7,0.0,0.0,0.0,0.21,0.0,0.013,0.45,0.001,20.27,3.0,900.0,180.0,900.0,180.0,0.0,0.0,0.0,0.0,0.0,0.0,0.0,0.0,0.0,0.0,1.0,25.0,0.0,0.0,0.0,0.0,0.0,0.0,0.0,1.0,0.0,0.0,0.0,5.0,10.0,0.0,0.0,0.0,0.0,0.0,0.0,0.0,0.0,0.0,0.0,0.0,0.4382,0.0,0.0,0.0,0.0,0.0,0.0,0.0,0.0,0.0,0.0,0.0,0.0,0.0,0.0,0.0,0.0,0.0,0.0,0.0,0.0,0.0,0.0,0.0,0.0,0.0,0.0
0.0,0.0,6.15,18.03,0.0,0.0,0.22,0.0,0.7,0.0,0.0,0.0,0.21,0.0,0.013,0.45,0.001,20.27,3.0,900.0,360.0,900.0,360.0,0.0,0.0,0.0,0.0,0.0,0.0,0.0,0.0,0.0,0.0,1.0,25.0,0.0,0.0,0.0,0.0,0.0,0.0,0.0,1.0,0.0,0.0,0.0,5.0,10.0,0.0,0.0,0.0,0.0,0.0,0.0,0.0,0.0,0.0,0.0,0.0,0.4382,0.0,0.0,0.0,0.0,0.0,0.0,0.0,0.0,0.0,0.0,0.0,0.0,0.0,0.0,0.0,0.0,0.0,0.0,0.0,0.0,0.0,0.0,0.0,0.0,0.0,0.0
0.0,0.0,6.15,18.03,0.0,0.0,0.22,0.0,0.7,0.0,0.0,0.0,0.21,0.0,0.013,0.45,0.001,20.27,3.0,900.0,0.0,0.0,0.0,0.0,0.0,0.0,0.0,0.0,0.0,0.0,0.0,0.0,0.0,1.0,0.0,0.0,0.0,0.0,3.0,0.7,1.0,45.2,0.0,0.0,0.0,0.0,6.0,0.0,1.0,0.0,0.0,0.0,0.0,0.0,0.0,0.0,0.0,0.0,0.0,0.0,1.0,0.0,0.0,0.0,0.0,0.0,0.0,0.0,0.0,0.0,0.0,0.0,0.0,0.0,0.0,0.0,0.0,0.0,0.0,0.0,0.0,0.0,0.0,0.0,0.0,0.0
0.0,0.0,6.15,18.03,0.0,0.0,0.22,0.0,0.7,0.0,0.0,0.0,0.21,0.0,0.013,0.45,0.001,20.27,3.0,900.0,0.0,900.0,0.0,0.0,0.0,0.0,0.0,0.0,0.0,0.0,0.0,0.0,0.0,1.0,0.0,0.0,0.0,0.0,3.0,0.7,1.0,35.5,0.0,0.0,0.0,0.0,6.0,0.0,2.0,0.0,0.0,0.0,0.0,0.0,0.0,0.0,0.0,0.0,0.0,0.0,2.0,0.0,0.0,0.0,0.0,0.0,0.0,0.0,0.0,0.0,0.0,0.0,0.0,0.0,0.0,0.0,0.0,0.0,0.0,0.0,0.0,0.0,0.0,0.0,0.0,0.0
0.0,0.0,6.15,18.03,0.0,0.0,0.22,0.0,0.7,0.0,0.0,0.0,0.21,0.0,0.013,0.45,0.001,20.27,3.0,900.0,0.0,900.0,0.0,0.0,0.0,0.0,0.0,0.0,0.0,0.0,0.0,0.0,0.0,1.0,0.0,0.0,0.0,0.0,3.0,0.7,1.0,29.2,0.0,0.0,0.0,0.0,6.0,0.0,3.0,0.0,0.0,0.0,0.0,0.0,0.0,0.0,0.0,0.0,0.0,0.0,3.0,0.0,0.0,0.0,0.0,0.0,0.0,0.0,0.0,0.0,0.0,0.0,0.0,0.0,0.0,0.0,0.0,0.0,0.0,0.0,0.0,0.0,0.0,0.0,0.0,0.0
0.0,0.0,6.15,18.03,0.0,0.0,0.22,0.0,0.7,0.0,0.0,0.0,0.21,0.0,0.013,0.45,0.001,20.27,3.0,900.0,5.0,900.0,5.0,0.0,0.0,0.0,0.0,0.0,0.0,0.0,0.0,0.0,0.0,1.0,0.0,0.0,0.0,0.0,3.0,0.7,1.0,47.7,0.0,0.0,0.0,0.0,6.0,0.0,1.0,0.0,0.0,0.0,0.0,0.0,0.0,0.0,0.0,0.0,0.0,0.0,1.0,0.0,0.0,0.0,0.0,0.0,0.0,0.0,0.0,0.0,0.0,0.0,0.0,0.0,0.0,0.0,0.0,0.0,0.0,0.0,0.0,0.0,0.0,0.0,0.0,0.0
0.0,0.0,6.15,18.03,0.0,0.0,0.22,0.0,0.7,0.0,0.0,0.0,0.21,0.0,0.013,0.45,0.001,20.27,3.0,900.0,10.0,900.0,10.0,0.0,0.0,0.0,0.0,0.0,0.0,0.0,0.0,0.0,0.0,1.0,0.0,0.0,0.0,0.0,3.0,0.7,1.0,40.5,0.0,0.0,0.0,0.0,6.0,0.0,1.0,0.0,0.0,0.0,0.0,0.0,0.0,0.0,0.0,0.0,0.0,0.0,1.0,0.0,0.0,0.0,0.0,0.0,0.0,0.0,0.0,0.0,0.0,0.0,0.0,0.0,0.0,0.0,0.0,0.0,0.0,0.0,0.0,0.0,0.0,0.0,0.0,0.0
0.0,0.0,6.15,18.03,0.0,0.0,0.22,0.0,0.7,0.0,0.0,0.0,0.21,0.0,0.013,0.45,0.001,20.27,3.0,900.0,30.0,900.0,30.0,0.0,0.0,0.0,0.0,0.0,0.0,0.0,0.0,0.0,0.0,1.0,0.0,0.0,0.0,0.0,3.0,0.7,1.0,40.7,0.0,0.0,0.0,0.0,6.0,0.0,1.0,0.0,0.0,0.0,0.0,0.0,0.0,0.0,0.0,0.0,0.0,0.0,1.0,0.0,0.0,0.0,0.0,0.0,0.0,0.0,0.0,0.0,0.0,0.0,0.0,0.0,0.0,0.0,0.0,0.0,0.0,0.0,0.0,0.0,0.0,0.0,0.0,0.0
0.0,0.0,6.15,18.03,0.0,0.0,0.22,0.0,0.7,0.0,0.0,0.0,0.21,0.0,0.013,0.45,0.001,20.27,3.0,900.0,60.0,900.0,60.0,0.0,0.0,0.0,0.0,0.0,0.0,0.0,0.0,0.0,0.0,1.0,0.0,0.0,0.0,0.0,3.0,0.7,1.0,38.5,0.0,0.0,0.0,0.0,6.0,0.0,1.0,0.0,0.0,0.0,0.0,0.0,0.0,0.0,0.0,0.0,0.0,0.0,1.0,0.0,0.0,0.0,0.0,0.0,0.0,0.0,0.0,0.0,0.0,0.0,0.0,0.0,0.0,0.0,0.0,0.0,0.0,0.0,0.0,0.0,0.0,0.0,0.0,0.0
0.0,0.0,6.15,18.03,0.0,0.0,0.22,0.0,0.7,0.0,0.0,0.0,0.21,0.0,0.013,0.45,0.001,20.27,3.0,900.0,90.0,900.0,90.0,0.0,0.0,0.0,0.0,0.0,0.0,0.0,0.0,0.0,0.0,1.0,0.0,0.0,0.0,0.0,3.0,0.7,1.0,44.7,0.0,0.0,0.0,0.0,6.0,0.0,1.0,0.0,0.0,0.0,0.0,0.0,0.0,0.0,0.0,0.0,0.0,0.0,1.0,0.0,0.0,0.0,0.0,0.0,0.0,0.0,0.0,0.0,0.0,0.0,0.0,0.0,0.0,0.0,0.0,0.0,0.0,0.0,0.0,0.0,0.0,0.0,0.0,0.0
