Repository: yuyouyu32/106Lab_Project

# 106Lab_ML
106Lab's machine learning programs.

File: 点蚀电位/数据整理/点蚀电位清洗版-1.csv (part 5 of 8)
Co,Ti,Mo,Ni,W,Al,Si,V,Cu,P,Fe,Sn,N,Nb,C,Mn,S,Cr,roughness,heat-treatment/temperature-1,heat-treatment/time-1,heat-treatment/temperature-2,heat-treatment/time-2,heat-treatment/temperature-3,heat-treatment/time-3,heat-treatment/temperature-4,heat-treatment/time-4,heat-treatment/temperature-5,heat-treatment/time-5,heat-treatment/temperature-6,heat-treatment/time-6,heat-treatment/temperature-7,heat-treatment/time-7,info/testing-area,info/temperature,info/scan-rate,info/initial-potential,result/pitting-breakdown-potential,info/initial-temperature,info/polarized-potential,info/heating-rate,result/critical-pitting-temperature,info/current-density,result/maximum-activation-current-density,result/maximum-reactivation-current-density,result/current-reactivation-ratio,solute-1,solution/weight-concentration-1,solution/mol-concentration-1,solute-2,solution/weight-concentration-2,solution/mol-concentration-2,solute-3,solution/mol-concentration-3,NaCl-mol,H2SO4-weight,H2SO4-mol,HCL-mol,Oxalic acid-mol,过硫酸铵-mol,NaBr-mol,FeCl3-mol,硼酸-mol,NaBr+NaCl-mol,Na2SO4-mol,OH-mol,硼酸盐-mol,KSCN-mol,SnCl2-mol,氢氧化钠-mol,immersion-test//cycles,cycle-number-1,weight-after-test-1,corrosion-rate-1,cycle-number-2,weight-after-test-2,corrosion-rate-2,weight-after-test-3,corrosion-rate-3,weight-after-test-4,corrosion-rate-4,weight-after-test-5,corrosion-rate-5,weight-after-test-6,corrosion-rate-6,PREN
0.0,0.0,6.15,18.03,0.0,0.0,0.22,0.0,0.7,0.0,0.0,0.0,0.21,0.0,0.013,0.45,0.001,20.27,3.0,900.0,120.0,900.0,120.0,0.0,0.0,0.0,0.0,0.0,0.0,0.0,0.0,0.0,0.0,1.0,0.0,0.0,0.0,0.0,3.0,0.7,1.0,50.8,0.0,0.0,0.0,0.0,6.0,0.0,1.0,0.0,0.0,0.0,0.0,0.0,0.0,0.0,0.0,0.0,0.0,0.0,1.0,0.0,0.0,0.0,0.0,0.0,0.0,0.0,0.0,0.0,0.0,0.0,0.0,0.0,0.0,0.0,0.0,0.0,0.0,0.0,0.0,0.0,0.0,0.0,0.0,0.0
0.0,0.0,6.15,18.03,0.0,0.0,0.22,0.0,0.7,0.0,0.0,0.0,0.21,0.0,0.013,0.45,0.001,20.27,3.0,900.0,180.0,900.0,180.0,0.0,0.0,0.0,0.0,0.0,0.0,0.0,0.0,0.0,0.0,1.0,0.0,0.0,0.0,0.0,3.0,0.7,1.0,49.7,0.0,0.0,0.0,0.0,6.0,0.0,1.0,0.0,0.0,0.0,0.0,0.0,0.0,0.0,0.0,0.0,0.0,0.0,1.0,0.0,0.0,0.0,0.0,0.0,0.0,0.0,0.0,0.0,0.0,0.0,0.0,0.0,0.0,0.0,0.0,0.0,0.0,0.0,0.0,0.0,0.0,0.0,0.0,0.0
0.0,0.0,6.15,18.03,0.0,0.0,0.22,0.0,0.7,0.0,0.0,0.0,0.21,0.0,0.013,0.45,0.001,20.27,3.0,900.0,360.0,900.0,360.0,0.0,0.0,0.0,0.0,0.0,0.0,0.0,0.0,0.0,0.0,1.0,0.0,0.0,0.0,0.0,3.0,0.7,1.0,44.5,0.0,0.0,0.0,0.0,6.0,0.0,1.0,0.0,0.0,0.0,0.0,0.0,0.0,0.0,0.0,0.0,0.0,0.0,1.0,0.0,0.0,0.0,0.0,0.0,0.0,0.0,0.0,0.0,0.0,0.0,0.0,0.0,0.0,0.0,0.0,0.0,0.0,0.0,0.0,0.0,0.0,0.0,0.0,0.0
0.0,0.0,6.15,18.03,0.0,0.0,0.22,0.0,0.7,0.0,0.0,0.0,0.21,0.0,0.013,0.45,0.001,20.27,3.0,900.0,0.0,900.0,0.0,0.0,0.0,0.0,0.0,0.0,0.0,0.0,0.0,0.0,0.0,1.0,0.0,0.0,0.0,0.0,3.0,0.7,1.0,74.2,0.0,0.0,0.0,0.0,9.0,0.0,0.5,0.0,0.0,0.0,0.0,0.0,0.0,0.0,0.0,0.0,0.0,0.0,0.0,0.0,0.0,0.5,0.0,0.0,0.0,0.0,0.0,0.0,0.0,0.0,0.0,0.0,0.0,0.0,0.0,0.0,0.0,0.0,0.0,0.0,0.0,0.0,0.0,0.0
0.0,0.0,6.15,18.03,0.0,0.0,0.22,0.0,0.7,0.0,0.0,0.0,0.21,0.0,0.013,0.45,0.001,20.27,3.0,900.0,5.0,0.0,0.0,0.0,0.0,0.0,0.0,0.0,0.0,0.0,0.0,0.0,0.0,1.0,0.0,0.0,0.0,0.0,3.0,0.7,1.0,69.0,0.0,0.0,0.0,0.0,9.0,0.0,0.5,0.0,0.0,0.0,0.0,0.0,0.0,0.0,0.0,0.0,0.0,0.0,0.0,0.0,0.0,0.5,0.0,0.0,0.0,0.0,0.0,0.0,0.0,0.0,0.0,0.0,0.0,0.0,0.0,0.0,0.0,0.0,0.0,0.0,0.0,0.0,0.0,0.0
0.0,0.0,6.15,18.03,0.0,0.0,0.22,0.0,0.7,0.0,0.0,0.0,0.21,0.0,0.013,0.45,0.001,20.27,3.0,900.0,10.0,900.0,10.0,0.0,0.0,0.0,0.0,0.0,0.0,0.0,0.0,0.0,0.0,1.0,0.0,0.0,0.0,0.0,3.0,0.7,1.0,64.7,0.0,0.0,0.0,0.0,9.0,0.0,0.5,0.0,0.0,0.0,0.0,0.0,0.0,0.0,0.0,0.0,0.0,0.0,0.0,0.0,0.0,0.5,0.0,0.0,0.0,0.0,0.0,0.0,0.0,0.0,0.0,0.0,0.0,0.0,0.0,0.0,0.0,0.0,0.0,0.0,0.0,0.0,0.0,0.0
0.0,0.0,6.15,18.03,0.0,0.0,0.22,0.0,0.7,0.0,0.0,0.0,0.21,0.0,0.013,0.45,0.001,20.27,3.0,900.0,30.0,900.0,30.0,0.0,0.0,0.0,0.0,0.0,0.0,0.0,0.0,0.0,0.0,1.0,0.0,0.0,0.0,0.0,3.0,0.7,1.0,65.7,0.0,0.0,0.0,0.0,9.0,0.0,0.5,0.0,0.0,0.0,0.0,0.0,0.0,0.0,0.0,0.0,0.0,0.0,0.0,0.0,0.0,0.5,0.0,0.0,0.0,0.0,0.0,0.0,0.0,0.0,0.0,0.0,0.0,0.0,0.0,0.0,0.0,0.0,0.0,0.0,0.0,0.0,0.0,0.0
0.0,0.0,6.15,18.03,0.0,0.0,0.22,0.0,0.7,0.0,0.0,0.0,0.21,0.0,0.013,0.45,0.001,20.27,3.0,900.0,60.0,900.0,60.0,0.0,0.0,0.0,0.0,0.0,0.0,0.0,0.0,0.0,0.0,1.0,0.0,0.0,0.0,0.0,3.0,0.7,1.0,59.8,0.0,0.0,0.0,0.0,9.0,0.0,0.5,0.0,0.0,0.0,0.0,0.0,0.0,0.0,0.0,0.0,0.0,0.0,0.0,0.0,0.0,0.5,0.0,0.0,0.0,0.0,0.0,0.0,0.0,0.0,0.0,0.0,0.0,0.0,0.0,0.0,0.0,0.0,0.0,0.0,0.0,0.0,0.0,0.0
0.0,0.0,6.15,18.03,0.0,0.0,0.22,0.0,0.7,0.0,0.0,0.0,0.21,0.0,0.013,0.45,0.001,20.27,3.0,900.0,90.0,900.0,90.0,0.0,0.0,0.0,0.0,0.0,0.0,0.0,0.0,0.0,0.0,1.0,0.0,0.0,0.0,0.0,3.0,0.7,1.0,58.2,0.0,0.0,0.0,0.0,9.0,0.0,0.5,0.0,0.0,0.0,0.0,0.0,0.0,0.0,0.0,0.0,0.0,0.0,0.0,0.0,0.0,0.5,0.0,0.0,0.0,0.0,0.0,0.0,0.0,0.0,0.0,0.0,0.0,0.0,0.0,0.0,0.0,0.0,0.0,0.0,0.0,0.0,0.0,0.0
0.0,0.0,6.15,18.03,0.0,0.0,0.22,0.0,0.7,0.0,0.0,0.0,0.21,0.0,0.013,0.45,0.001,20.27,3.0,900.0,120.0,900.0,120.0,0.0,0.0,0.0,0.0,0.0,0.0,0.0,0.0,0.0,0.0,1.0,0.0,0.0,0.0,0.0,3.0,0.7,1.0,56.0,0.0,0.0,0.0,0.0,9.0,0.0,0.5,0.0,0.0,0.0,0.0,0.0,0.0,0.0,0.0,0.0,0.0,0.0,0.0,0.0,0.0,0.5,0.0,0.0,0.0,0.0,0.0,0.0,0.0,0.0,0.0,0.0,0.0,0.0,0.0,0.0,0.0,0.0,0.0,0.0,0.0,0.0,0.0,0.0
0.0,0.0,6.15,18.03,0.0,0.0,0.22,0.0,0.7,0.0,0.0,0.0,0.21,0.0,0.013,0.45,0.001,20.27,3.0,900.0,180.0,900.0,180.0,0.0,0.0,0.0,0.0,0.0,0.0,0.0,0.0,0.0,0.0,1.0,0.0,0.0,0.0,0.0,3.0,0.7,1.0,50.8,0.0,0.0,0.0,0.0,9.0,0.0,0.5,0.0,0.0,0.0,0.0,0.0,0.0,0.0,0.0,0.0,0.0,0.0,0.0,0.0,0.0,0.5,0.0,0.0,0.0,0.0,0.0,0.0,0.0,0.0,0.0,0.0,0.0,0.0,0.0,0.0,0.0,0.0,0.0,0.0,0.0,0.0,0.0,0.0
0.0,0.0,6.15,18.03,0.0,0.0,0.22,0.0,0.7,0.0,0.0,0.0,0.21,0.0,0.013,0.45,0.001,20.27,3.0,900.0,360.0,900.0,360.0,0.0,0.0,0.0,0.0,0.0,0.0,0.0,0.0,0.0,0.0,1.0,0.0,0.0,0.0,0.0,3.0,0.7,1.0,50.2,0.0,0.0,0.0,0.0,9.0,0.0,0.5,0.0,0.0,0.0,0.0,0.0,0.0,0.0,0.0,0.0,0.0,0.0,0.0,0.0,0.0,0.5,0.0,0.0,0.0,0.0,0.0,0.0,0.0,0.0,0.0,0.0,0.0,0.0,0.0,0.0,0.0,0.0,0.0,0.0,0.0,0.0,0.0,0.0
0.0,0.0,6.2,23.87,0.0,0.0,0.28,0.0,0.36,0.0,0.0,0.0,0.2,0.0,0.02,0.44,0.0002,20.31,3.0,0.0,0.0,0.0,0.0,0.0,0.0,0.0,0.0,0.0,0.0,0.0,0.0,0.0,0.0,0.0,0.0,0.0,0.0,0.0,0.0,0.0,0.0,0.0,0.0,0.0,0.0,0.0,0.0,0.0,0.0,0.0,0.0,0.0,0.0,0.0,0.0,0.0,0.0,0.0,0.0,0.0,0.0,0.0,0.0,0.0,0.0,0.0,0.0,0.0,0.0,0.0,0.0,0.0,0.0,0.0,0.0,0.0,0.0,0.0,0.0,0.0,0.0,0.0,0.0,0.0,0.0,43.97
0.0,0.0,6.2,23.87,0.0,0.0,0.28,0.0,0.36,0.0,0.0,0.0,0.2,0.0,0.02,0.44,0.0002,20.31,3.0,0.0,0.0,0.0,0.0,0.0,0.0,0.0,0.0,0.0,0.0,0.0,0.0,0.0,0.0,0.0,0.0,0.0,0.0,0.0,0.0,0.0,0.0,0.0,0.0,0.0,0.0,0.0,0.0,0.0,0.0,0.0,0.0,0.0,0.0,0.0,0.0,0.0,0.0,0.0,0.0,0.0,0.0,0.0,0.0,0.0,0.0,0.0,0.0,0.0,0.0,0.0,0.0,0.0,0.0,0.0,0.0,0.0,0.0,0.0,0.0,0.0,0.0,0.0,0.0,0.0,0.0,43.53
0.0,0.0,6.15,18.03,0.0,0.0,0.22,0.0,0.7,0.0,0.0,0.0,0.21,0.0,0.013,0.45,0.001,20.27,3.0,900.0,5.0,0.0,0.0,0.0,0.0,0.0,0.0,0.0,0.0,0.0,0.0,0.0,0.0,1.0,0.0,0.0,0.0,0.0,3.0,0.7,1.0,47.7,0.0,0.0,0.0,0.0,6.0,0.0,1.0,0.0,0.0,0.0,0.0,0.0,0.0,0.0,0.0,0.0,0.0,0.0,1.0,0.0,0.0,0.0,0.0,0.0,0.0,0.0,0.0,0.0,0.0,0.0,0.0,0.0,0.0,0.0,0.0,0.0,0.0,0.0,0.0,0.0,0.0,0.0,0.0,0.0
0.0,0.0,6.15,18.03,0.0,0.0,0.22,0.0,0.7,0.0,0.0,0.0,0.21,0.0,0.013,0.45,0.001,20.27,3.0,900.0,5.0,900.0,5.0,0.0,0.0,0.0,0.0,0.0,0.0,0.0,0.0,0.0,0.0,1.0,0.0,0.0,0.0,0.0,3.0,0.7,1.0,47.7,0.0,0.0,0.0,0.0,6.0,0.0,1.0,0.0,0.0,0.0,0.0,0.0,0.0,0.0,0.0,0.0,0.0,0.0,1.0,0.0,0.0,0.0,0.0,0.0,0.0,0.0,0.0,0.0,0.0,0.0,0.0,0.0,0.0,0.0,0.0,0.0,0.0,0.0,0.0,0.0,0.0,0.0,0.0,0.0
0.0,0.0,6.15,18.03,0.0,0.0,0.22,0.0,0.7,0.0,0.0,0.0,0.21,0.0,0.013,0.45,0.001,20.27,3.0,900.0,5.0,900.0,5.0,0.0,0.0,0.0,0.0,0.0,0.0,0.0,0.0,0.0,0.0,1.0,0.0,0.0,0.0,0.0,3.0,0.7,1.0,47.7,0.0,0.0,0.0,0.0,6.0,0.0,1.0,0.0,0.0,0.0,0.0,0.0,0.0,0.0,0.0,0.0,0.0,0.0,1.0,0.0,0.0,0.0,0.0,0.0,0.0,0.0,0.0,0.0,0.0,0.0,0.0,0.0,0.0,0.0,0.0,0.0,0.0,0.0,0.0,0.0,0.0,0.0,0.0,0.0
0.0,0.0,6.15,18.03,0.0,0.0,0.22,0.0,0.7,0.0,0.0,0.0,0.21,0.0,0.013,0.45,0.001,20.27,3.0,900.0,5.0,900.0,5.0,0.0,0.0,0.0,0.0,0.0,0.0,0.0,0.0,0.0,0.0,1.0,0.0,0.0,0.0,0.0,3.0,0.7,1.0,47.7,0.0,0.0,0.0,0.0,6.0,0.0,1.0,0.0,0.0,0.0,0.0,0.0,0.0,0.0,0.0,0.0,0.0,0.0,1.0,0.0,0.0,0.0,0.0,0.0,0.0,0.0,0.0,0.0,0.0,0.0,0.0,0.0,0.0,0.0,0.0,0.0,0.0,0.0,0.0,0.0,0.0,0.0,0.0,0.0
0.0,0.0,6.15,18.03,0.0,0.0,0.22,0.0,0.7,0.0,0.0,0.0,0.21,0.0,0.013,0.45,0.001,20.27,3.0,900.0,0.0,900.0,0.0,0.0,0.0,0.0,0.0,0.0,0.0,0.0,0.0,0.0,0.0,1.0,0.0,0.0,0.0,0.0,3.0,0.7,1.0,74.2,0.0,0.0,0.0,0.0,9.0,0.0,0.5,0.0,0.0,0.0,0.0,0.0,0.0,0.0,0.0,0.0,0.0,0.0,0.0,0.0,0.0,0.5,0.0,0.0,0.0,0.0,0.0,0.0,0.0,0.0,0.0,0.0,0.0,0.0,0.0,0.0,0.0,0.0,0.0,0.0,0.0,0.0,0.0,0.0
0.0,0.0,3.1,5.46,0.0,0.0,0.047,0.0,0.15,0.023,0.0,0.0,0.15,0.0,0.026,1.37,0.001,22.27,3.0,1050.0,60.0,0.0,0.0,0.0,0.0,0.0,0.0,0.0,0.0,0.0,0.0,0.0,0.0,0.0,0.0,0.0,0.0,0.0,0.0,0.0,0.0,0.0,0.0,0.0,0.0,0.0,0.0,0.0,0.0,0.0,0.0,0.0,0.0,0.0,0.0,0.0,0.0,0.0,0.0,0.0,0.0,0.0,0.0,0.0,0.0,0.0,0.0,0.0,0.0,0.0,0.0,0.0,0.0,0.0,0.0,0.0,0.0,0.0,0.0,0.0,0.0,0.0,0.0,0.0,0.0,0.0
0.0,0.0,3.1,5.46,0.0,0.0,0.047,0.0,0.15,0.023,0.0,0.0,0.15,0.0,0.026,1.37,0.001,22.27,3.0,1050.0,60.0,0.0,0.0,0.0,0.0,0.0,0.0,0.0,0.0,0.0,0.0,0.0,0.0,0.0,0.0,0.0,0.0,0.0,0.0,0.0,0.0,0.0,0.0,0.0,0.0,0.0,0.0,0.0,0.0,0.0,0.0,0.0,0.0,0.0,0.0,0.0,0.0,0.0,0.0,0.0,0.0,0.0,0.0,0.0,0.0,0.0,0.0,0.0,0.0,0.0,0.0,0.0,0.0,0.0,0.0,0.0,0.0,0.0,0.0,0.0,0.0,0.0,0.0,0.0,0.0,0.0
0.0,0.0,3.1,5.46,0.0,0.0,0.047,0.0,0.15,0.023,0.0,0.0,0.15,0.0,0.026,1.37,0.001,22.27,3.0,1050.0,60.0,0.0,0.0,0.0,0.0,0.0,0.0,0.0,0.0,0.0,0.0,0.0,0.0,0.0,0.0,0.0,0.0,0.0,0.0,0.0,0.0,0.0,0.0,0.0,0.0,0.0,0.0,0.0,0.0,0.0,0.0,0.0,0.0,0.0,0.0,0.0,0.0,0.0,0.0,0.0,0.0,0.0,0.0,0.0,0.0,0.0,0.0,0.0,0.0,0.0,0.0,0.0,0.0,0.0,0.0,0.0,0.0,0.0,0.0,0.0,0.0,0.0,0.0,0.0,0.0,0.0
0.0,0.0,3.1,5.46,0.0,0.0,0.047,0.0,0.15,0.023,0.0,0.0,0.15,0.0,0.026,1.37,0.001,22.27,3.0,1050.0,60.0,0.0,0.0,0.0,0.0,0.0,0.0,0.0,0.0,0.0,0.0,0.0,0.0,0.0,0.0,0.0,0.0,0.0,0.0,0.0,0.0,0.0,0.0,0.0,0.0,0.0,0.0,0.0,0.0,0.0,0.0,0.0,0.0,0.0,0.0,0.0,0.0,0.0,0.0,0.0,0.0,0.0,0.0,0.0,0.0,0.0,0.0,0.0,0.0,0.0,0.0,0.0,0.0,0.0,0.0,0.0,0.0,0.0,0.0,0.0,0.0,0.0,0.0,0.0,0.0,0.0
0.0,0.0,3.1,5.46,0.0,0.0,0.047,0.0,0.15,0.023,0.0,0.0,0.15,0.0,0.026,1.37,0.001,22.27,3.0,1050.0,60.0,0.0,0.0,0.0,0.0,0.0,0.0,0.0,0.0,0.0,0.0,0.0,0.0,0.0,0.0,0.0,0.0,0.0,0.0,0.0,0.0,0.0,0.0,0.0,0.0,0.0,0.0,0.0,0.0,0.0,0.0,0.0,0.0,0.0,0.0,0.0,0.0,0.0,0.0,0.0,0.0,0.0,0.0,0.0,0.0,0.0,0.0,0.0,0.0,0.0,0.0,0.0,0.0,0.0,0.0,0.0,0.0,0.0,0.0,0.0,0.0,0.0,0.0,0.0,0.0,0.0
0.0,0.0,3.1,5.46,0.0,0.0,0.47,0.0,0.15,0.023,0.0,0.0,0.15,0.0,0.026,1.37,0.001,22.27,3.0,1080.0,30.0,0.0,0.0,0.0,0.0,0.0,0.0,0.0,0.0,0.0,0.0,0.0,0.0,0.5,40.0,0.0001667,0.05,0.0,0.0,0.0,0.0,0.0,0.0,0.0,0.0,0.0,1.0,0.0,1.0,0.0,0.0,0.0,0.0,0.0,1.0,0.0,0.0,0.0,0.0,0.0,0.0,0.0,0.0,0.0,0.0,0.0,0.0,0.0,0.0,0.0,0.0,0.0,0.0,0.0,0.0,0.0,0.0,0.0,0.0,0.0,0.0,0.0,0.0,0.0,0.0,0.0
0.0,0.0,3.1,5.46,0.0,0.0,0.47,0.0,0.15,0.023,0.0,0.0,0.15,0.0,0.026,1.37,0.001,22.27,3.0,1080.0,30.0,0.0,0.0,0.0,0.0,0.0,0.0,0.0,0.0,0.0,0.0,0.0,0.0,0.5,60.0,0.0001667,0.05,0.74,0.0,0.0,0.0,0.0,0.0,0.0,0.0,0.0,1.0,0.0,1.0,0.0,0.0,0.0,0.0,0.0,1.0,0.0,0.0,0.0,0.0,0.0,0.0,0.0,0.0,0.0,0.0,0.0,0.0,0.0,0.0,0.0,0.0,0.0,0.0,0.0,0.0,0.0,0.0,0.0,0.0,0.0,0.0,0.0,0.0,0.0,0.0,0.0
0.0,0.0,3.1,5.46,0.0,0.0,0.47,0.0,0.15,0.023,0.0,0.0,0.15,0.0,0.026,1.37,0.001,22.27,3.0,1080.0,30.0,0.0,0.0,0.0,0.0,0.0,0.0,0.0,0.0,0.0,0.0,0.0,0.0,0.5,30.0,0.0001667,0.05,0.0,0.0,0.0,0.0,0.0,0.0,0.0,0.0,0.0,1.0,0.0,1.0,0.0,0.0,0.0,0.0,0.0,1.0,0.0,0.0,0.0,0.0,0.0,0.0,0.0,0.0,0.0,0.0,0.0,0.0,0.0,0.0,0.0,0.0,0.0,0.0,0.0,0.0,0.0,0.0,0.0,0.0,0.0,0.0,0.0,0.0,0.0,0.0,0.0
0.0,0.0,3.1,5.46,0.0,0.0,0.47,0.0,0.15,0.023,0.0,0.0,0.15,0.0,0.026,1.37,0.001,22.27,3.0,1080.0,30.0,0.0,0.0,0.0,0.0,0.0,0.0,0.0,0.0,0.0,0.0,0.0,0.0,0.5,70.0,0.0001667,0.05,0.34,0.0,0.0,0.0,0.0,0.0,0.0,0.0,0.0,1.0,0.0,1.0,0.0,0.0,0.0,0.0,0.0,1.0,0.0,0.0,0.0,0.0,0.0,0.0,0.0,0.0,0.0,0.0,0.0,0.0,0.0,0.0,0.0,0.0,0.0,0.0,0.0,0.0,0.0,0.0,0.0,0.0,0.0,0.0,0.0,0.0,0.0,0.0,0.0
0.0,0.0,1.77,0.18,0.0,0.0,0.38,0.0,0.0,0.024,0.0,0.0,0.0,0.15,0.008,0.29,0.001,17.77,3.0,0.0,0.0,0.0,0.0,0.0,0.0,0.0,0.0,0.0,0.0,0.0,0.0,0.0,0.0,0.5,0.0,0.0,0.0,0.0,0.0,0.7,6.0,30.0,0.0,0.0,0.0,0.0,1.0,0.0,1.0,0.0,0.0,0.0,0.0,0.0,1.0,0.0,0.0,0.0,0.0,0.0,0.0,0.0,0.0,0.0,0.0,0.0,0.0,0.0,0.0,0.0,0.0,0.0,0.0,0.0,0.0,0.0,0.0,0.0,0.0,0.0,0.0,0.0,0.0,0.0,0.0,0.0
0.0,0.0,3.1,5.46,0.0,0.0,0.47,0.0,0.15,0.023,0.0,0.0,0.15,0.0,0.026,1.37,0.001,22.27,3.0,1080.0,30.0,1080.0,30.0,0.0,0.0,0.0,0.0,0.0,0.0,0.0,0.0,0.0,0.0,0.5,0.0,0.0,0.0,0.0,0.0,0.7,6.0,59.0,0.0,0.0,0.0,0.0,1.0,0.0,1.0,0.0,0.0,0.0,0.0,0.0,1.0,0.0,0.0,0.0,0.0,0.0,0.0,0.0,0.0,0.0,0.0,0.0,0.0,0.0,0.0,0.0,0.0,0.0,0.0,0.0,0.0,0.0,0.0,0.0,0.0,0.0,0.0,0.0,0.0,0.0,0.0,0.0
0.0,0.0,4.36,23.91,0.0,0.0,0.34,0.0,0.0,0.0,0.0,0.0,0.055,0.0,0.014,1.4,0.001,19.84,3.0,0.0,0.0,0.0,0.0,0.0,0.0,0.0,0.0,0.0,0.0,0.0,0.0,0.0,0.0,0.5,0.0,0.0,0.0,0.0,0.0,0.7,6.0,63.0,0.0,0.0,0.0,0.0,1.0,0.0,1.0,0.0,0.0,0.0,0.0,0.0,1.0,0.0,0.0,0.0,0.0,0.0,0.0,0.0,0.0,0.0,0.0,0.0,0.0,0.0,0.0,0.0,0.0,0.0,0.0,0.0,0.0,0.0,0.0,0.0,0.0,0.0,0.0,0.0,0.0,0.0,0.0,0.0
0.0,0.0,3.1,11.52,0.0,0.0,0.33,0.0,0.33,0.029,0.0,0.0,0.078,0.0,0.021,1.3,0.0,17.97,3.0,0.0,0.0,0.0,0.0,0.0,0.0,0.0,0.0,0.0,0.0,0.0,0.0,0.0,0.0,0.5,0.0,0.0,0.0,0.0,0.0,0.7,6.0,40.0,0.0,0.0,0.0,0.0,1.0,0.0,1.0,0.0,0.0,0.0,0.0,0.0,1.0,0.0,0.0,0.0,0.0,0.0,0.0,0.0,0.0,0.0,0.0,0.0,0.0,0.0,0.0,0.0,0.0,0.0,0.0,0.0,0.0,0.0,0.0,0.0,0.0,0.0,0.0,0.0,0.0,0.0,0.0,0.0
0.0,0.0,3.41,6.26,0.0,0.0,0.12,0.0,0.1,0.026,0.0,0.0,0.0,0.0,0.014,0.76,0.001,25.8,3.0,1150.0,30.0,0.0,0.0,0.0,0.0,0.0,0.0,0.0,0.0,0.0,0.0,0.0,0.0,0.5,0.0,0.0,0.0,0.0,0.0,0.7,6.0,87.0,0.0,0.0,0.0,0.0,1.0,0.0,1.0,0.0,0.0,0.0,0.0,0.0,1.0,0.0,0.0,0.0,0.0,0.0,0.0,0.0,0.0,0.0,0.0,0.0,0.0,0.0,0.0,0.0,0.0,0.0,0.0,0.0,0.0,0.0,0.0,0.0,0.0,0.0,0.0,0.0,0.0,0.0,0.0,0.0
0.0,0.0,0.0,8.05,0.0,0.0,0.4,0.0,0.0,0.031,0.0,0.0,0.05,0.0,0.05,0.9,0.001,18.1,3.0,0.0,0.0,0.0,0.0,0.0,0.0,0.0,0.0,0.0,0.0,0.0,0.0,0.0,0.0,0.5,50.0,0.0001667,-0.05,0.4,0.0,0.0,0.0,0.0,0.0,0.0,0.0,0.0,12.0,0.0,0.02,1.0,0.0,0.5,0.0,0.0,0.5,0.0,0.0,0.0,0.0,0.0,0.0,0.0,0.0,0.0,0.0,0.0,0.02,0.0,0.0,0.0,0.0,0.0,0.0,0.0,0.0,0.0,0.0,0.0,0.0,0.0,0.0,0.0,0.0,0.0,0.0,0.0
0.0,0.0,0.0,8.05,0.0,0.0,0.4,0.0,0.0,0.031,0.0,0.0,0.05,0.0,0.05,0.0,0.001,0.0,3.0,0.0,0.0,0.0,0.0,0.0,0.0,0.0,0.0,0.0,0.0,0.0,0.0,0.0,0.0,0.5,50.0,0.0001667,-0.05,0.4,0.0,0.0,0.0,0.0,0.0,0.0,0.0,0.0,1.0,0.0,0.5,12.0,0.0,0.02,0.0,0.0,0.5,0.0,0.0,0.0,0.0,0.0,0.0,0.0,0.0,0.0,0.0,0.0,0.02,0.0,0.0,0.0,0.0,0.0,0.0,0.0,0.0,0.0,0.0,0.0,0.0,0.0,0.0,0.0,0.0,0.0,0.0,0.0
0.0,0.0,0.0,8.05,0.0,0.0,0.4,0.0,0.0,0.031,0.0,0.0,0.05,0.0,0.05,0.0,0.001,0.0,3.0,0.0,0.0,0.0,0.0,0.0,0.0,0.0,0.0,0.0,0.0,0.0,0.0,0.0,0.0,0.5,50.0,0.0001667,-0.05,0.862,0.0,0.0,0.0,0.0,0.0,0.0,0.0,0.0,1.0,0.0,0.005,12.0,0.0,0.02,0.0,0.0,0.005,0.0,0.0,0.0,0.0,0.0,0.0,0.0,0.0,0.0,0.0,0.0,0.02,0.0,0.0,0.0,0.0,0.0,0.0,0.0,0.0,0.0,0.0,0.0,0.0,0.0,0.0,0.0,0.0,0.0,0.0,0.0
0.0,0.0,0.0,8.05,0.0,0.0,0.4,0.0,0.0,0.031,0.0,0.0,0.05,0.0,0.05,0.0,0.001,0.0,3.0,0.0,0.0,0.0,0.0,0.0,0.0,0.0,0.0,0.0,0.0,0.0,0.0,0.0,0.0,0.5,50.0,0.0001667,-0.05,0.75,0.0,0.0,0.0,0.0,0.0,0.0,0.0,0.0,1.0,0.0,0.01,12.0,0.0,0.02,0.0,0.0,0.01,0.0,0.0,0.0,0.0,0.0,0.0,0.0,0.0,0.0,0.0,0.0,0.02,0.0,0.0,0.0,0.0,0.0,0.0,0.0,0.0,0.0,0.0,0.0,0.0,0.0,0.0,0.0,0.0,0.0,0.0,0.0
0.0,0.0,0.0,8.05,0.0,0.0,0.4,0.0,0.0,0.031,0.0,0.0,0.05,0.0,0.05,0.0,0.001,0.0,3.0,0.0,0.0,0.0,0.0,0.0,0.0,0.0,0.0,0.0,0.0,0.0,0.0,0.0,0.0,0.5,50.0,0.0001667,-0.05,0.7,0.0,0.0,0.0,0.0,0.0,0.0,0.0,0.0,1.0,0.0,0.05,12.0,0.0,0.02,0.0,0.0,0.05,0.0,0.0,0.0,0.0,0.0,0.0,0.0,0.0,0.0,0.0,0.0,0.02,0.0,0.0,0.0,0.0,0.0,0.0,0.0,0.0,0.0,0.0,0.0,0.0,0.0,0.0,0.0,0.0,0.0,0.0,0.0
0.0,0.0,0.0,8.05,0.0,0.0,0.4,0.0,0.0,0.031,0.0,0.0,0.05,0.0,0.05,0.0,0.001,0.0,3.0,0.0,0.0,0.0,0.0,0.0,0.0,0.0,0.0,0.0,0.0,0.0,0.0,0.0,0.0,0.5,50.0,0.0001667,-0.05,0.56,0.0,0.0,0.0,0.0,0.0,0.0,0.0,0.0,1.0,0.0,0.1,12.0,0.0,0.02,0.0,0.0,0.1,0.0,0.0,0.0,0.0,0.0,0.0,0.0,0.0,0.0,0.0,0.0,0.02,0.0,0.0,0.0,0.0,0.0,0.0,0.0,0.0,0.0,0.0,0.0,0.0,0.0,0.0,0.0,0.0,0.0,0.0,0.0
0.0,0.0,0.0,8.05,0.0,0.0,0.4,0.0,0.0,0.031,0.0,0.0,0.05,0.0,0.05,0.0,0.001,0.0,3.0,0.0,0.0,0.0,0.0,0.0,0.0,0.0,0.0,0.0,0.0,0.0,0.0,0.0,0.0,0.5,50.0,0.0001667,-0.05,0.0,0.0,0.0,0.0,0.0,0.0,0.0,0.0,0.0,1.0,0.0,0.0,12.0,0.0,0.02,0.0,0.0,0.0,0.0,0.0,0.0,0.0,0.0,0.0,0.0,0.0,0.0,0.0,0.0,0.02,0.0,0.0,0.0,0.0,0.0,0.0,0.0,0.0,0.0,0.0,0.0,0.0,0.0,0.0,0.0,0.0,0.0,0.0,0.0
0.0,0.0,0.42,4.8,0.0,0.0,0.38,0.0,0.3,0.025,0.0,0.0,0.12,0.0,0.016,1.49,0.001,23.23,3.0,1350.0,2.0,800.0,0.0,0.0,0.0,0.0,0.0,0.0,0.0,0.0,0.0,0.0,0.0,0.0,0.0,0.0,0.0,0.0,0.0,0.0,0.0,0.0,0.0,0.0,0.0,0.0,0.0,0.0,0.0,0.0,0.0,0.0,0.0,0.0,0.0,0.0,0.0,0.0,0.0,0.0,0.0,0.0,0.0,0.0,0.0,0.0,0.0,0.0,0.0,0.0,0.0,0.0,0.0,0.0,0.0,0.0,0.0,0.0,0.0,0.0,0.0,0.0,0.0,0.0,0.0,23.26306
0.0,0.0,0.42,4.8,0.0,0.0,0.38,0.0,0.3,0.025,0.0,0.0,0.12,0.0,0.016,1.49,0.001,23.23,3.0,1350.0,2.0,800.0,0.0,0.0,0.0,0.0,0.0,0.0,0.0,0.0,0.0,0.0,0.0,0.0,0.0,0.0,0.0,0.0,0.0,0.0,0.0,0.0,0.0,0.0,0.0,0.0,0.0,0.0,0.0,0.0,0.0,0.0,0.0,0.0,0.0,0.0,0.0,0.0,0.0,0.0,0.0,0.0,0.0,0.0,0.0,0.0,0.0,0.0,0.0,0.0,0.0,0.0,0.0,0.0,0.0,0.0,0.0,0.0,0.0,0.0,0.0,0.0,0.0,0.0,0.0,23.26306
0.0,0.0,0.42,4.8,0.0,0.0,0.38,0.0,0.3,0.025,0.0,0.0,0.12,0.0,0.016,1.49,0.001,23.23,3.0,1350.0,2.0,800.0,0.0,0.0,0.0,0.0,0.0,0.0,0.0,0.0,0.0,0.0,0.0,0.0,0.0,0.0,0.0,0.0,0.0,0.0,0.0,0.0,0.0,0.0,0.0,0.0,0.0,0.0,0.0,0.0,0.0,0.0,0.0,0.0,0.0,0.0,0.0,0.0,0.0,0.0,0.0,0.0,0.0,0.0,0.0,0.0,0.0,0.0,0.0,0.0,0.0,0.0,0.0,0.0,0.0,0.0,0.0,0.0,0.0,0.0,0.0,0.0,0.0,0.0,0.0,25.046
0.0,0.0,0.02,6.7,0.0,0.0,0.7,0.0,0.0,0.03,0.0,0.0,0.03,0.0,0.11,0.8,0.005,16.45,3.0,700.0,6.0,700.0,6.0,0.0,0.0,0.0,0.0,0.0,0.0,0.0,0.0,0.0,0.0,1.0,30.0,0.000166,0.0,0.0,0.0,0.0,0.0,0.0,0.0,0.054,0.018,33.31,2.0,0.0,0.5,13.0,0.0,0.01,0.0,0.0,0.0,0.0,0.5,0.0,0.0,0.0,0.0,0.0,0.0,0.0,0.0,0.0,0.0,0.01,0.0,0.0,0.0,0.0,0.0,0.0,0.0,0.0,0.0,0.0,0.0,0.0,0.0,0.0,0.0,0.0,0.0,0.0
0.0,0.0,0.02,6.7,0.0,0.0,0.7,0.0,0.0,0.03,0.0,0.0,0.03,0.0,0.11,0.8,0.005,16.45,3.0,700.0,8.0,700.0,8.0,0.0,0.0,0.0,0.0,0.0,0.0,0.0,0.0,0.0,0.0,1.0,30.0,0.000166,0.0,0.0,0.0,0.0,0.0,0.0,0.0,0.063,0.022,35.01,2.0,0.0,0.5,13.0,0.0,0.01,0.0,0.0,0.0,0.0,0.5,0.0,0.0,0.0,0.0,0.0,0.0,0.0,0.0,0.0,0.0,0.01,0.0,0.0,0.0,0.0,0.0,0.0,0.0,0.0,0.0,0.0,0.0,0.0,0.0,0.0,0.0,0.0,0.0,0.0
0.0,0.0,0.02,6.7,0.0,0.0,0.7,0.0,0.0,0.03,0.0,0.0,0.03,0.0,0.11,0.8,0.005,16.45,3.0,700.0,5.0,700.0,5.0,0.0,0.0,0.0,0.0,0.0,0.0,0.0,0.0,0.0,0.0,1.0,30.0,0.000166,0.0,0.0,0.0,0.0,0.0,0.0,0.0,0.066,0.008,12.23,2.0,0.0,0.5,13.0,0.0,0.01,0.0,0.0,0.0,0.0,0.5,0.0,0.0,0.0,0.0,0.0,0.0,0.0,0.0,0.0,0.0,0.01,0.0,0.0,0.0,0.0,0.0,0.0,0.0,0.0,0.0,0.0,0.0,0.0,0.0,0.0,0.0,0.0,0.0,0.0
0.0,0.0,0.3,4.0,0.0,0.0,0.45,0.0,0.0,0.04,0.0,0.0,0.14,0.0,0.018,1.48,0.004,22.9,3.0,1030.0,60.0,0.0,0.0,0.0,0.0,0.0,0.0,0.0,0.0,0.0,0.0,0.0,0.0,0.01,40.0,0.001,-0.6,0.4,0.0,0.0,0.0,0.0,0.0,0.0,0.0,0.0,1.0,4.0,0.0,0.0,0.0,0.0,0.0,0.0,0.6836,0.0,0.0,0.0,0.0,0.0,0.0,0.0,0.0,0.0,0.0,0.0,0.0,0.0,0.0,0.0,0.0,0.0,0.0,0.0,0.0,0.0,0.0,0.0,0.0,0.0,0.0,0.0,0.0,0.0,0.0,0.0
0.0,0.0,0.02,6.7,0.0,0.0,0.7,0.0,0.0,0.03,0.0,0.0,0.03,0.0,0.11,0.8,0.005,16.45,3.0,700.0,10.0,700.0,10.0,0.0,0.0,0.0,0.0,0.0,0.0,0.0,0.0,0.0,0.0,1.0,30.0,0.000166,0.0,0.0,0.0,0.0,0.0,0.0,0.0,0.06,0.023,36.68,2.0,0.0,0.5,13.0,0.0,0.01,0.0,0.0,0.0,0.0,0.0,0.0,0.0,0.0,0.0,0.0,0.5,0.0,0.0,0.0,0.0,0.01,0.0,0.0,0.0,0.0,0.0,0.0,0.0,0.0,0.0,0.0,0.0,0.0,0.0,0.0,0.0,0.0,0.0,0.0
0.0,0.0,0.3,1.53,0.0,0.0,0.28,0.0,0.29,0.019,0.0,0.0,0.21,0.0,0.02,5.4,0.001,21.08,3.0,1050.0,60.0,0.0,0.0,0.0,0.0,0.0,0.0,0.0,0.0,0.0,0.0,0.0,0.0,1.0,21.0,0.001,-0.9,0.0,0.0,0.0,0.0,0.0,0.0,0.0,0.0,0.0,8.0,0.0,0.2,15.0,0.0,2.0,0.0,0.0,0.0,0.0,0.0,0.0,0.0,0.0,0.0,0.0,0.2,0.0,0.0,0.0,0.0,0.0,0.0,2.0,0.0,0.0,0.0,0.0,0.0,0.0,0.0,0.0,0.0,0.0,0.0,0.0,0.0,0.0,0.0,0.0
0.0,0.0,0.3,1.53,0.0,0.0,0.28,0.0,0.29,0.019,0.0,0.0,0.21,0.0,0.02,5.4,0.001,21.08,3.0,1050.0,60.0,1050.0,60.0,0.0,0.0,0.0,0.0,0.0,0.0,0.0,0.0,0.0,0.0,1.0,21.0,0.001,-0.9,0.0,0.0,0.0,0.0,0.0,0.0,0.0,0.0,0.0,8.0,0.0,0.2,15.0,0.0,2.0,0.0,0.0,0.0,0.0,0.0,0.0,0.0,0.0,0.0,0.0,0.2,0.0,0.0,0.0,0.0,0.0,0.0,2.0,0.0,0.0,0.0,0.0,0.0,0.0,0.0,0.0,0.0,0.0,0.0,0.0,0.0,0.0,0.0,0.0
0.0,0.0,0.3,1.53,0.0,0.0,0.28,0.0,0.29,0.019,0.0,0.0,0.21,0.0,0.02,5.4,0.001,21.08,3.0,1050.0,60.0,1050.0,60.0,0.0,0.0,0.0,0.0,0.0,0.0,0.0,0.0,0.0,0.0,1.0,21.0,0.001,-0.9,0.0,0.0,0.0,0.0,0.0,0.0,0.0,0.0,0.0,8.0,0.0,0.2,15.0,0.0,2.0,0.0,0.0,0.0,0.0,0.0,0.0,0.0,0.0,0.0,0.0,0.2,0.0,0.0,0.0,0.0,0.0,0.0,2.0,0.0,0.0,0.0,0.0,0.0,0.0,0.0,0.0,0.0,0.0,0.0,0.0,0.0,0.0,0.0,0.0
0.0,0.0,0.3,1.53,0.0,0.0,0.28,0.0,0.29,0.019,0.0,0.0,0.21,0.0,0.02,5.4,0.001,21.08,3.0,1050.0,60.0,1050.0,60.0,0.0,0.0,0.0,0.0,0.0,0.0,0.0,0.0,0.0,0.0,1.0,21.0,0.001,-0.9,0.0,0.0,0.0,0.0,0.0,0.0,0.0,0.0,0.0,8.0,0.0,0.2,15.0,0.0,2.0,0.0,0.0,0.0,0.0,0.0,0.0,0.0,0.0,0.0,0.0,0.2,0.0,0.0,0.0,0.0,0.0,0.0,2.0,0.0,0.0,0.0,0.0,0.0,0.0,0.0,0.0,0.0,0.0,0.0,0.0,0.0,0.0,0.0,0.0
0.0,0.0,0.3,1.53,0.0,0.0,0.28,0.0,0.29,0.019,0.0,0.0,0.21,0.0,0.02,5.4,0.001,21.08,3.0,1050.0,60.0,1050.0,60.0,0.0,0.0,0.0,0.0,0.0,0.0,0.0,0.0,0.0,0.0,1.0,21.0,0.001,-0.9,0.0,0.0,0.0,0.0,0.0,0.0,0.0,0.0,0.0,8.0,0.0,0.2,15.0,0.0,2.0,0.0,0.0,0.0,0.0,0.0,0.0,0.0,0.0,0.0,0.0,0.2,0.0,0.0,0.0,0.0,0.0,0.0,2.0,0.0,0.0,0.0,0.0,0.0,0.0,0.0,0.0,0.0,0.0,0.0,0.0,0.0,0.0,0.0,0.0
0.0,0.0,0.3,1.53,0.0,0.0,0.28,0.0,0.29,0.019,0.0,0.0,0.21,0.0,0.02,5.4,0.001,21.08,3.0,1050.0,60.0,1050.0,60.0,0.0,0.0,0.0,0.0,0.0,0.0,0.0,0.0,0.0,0.0,1.0,21.0,0.001,-0.9,0.0,0.0,0.0,0.0,0.0,0.0,0.0,0.0,0.0,8.0,0.0,0.2,15.0,0.0,2.0,0.0,0.0,0.0,0.0,0.0,0.0,0.0,0.0,0.0,0.0,0.2,0.0,0.0,0.0,0.0,0.0,0.0,2.0,0.0,0.0,0.0,0.0,0.0,0.0,0.0,0.0,0.0,0.0,0.0,0.0,0.0,0.0,0.0,0.0
0.0,0.0,0.3,1.53,0.0,0.0,0.28,0.0,0.29,0.019,0.0,0.0,0.21,0.0,0.02,5.4,0.001,21.08,3.0,1050.0,60.0,1050.0,60.0,0.0,0.0,0.0,0.0,0.0,0.0,0.0,0.0,0.0,0.0,1.0,21.0,0.001,-0.9,0.0,0.0,0.0,0.0,0.0,0.0,0.0,0.0,0.0,8.0,0.0,0.2,15.0,0.0,2.0,0.0,0.0,0.0,0.0,0.0,0.0,0.0,0.0,0.0,0.0,0.2,0.0,0.0,0.0,0.0,0.0,0.0,2.0,0.0,0.0,0.0,0.0,0.0,0.0,0.0,0.0,0.0,0.0,0.0,0.0,0.0,0.0,0.0,0.0
0.0,0.0,0.3,1.53,0.0,0.0,0.28,0.0,0.29,0.019,0.0,0.0,0.21,0.0,0.02,5.4,0.001,21.08,3.0,1050.0,60.0,1050.0,60.0,0.0,0.0,0.0,0.0,0.0,0.0,0.0,0.0,0.0,0.0,1.0,21.0,0.001,-0.9,0.0,0.0,0.0,0.0,0.0,0.0,0.0,0.0,0.0,8.0,0.0,0.2,15.0,0.0,2.0,0.0,0.0,0.0,0.0,0.0,0.0,0.0,0.0,0.0,0.0,0.2,0.0,0.0,0.0,0.0,0.0,0.0,2.0,0.0,0.0,0.0,0.0,0.0,0.0,0.0,0.0,0.0,0.0,0.0,0.0,0.0,0.0,0.0,0.0
0.0,0.0,0.3,1.53,0.0,0.0,0.28,0.0,0.29,0.019,0.0,0.0,0.21,0.0,0.02,5.4,0.001,21.08,3.0,1050.0,60.0,1050.0,60.0,0.0,0.0,0.0,0.0,0.0,0.0,0.0,0.0,0.0,0.0,1.0,21.0,0.001,-0.9,0.0,0.0,0.0,0.0,0.0,0.0,0.0,0.0,0.0,8.0,0.0,0.2,15.0,0.0,2.0,0.0,0.0,0.0,0.0,0.0,0.0,0.0,0.0,0.0,0.0,0.2,0.0,0.0,0.0,0.0,0.0,0.0,2.0,0.0,0.0,0.0,0.0,0.0,0.0,0.0,0.0,0.0,0.0,0.0,0.0,0.0,0.0,0.0,0.0
0.0,0.0,0.3,1.53,0.0,0.0,0.28,0.0,0.29,0.019,0.0,0.0,0.21,0.0,0.02,5.4,0.001,21.08,3.0,1050.0,60.0,1050.0,60.0,0.0,0.0,0.0,0.0,0.0,0.0,0.0,0.0,0.0,0.0,1.0,21.0,0.001,-0.9,0.0,0.0,0.0,0.0,0.0,0.0,0.0,0.0,0.0,8.0,0.0,0.2,15.0,0.0,2.0,0.0,0.0,0.0,0.0,0.0,0.0,0.0,0.0,0.0,0.0,0.2,0.0,0.0,0.0,0.0,0.0,0.0,2.0,0.0,0.0,0.0,0.0,0.0,0.0,0.0,0.0,0.0,0.0,0.0,0.0,0.0,0.0,0.0,0.0
0.0,0.0,0.3,1.53,0.0,0.0,0.28,0.0,0.29,0.019,0.0,0.0,0.21,0.0,0.02,5.4,0.001,21.08,3.0,1050.0,60.0,1050.0,60.0,0.0,0.0,0.0,0.0,0.0,0.0,0.0,0.0,0.0,0.0,1.0,21.0,0.001,-0.9,0.0,0.0,0.0,0.0,0.0,0.0,0.0,0.0,0.0,8.0,0.0,0.2,15.0,0.0,2.0,0.0,0.0,0.0,0.0,0.0,0.0,0.0,0.0,0.0,0.0,0.2,0.0,0.0,0.0,0.0,0.0,0.0,2.0,0.0,0.0,0.0,0.0,0.0,0.0,0.0,0.0,0.0,0.0,0.0,0.0,0.0,0.0,0.0,0.0
0.0,0.0,0.3,1.53,0.0,0.0,0.28,0.0,0.29,0.019,0.0,0.0,0.21,0.0,0.02,5.4,0.001,21.08,3.0,1050.0,60.0,1050.0,60.0,0.0,0.0,0.0,0.0,0.0,0.0,0.0,0.0,0.0,0.0,1.0,21.0,0.001,-0.9,0.0,0.0,0.0,0.0,0.0,0.0,0.0,0.0,0.0,8.0,0.0,0.2,15.0,0.0,2.0,0.0,0.0,0.0,0.0,0.0,0.0,0.0,0.0,0.0,0.0,0.2,0.0,0.0,0.0,0.0,0.0,0.0,2.0,0.0,0.0,0.0,0.0,0.0,0.0,0.0,0.0,0.0,0.0,0.0,0.0,0.0,0.0,0.0,0.0
0.0,0.0,0.39,4.86,0.0,0.0,0.37,0.0,0.23,0.029,0.0,0.0,0.131,0.0,0.018,1.5,0.001,23.51,3.0,0.0,0.0,0.0,0.0,0.0,0.0,0.0,0.0,0.0,0.0,0.0,0.0,0.0,0.0,0.0,0.0,0.0,0.0,0.0,0.0,0.0,0.0,0.0,0.0,0.0,0.0,0.0,0.0,0.0,0.0,0.0,0.0,0.0,0.0,0.0,0.0,0.0,0.0,0.0,0.0,0.0,0.0,0.0,0.0,0.0,0.0,0.0,0.0,0.0,0.0,0.0,0.0,0.0,0.0,0.0,0.0,0.0,0.0,0.0,0.0,0.0,0.0,0.0,0.0,0.0,0.0,26.9
0.0,0.0,2.55,4.91,0.0,0.0,0.3,0.0,0.23,0.03,0.0,0.0,0.16,0.0,0.017,1.81,0.0,22.16,3.0,0.0,0.0,0.0,0.0,0.0,0.0,0.0,0.0,0.0,0.0,0.0,0.0,0.0,0.0,0.0,0.0,0.0,0.0,0.0,0.0,0.0,0.0,0.0,0.0,0.0,0.0,0.0,0.0,0.0,0.0,0.0,0.0,0.0,0.0,0.0,0.0,0.0,0.0,0.0,0.0,0.0,0.0,0.0,0.0,0.0,0.0,0.0,0.0,0.0,0.0,0.0,0.0,0.0,0.0,0.0,0.0,0.0,0.0,0.0,0.0,0.0,0.0,0.0,0.0,0.0,0.0,33.1
0.0,0.0,3.43,6.74,0.0,0.0,0.55,0.0,0.13,0.029,0.0,0.0,0.27,0.0,0.022,0.69,0.002,25.15,3.0,1030.0,120.0,0.0,0.0,0.0,0.0,0.0,0.0,0.0,0.0,0.0,0.0,0.0,0.0,0.0,0.0,0.0,0.0,0.0,0.0,0.0,0.0,0.0,0.0,0.0,0.0,0.0,0.0,0.0,0.0,0.0,0.0,0.0,0.0,0.0,0.0,0.0,0.0,0.0,0.0,0.0,0.0,0.0,0.0,0.0,0.0,0.0,0.0,0.0,0.0,0.0,0.0,0.0,0.0,0.0,0.0,0.0,0.0,0.0,0.0,0.0,0.0,0.0,0.0,0.0,0.0,0.0
0.0,0.0,3.43,6.74,0.0,0.0,0.55,0.0,0.13,0.029,0.0,0.0,0.27,0.0,0.022,0.69,0.002,25.15,3.0,1030.0,120.0,1050.0,120.0,0.0,0.0,0.0,0.0,0.0,0.0,0.0,0.0,0.0,0.0,0.0,0.0,0.0,0.0,0.0,0.0,0.0,0.0,0.0,0.0,0.0,0.0,0.0,0.0,0.0,0.0,0.0,0.0,0.0,0.0,0.0,0.0,0.0,0.0,0.0,0.0,0.0,0.0,0.0,0.0,0.0,0.0,0.0,0.0,0.0,0.0,0.0,0.0,0.0,0.0,0.0,0.0,0.0,0.0,0.0,0.0,0.0,0.0,0.0,0.0,0.0,0.0,0.0
0.0,0.0,0.02,6.14,0.0,0.0,0.48,0.0,0.0,0.016,0.0,0.0,0.05,0.0,0.0,0.0,0.005,16.5,3.0,700.0,5.0,0.0,0.0,0.0,0.0,0.0,0.0,0.0,0.0,0.0,0.0,0.0,0.0,1.0,30.0,0.000167,0.0,0.0,0.0,0.0,0.0,0.0,0.0,0.04908,0.01208,24.61,2.0,0.0,0.5,13.0,0.01,0.0,0.0,0.0,0.0,0.0,0.5,0.0,0.0,0.0,0.0,0.0,0.0,0.0,0.0,0.0,0.0,0.01,0.0,0.0,0.0,0.0,0.0,0.0,0.0,0.0,0.0,0.0,0.0,0.0,0.0,0.0,0.0,0.0,0.0,0.0
0.0,0.007,4.37,24.26,0.0,0.0,0.33,0.0,1.41,0.023,0.0,0.0,0.054,0.0,0.011,1.62,0.001,20.3,3.0,0.0,0.0,0.0,0.0,0.0,0.0,0.0,0.0,0.0,0.0,0.0,0.0,0.0,0.0,0.0,0.0,0.0,0.0,0.0,0.0,0.0,0.0,0.0,0.0,0.0,0.0,0.0,0.0,0.0,0.0,0.0,0.0,0.0,0.0,0.0,0.0,0.0,0.0,0.0,0.0,0.0,0.0,0.0,0.0,0.0,0.0,0.0,0.0,0.0,0.0,0.0,0.0,0.0,0.0,0.0,0.0,0.0,0.0,0.0,0.0,0.0,0.0,0.0,0.0,0.0,0.0,35.6
0.0,0.0,3.15,5.73,0.0,0.0,0.32,0.0,0.24,0.023,0.0,0.0,0.18,0.0,0.017,1.4,0.001,22.43,3.0,0.0,0.0,0.0,0.0,0.0,0.0,0.0,0.0,0.0,0.0,0.0,0.0,0.0,0.0,0.0,0.0,0.0,0.0,0.0,0.0,0.0,0.0,0.0,0.0,0.0,0.0,0.0,0.0,0.0,0.0,0.0,0.0,0.0,0.0,0.0,0.0,0.0,0.0,0.0,0.0,0.0,0.0,0.0,0.0,0.0,0.0,0.0,0.0,0.0,0.0,0.0,0.0,0.0,0.0,0.0,0.0,0.0,0.0,0.0,0.0,0.0,0.0,0.0,0.0,0.0,0.0,35.7
0.0,0.0,3.66,6.75,0.65,0.0,0.58,0.0,0.56,0.024,0.0,0.0,0.23,0.0,0.028,0.64,0.001,25.0,3.0,0.0,0.0,0.0,0.0,0.0,0.0,0.0,0.0,0.0,0.0,0.0,0.0,0.0,0.0,0.0,0.0,0.0,0.0,0.0,0.0,0.0,0.0,0.0,0.0,0.0,0.0,0.0,0.0,0.0,0.0,0.0,0.0,0.0,0.0,0.0,0.0,0.0,0.0,0.0,0.0,0.0,0.0,0.0,0.0,0.0,0.0,0.0,0.0,0.0,0.0,0.0,0.0,0.0,0.0,0.0,0.0,0.0,0.0,0.0,0.0,0.0,0.0,0.0,0.0,0.0,0.0,40.8
0.0,0.0,3.76,6.32,0.0,0.0,0.33,0.0,1.8,0.021,0.0,0.0,0.25,0.0,0.038,0.96,0.001,24.14,3.0,0.0,0.0,0.0,0.0,0.0,0.0,0.0,0.0,0.0,0.0,0.0,0.0,0.0,0.0,0.0,0.0,0.0,0.0,0.0,0.0,0.0,0.0,0.0,0.0,0.0,0.0,0.0,0.0,0.0,0.0,0.0,0.0,0.0,0.0,0.0,0.0,0.0,0.0,0.0,0.0,0.0,0.0,0.0,0.0,0.0,0.0,0.0,0.0,0.0,0.0,0.0,0.0,0.0,0.0,0.0,0.0,0.0,0.0,0.0,0.0,0.0,0.0,0.0,0.0,0.0,0.0,40.5
0.0,0.0,3.83,6.4,0.0,0.0,0.36,0.0,0.2,0.024,0.0,0.0,0.27,0.0,0.028,0.81,0.001,24.41,3.0,0.0,0.0,0.0,0.0,0.0,0.0,0.0,0.0,0.0,0.0,0.0,0.0,0.0,0.0,0.0,0.0,0.0,0.0,0.0,0.0,0.0,0.0,0.0,0.0,0.0,0.0,0.0,0.0,0.0,0.0,0.0,0.0,0.0,0.0,0.0,0.0,0.0,0.0,0.0,0.0,0.0,0.0,0.0,0.0,0.0,0.0,0.0,0.0,0.0,0.0,0.0,0.0,0.0,0.0,0.0,0.0,0.0,0.0,0.0,0.0,0.0,0.0,0.0,0.0,0.0,0.0,41.4
0.0,0.0,0.3,1.53,0.0,0.0,0.28,0.0,0.29,0.019,0.0,0.0,0.21,0.0,0.02,5.4,0.001,21.08,3.0,1050.0,60.0,0.0,0.0,0.0,0.0,0.0,0.0,0.0,0.0,0.0,0.0,0.0,0.0,0.0,0.0,0.0,0.0,0.0,0.0,0.0,0.0,0.0,0.0,0.0,0.0,0.0,0.0,0.0,0.0,0.0,0.0,0.0,0.0,0.0,0.0,0.0,0.0,0.0,0.0,0.0,0.0,0.0,0.0,0.0,0.0,0.0,0.0,0.0,0.0,0.0,0.0,0.0,0.0,0.0,0.0,0.0,0.0,0.0,0.0,0.0,0.0,0.0,0.0,0.0,0.0,25.43
0.0,0.0,3.1,5.46,0.0,0.0,0.047,0.0,0.15,0.023,0.0,0.0,0.15,0.0,0.026,1.37,0.001,22.27,3.0,0.0,0.0,0.0,0.0,0.0,0.0,0.0,0.0,0.0,0.0,0.0,0.0,0.0,0.0,1.0,0.0,0.0,0.0,0.0,10.0,0.75,1.0,50.9,0.0,0.0,0.0,0.0,1.0,0.0,1.0,0.0,0.0,0.0,0.0,0.0,1.0,0.0,0.0,0.0,0.0,0.0,0.0,0.0,0.0,0.0,0.0,0.0,0.0,0.0,0.0,0.0,0.0,0.0,0.0,0.0,0.0,0.0,0.0,0.0,0.0,0.0,0.0,0.0,0.0,0.0,0.0,0.0
0.0,0.0,0.3,1.53,0.0,0.0,0.28,0.0,0.29,0.019,0.0,0.0,0.21,0.0,0.02,5.4,0.001,21.08,3.0,1050.0,60.0,0.0,0.0,0.0,0.0,0.0,0.0,0.0,0.0,0.0,0.0,0.0,0.0,0.0,0.0,0.0,0.0,0.0,0.0,0.0,0.0,0.0,0.0,0.0,0.0,0.0,0.0,0.0,0.0,0.0,0.0,0.0,0.0,0.0,0.0,0.0,0.0,0.0,0.0,0.0,0.0,0.0,0.0,0.0,0.0,0.0,0.0,0.0,0.0,0.0,0.0,0.0,0.0,0.0,0.0,0.0,0.0,0.0,0.0,0.0,0.0,0.0,0.0,0.0,0.0,20.03
0.0,0.0,3.1,5.46,0.0,0.0,0.047,0.0,0.15,0.023,0.0,0.0,0.15,0.0,0.026,1.37,0.001,22.27,3.0,0.0,0.0,0.0,0.0,0.0,0.0,0.0,0.0,0.0,0.0,0.0,0.0,0.0,0.0,1.0,0.0,0.0,0.0,0.0,10.0,0.75,1.0,47.9,0.0,0.0,0.0,0.0,1.0,0.0,1.0,0.0,0.0,0.0,0.0,0.0,1.0,0.0,0.0,0.0,0.0,0.0,0.0,0.0,0.0,0.0,0.0,0.0,0.0,0.0,0.0,0.0,0.0,0.0,0.0,0.0,0.0,0.0,0.0,0.0,0.0,0.0,0.0,0.0,0.0,0.0,0.0,0.0
0.0,0.0,3.1,5.46,0.0,0.0,0.047,0.0,0.15,0.023,0.0,0.0,0.15,0.0,0.026,1.37,0.001,22.27,3.0,0.0,0.0,0.0,0.0,0.0,0.0,0.0,0.0,0.0,0.0,0.0,0.0,0.0,0.0,1.0,0.0,0.0,0.0,0.0,10.0,0.75,1.0,47.4,0.0,0.0,0.0,0.0,1.0,0.0,1.0,0.0,0.0,0.0,0.0,0.0,1.0,0.0,0.0,0.0,0.0,0.0,0.0,0.0,0.0,0.0,0.0,0.0,0.0,0.0,0.0,0.0,0.0,0.0,0.0,0.0,0.0,0.0,0.0,0.0,0.0,0.0,0.0,0.0,0.0,0.0,0.0,0.0
0.0,0.0,3.1,5.46,0.0,0.0,0.047,0.0,0.15,0.023,0.0,0.0,0.15,0.0,0.026,1.37,0.001,22.27,3.0,0.0,0.0,0.0,0.0,0.0,0.0,0.0,0.0,0.0,0.0,0.0,0.0,0.0,0.0,1.0,0.0,0.0,0.0,0.0,10.0,0.75,1.0,50.8,0.0,0.0,0.0,0.0,1.0,0.0,1.0,0.0,0.0,0.0,0.0,0.0,1.0,0.0,0.0,0.0,0.0,0.0,0.0,0.0,0.0,0.0,0.0,0.0,0.0,0.0,0.0,0.0,0.0,0.0,0.0,0.0,0.0,0.0,0.0,0.0,0.0,0.0,0.0,0.0,0.0,0.0,0.0,0.0
0.0,0.0,1.54,3.39,0.0,0.0,0.37,0.0,2.29,0.012,65.138,0.0,0.23,0.0,0.01,3.01,0.0,24.01,3.0,1000.0,60.0,0.0,0.0,0.0,0.0,0.0,0.0,0.0,0.0,0.0,0.0,0.0,0.0,0.0,0.0,0.0,0.0,0.0,0.0,0.0,0.0,0.0,0.0,0.0,0.0,0.0,0.0,0.0,0.0,0.0,0.0,0.0,0.0,0.0,0.0,0.0,0.0,0.0,0.0,0.0,0.0,0.0,0.0,0.0,0.0,0.0,0.0,0.0,0.0,0.0,0.0,0.0,0.0,0.0,0.0,0.0,0.0,0.0,0.0,0.0,0.0,0.0,0.0,0.0,0.0,0.0
0.0,0.0,1.54,3.39,0.0,0.0,0.37,0.0,2.29,0.012,65.138,0.0,0.23,0.0,0.01,3.01,0.0,24.01,3.0,1030.0,60.0,0.0,0.0,0.0,0.0,0.0,0.0,0.0,0.0,0.0,0.0,0.0,0.0,0.0,0.0,0.0,0.0,0.0,0.0,0.0,0.0,0.0,0.0,0.0,0.0,0.0,0.0,0.0,0.0,0.0,0.0,0.0,0.0,0.0,0.0,0.0,0.0,0.0,0.0,0.0,0.0,0.0,0.0,0.0,0.0,0.0,0.0,0.0,0.0,0.0,0.0,0.0,0.0,0.0,0.0,0.0,0.0,0.0,0.0,0.0,0.0,0.0,0.0,0.0,0.0,0.0
0.0,0.0,1.54,3.39,0.0,0.0,0.37,0.0,2.29,0.012,65.138,0.0,0.23,0.0,0.01,3.01,0.0,24.01,3.0,1050.0,60.0,0.0,0.0,0.0,0.0,0.0,0.0,0.0,0.0,0.0,0.0,0.0,0.0,0.0,0.0,0.0,0.0,0.0,0.0,0.0,0.0,0.0,0.0,0.0,0.0,0.0,0.0,0.0,0.0,0.0,0.0,0.0,0.0,0.0,0.0,0.0,0.0,0.0,0.0,0.0,0.0,0.0,0.0,0.0,0.0,0.0,0.0,0.0,0.0,0.0,0.0,0.0,0.0,0.0,0.0,0.0,0.0,0.0,0.0,0.0,0.0,0.0,0.0,0.0,0.0,0.0
0.0,0.0,1.54,3.39,0.0,0.0,0.37,0.0,2.29,0.012,65.138,0.0,0.23,0.0,0.01,3.01,0.0,24.01,3.0,1080.0,60.0,0.0,0.0,0.0,0.0,0.0,0.0,0.0,0.0,0.0,0.0,0.0,0.0,0.0,0.0,0.0,0.0,0.0,0.0,0.0,0.0,0.0,0.0,0.0,0.0,0.0,0.0,0.0,0.0,0.0,0.0,0.0,0.0,0.0,0.0,0.0,0.0,0.0,0.0,0.0,0.0,0.0,0.0,0.0,0.0,0.0,0.0,0.0,0.0,0.0,0.0,0.0,0.0,0.0,0.0,0.0,0.0,0.0,0.0,0.0,0.0,0.0,0.0,0.0,0.0,0.0
0.0,0.0,1.54,3.39,0.0,0.0,0.37,0.0,2.29,0.012,65.138,0.0,0.23,0.0,0.01,3.01,0.0,24.01,3.0,1100.0,60.0,0.0,0.0,0.0,0.0,0.0,0.0,0.0,0.0,0.0,0.0,0.0,0.0,0.0,0.0,0.0,0.0,0.0,0.0,0.0,0.0,0.0,0.0,0.0,0.0,0.0,0.0,0.0,0.0,0.0,0.0,0.0,0.0,0.0,0.0,0.0,0.0,0.0,0.0,0.0,0.0,0.0,0.0,0.0,0.0,0.0,0.0,0.0,0.0,0.0,0.0,0.0,0.0,0.0,0.0,0.0,0.0,0.0,0.0,0.0,0.0,0.0,0.0,0.0,0.0,0.0
0.0,0.0,1.54,3.39,0.0,0.0,0.37,0.0,2.29,0.012,65.138,0.0,0.23,0.0,0.01,3.01,0.0,24.01,3.0,1130.0,60.0,0.0,0.0,0.0,0.0,0.0,0.0,0.0,0.0,0.0,0.0,0.0,0.0,0.0,0.0,0.0,0.0,0.0,0.0,0.0,0.0,0.0,0.0,0.0,0.0,0.0,0.0,0.0,0.0,0.0,0.0,0.0,0.0,0.0,0.0,0.0,0.0,0.0,0.0,0.0,0.0,0.0,0.0,0.0,0.0,0.0,0.0,0.0,0.0,0.0,0.0,0.0,0.0,0.0,0.0,0.0,0.0,0.0,0.0,0.0,0.0,0.0,0.0,0.0,0.0,0.0
0.0,0.0,1.54,3.39,0.0,0.0,0.37,0.0,2.29,0.012,65.138,0.0,0.23,0.0,0.01,3.01,0.0,24.01,3.0,1000.0,60.0,1030.0,60.0,1050.0,60.0,1080.0,60.0,1100.0,60.0,1130.0,60.0,0.0,0.0,0.0,0.0,0.0,0.0,0.0,0.0,0.0,0.0,0.0,0.0,0.0,0.0,0.0,0.0,0.0,0.0,0.0,0.0,0.0,0.0,0.0,0.0,0.0,0.0,0.0,0.0,0.0,0.0,0.0,0.0,0.0,0.0,0.0,0.0,0.0,0.0,0.0,0.0,0.0,0.0,0.0,0.0,0.0,0.0,0.0,0.0,0.0,0.0,0.0,0.0,0.0,0.0,0.0
0.0,0.0,1.54,3.39,0.0,0.0,0.37,0.0,2.29,0.012,65.138,0.0,0.23,0.0,0.01,3.01,0.0,24.01,3.0,1000.0,60.0,1030.0,60.0,1050.0,60.0,1080.0,60.0,1100.0,60.0,1130.0,60.0,0.0,0.0,0.0,0.0,0.0,0.0,0.0,0.0,0.0,0.0,0.0,0.0,0.0,0.0,0.0,0.0,0.0,0.0,0.0,0.0,0.0,0.0,0.0,0.0,0.0,0.0,0.0,0.0,0.0,0.0,0.0,0.0,0.0,0.0,0.0,0.0,0.0,0.0,0.0,0.0,0.0,0.0,0.0,0.0,0.0,0.0,0.0,0.0,0.0,0.0,0.0,0.0,0.0,0.0,0.0
0.0,0.0,3.43,6.74,0.0,0.0,0.55,0.0,0.13,0.029,0.0,0.0,0.27,0.0,0.022,0.69,0.002,25.15,3.0,1050.0,120.0,0.0,0.0,0.0,0.0,0.0,0.0,0.0,0.0,0.0,0.0,0.0,0.0,0.0,0.0,0.0,0.0,0.0,0.0,0.0,0.0,0.0,0.0,0.0,0.0,0.0,0.0,0.0,0.0,0.0,0.0,0.0,0.0,0.0,0.0,0.0,0.0,0.0,0.0,0.0,0.0,0.0,0.0,0.0,0.0,0.0,0.0,0.0,0.0,0.0,0.0,0.0,0.0,0.0,0.0,0.0,0.0,0.0,0.0,0.0,0.0,0.0,0.0,0.0,0.0,0.0
0.0,0.0,3.43,6.74,0.0,0.0,0.55,0.0,0.13,0.029,0.0,0.0,0.27,0.0,0.022,0.69,0.002,25.15,3.0,1080.0,120.0,0.0,0.0,0.0,0.0,0.0,0.0,0.0,0.0,0.0,0.0,0.0,0.0,0.0,0.0,0.0,0.0,0.0,0.0,0.0,0.0,0.0,0.0,0.0,0.0,0.0,0.0,0.0,0.0,0.0,0.0,0.0,0.0,0.0,0.0,0.0,0.0,0.0,0.0,0.0,0.0,0.0,0.0,0.0,0.0,0.0,0.0,0.0,0.0,0.0,0.0,0.0,0.0,0.0,0.0,0.0,0.0,0.0,0.0,0.0,0.0,0.0,0.0,0.0,0.0,0.0
0.0,0.0,3.43,6.74,0.0,0.0,0.55,0.0,0.13,0.029,0.0,0.0,0.27,0.0,0.022,0.69,0.002,25.15,3.0,1100.0,120.0,0.0,0.0,0.0,0.0,0.0,0.0,0.0,0.0,0.0,0.0,0.0,0.0,0.0,0.0,0.0,0.0,0.0,0.0,0.0,0.0,0.0,0.0,0.0,0.0,0.0,0.0,0.0,0.0,0.0,0.0,0.0,0.0,0.0,0.0,0.0,0.0,0.0,0.0,0.0,0.0,0.0,0.0,0.0,0.0,0.0,0.0,0.0,0.0,0.0,0.0,0.0,0.0,0.0,0.0,0.0,0.0,0.0,0.0,0.0,0.0,0.0,0.0,0.0,0.0,0.0
0.0,0.0,3.43,6.74,0.0,0.0,0.55,0.0,0.13,0.029,0.0,0.0,0.27,0.0,0.022,0.69,0.002,25.15,3.0,1150.0,120.0,0.0,0.0,0.0,0.0,0.0,0.0,0.0,0.0,0.0,0.0,0.0,0.0,0.0,0.0,0.0,0.0,0.0,0.0,0.0,0.0,0.0,0.0,0.0,0.0,0.0,0.0,0.0,0.0,0.0,0.0,0.0,0.0,0.0,0.0,0.0,0.0,0.0,0.0,0.0,0.0,0.0,0.0,0.0,0.0,0.0,0.0,0.0,0.0,0.0,0.0,0.0,0.0,0.0,0.0,0.0,0.0,0.0,0.0,0.0,0.0,0.0,0.0,0.0,0.0,0.0
0.0,0.0,3.43,6.74,0.0,0.0,0.55,0.0,0.13,0.029,0.0,0.0,0.27,0.0,0.022,0.69,0.002,25.15,3.0,1200.0,120.0,0.0,0.0,0.0,0.0,0.0,0.0,0.0,0.0,0.0,0.0,0.0,0.0,0.0,0.0,0.0,0.0,0.0,0.0,0.0,0.0,0.0,0.0,0.0,0.0,0.0,0.0,0.0,0.0,0.0,0.0,0.0,0.0,0.0,0.0,0.0,0.0,0.0,0.0,0.0,0.0,0.0,0.0,0.0,0.0,0.0,0.0,0.0,0.0,0.0,0.0,0.0,0.0,0.0,0.0,0.0,0.0,0.0,0.0,0.0,0.0,0.0,0.0,0.0,0.0,0.0
0.0,0.0,6.2,23.87,0.0,0.0,0.28,0.0,0.36,0.0,0.0,0.0,0.2,0.0,0.02,0.44,0.0002,20.31,3.0,1350.0,0.0,0.0,0.0,0.0,0.0,0.0,0.0,0.0,0.0,0.0,0.0,0.0,0.0,1.0,0.0,0.0,0.0,0.0,3.0,0.7,1.0,91.8,0.0,0.0,0.0,0.0,1.0,0.0,3.0,0.0,0.0,0.0,0.0,0.0,3.0,0.0,0.0,0.0,0.0,0.0,0.0,0.0,0.0,0.0,0.0,0.0,0.0,0.0,0.0,0.0,0.0,0.0,0.0,0.0,0.0,0.0,0.0,0.0,0.0,0.0,0.0,0.0,0.0,0.0,0.0,0.0
0.0,0.0,6.2,23.87,0.0,0.0,0.28,0.0,0.36,0.0,0.0,0.0,0.2,0.0,0.02,0.44,0.0002,20.31,3.0,1350.0,0.0,1350.0,0.0,0.0,0.0,0.0,0.0,0.0,0.0,0.0,0.0,0.0,0.0,1.0,0.0,0.0,0.0,0.0,3.0,0.7,1.0,90.2,0.0,0.0,0.0,0.0,1.0,0.0,3.0,0.0,0.0,0.0,0.0,0.0,3.0,0.0,0.0,0.0,0.0,0.0,0.0,0.0,0.0,0.0,0.0,0.0,0.0,0.0,0.0,0.0,0.0,0.0,0.0,0.0,0.0,0.0,0.0,0.0,0.0,0.0,0.0,0.0,0.0,0.0,0.0,0.0
0.0,0.0,6.2,23.87,0.0,0.0,0.28,0.0,0.36,0.0,0.0,0.0,0.2,0.0,0.02,0.44,0.0002,20.31,3.0,1350.0,0.0,1350.0,0.0,0.0,0.0,0.0,0.0,0.0,0.0,0.0,0.0,0.0,0.0,1.0,0.0,0.0,0.0,0.0,3.0,0.7,1.0,86.7,0.0,0.0,0.0,0.0,1.0,0.0,3.0,0.0,0.0,0.0,0.0,0.0,3.0,0.0,0.0,0.0,0.0,0.0,0.0,0.0,0.0,0.0,0.0,0.0,0.0,0.0,0.0,0.0,0.0,0.0,0.0,0.0,0.0,0.0,0.0,0.0,0.0,0.0,0.0,0.0,0.0,0.0,0.0,0.0
0.0,0.0,6.2,23.87,0.0,0.0,0.28,0.0,0.36,0.0,0.0,0.0,0.2,0.0,0.02,0.44,0.0002,20.31,3.0,1350.0,0.0,1350.0,0.0,0.0,0.0,0.0,0.0,0.0,0.0,0.0,0.0,0.0,0.0,1.0,0.0,0.0,0.0,0.0,3.0,0.7,1.0,85.2,0.0,0.0,0.0,0.0,1.0,0.0,3.0,0.0,0.0,0.0,0.0,0.0,3.0,0.0,0.0,0.0,0.0,0.0,0.0,0.0,0.0,0.0,0.0,0.0,0.0,0.0,0.0,0.0,0.0,0.0,0.0,0.0,0.0,0.0,0.0,0.0,0.0,0.0,0.0,0.0,0.0,0.0,0.0,0.0
0.0,0.0,6.2,23.87,0.0,0.0,0.28,0.0,0.36,0.0,0.0,0.0,0.2,0.0,0.02,0.44,0.0002,20.31,3.0,1350.0,0.0,1350.0,0.0,0.0,0.0,0.0,0.0,0.0,0.0,0.0,0.0,0.0,0.0,1.0,0.0,0.0,0.0,0.0,3.0,0.7,1.0,83.2,0.0,0.0,0.0,0.0,1.0,0.0,3.0,0.0,0.0,0.0,0.0,0.0,3.0,0.0,0.0,0.0,0.0,0.0,0.0,0.0,0.0,0.0,0.0,0.0,0.0,0.0,0.0,0.0,0.0,0.0,0.0,0.0,0.0,0.0,0.0,0.0,0.0,0.0,0.0,0.0,0.0,0.0,0.0,0.0
0.0,0.0,6.2,23.87,0.0,0.0,0.28,0.0,0.36,0.0,0.0,0.0,0.2,0.0,0.02,0.44,0.0002,20.31,3.0,1150.0,2.0,0.0,0.0,0.0,0.0,0.0,0.0,0.0,0.0,0.0,0.0,0.0,0.0,1.0,0.0,0.0,0.0,0.0,3.0,0.7,1.0,66.7,0.0,0.0,0.0,0.0,9.0,0.0,0.5,0.0,0.0,0.0,0.0,0.0,0.0,0.0,0.0,0.0,0.0,0.0,0.0,0.0,0.0,0.5,0.0,0.0,0.0,0.0,0.0,0.0,0.0,0.0,0.0,0.0,0.0,0.0,0.0,0.0,0.0,0.0,0.0,0.0,0.0,0.0,0.0,0.0
0.0,0.0,6.2,23.87,0.0,0.0,0.28,0.0,0.36,0.0,0.0,0.0,0.2,0.0,0.02,0.44,0.0002,20.31,3.0,1150.0,2.0,1150.0,2.0,0.0,0.0,0.0,0.0,0.0,0.0,0.0,0.0,0.0,0.0,1.0,0.0,0.0,0.0,0.0,3.0,0.7,1.0,69.0,0.0,0.0,0.0,0.0,9.0,0.0,0.5,0.0,0.0,0.0,0.0,0.0,0.0,0.0,0.0,0.0,0.0,0.0,0.0,0.0,0.0,0.5,0.0,0.0,0.0,0.0,0.0,0.0,0.0,0.0,0.0,0.0,0.0,0.0,0.0,0.0,0.0,0.0,0.0,0.0,0.0,0.0,0.0,0.0
0.0,0.0,6.2,23.87,0.0,0.0,0.28,0.0,0.36,0.0,0.0,0.0,0.2,0.0,0.02,0.44,0.0002,20.31,3.0,1150.0,2.0,1150.0,2.0,0.0,0.0,0.0,0.0,0.0,0.0,0.0,0.0,0.0,0.0,1.0,0.0,0.0,0.0,0.0,3.0,0.7,1.0,69.8,0.0,0.0,0.0,0.0,9.0,0.0,0.5,0.0,0.0,0.0,0.0,0.0,0.0,0.0,0.0,0.0,0.0,0.0,0.0,0.0,0.0,0.5,0.0,0.0,0.0,0.0,0.0,0.0,0.0,0.0,0.0,0.0,0.0,0.0,0.0,0.0,0.0,0.0,0.0,0.0,0.0,0.0,0.0,0.0
0.0,0.0,6.2,23.87,0.0,0.0,0.28,0.0,0.36,0.0,0.0,0.0,0.2,0.0,0.02,0.44,0.0002,20.31,3.0,1150.0,2.0,1150.0,2.0,0.0,0.0,0.0,0.0,0.0,0.0,0.0,0.0,0.0,0.0,1.0,0.0,0.0,0.0,0.0,3.0,0.7,1.0,71.3,0.0,0.0,0.0,0.0,9.0,0.0,0.5,0.0,0.0,0.0,0.0,0.0,0.0,0.0,0.0,0.0,0.0,0.0,0.0,0.0,0.0,0.5,0.0,0.0,0.0,0.0,0.0,0.0,0.0,0.0,0.0,0.0,0.0,0.0,0.0,0.0,0.0,0.0,0.0,0.0,0.0,0.0,0.0,0.0
0.0,0.0,6.2,23.87,0.0,0.0,0.28,0.0,0.36,0.0,0.0,0.0,0.2,0.0,0.02,0.44,0.0002,20.31,3.0,1150.0,2.0,1150.0,2.0,0.0,0.0,0.0,0.0,0.0,0.0,0.0,0.0,0.0,0.0,1.0,0.0,0.0,0.0,0.0,3.0,0.7,1.0,75.2,0.0,0.0,0.0,0.0,9.0,0.0,0.5,0.0,0.0,0.0,0.0,0.0,0.0,0.0,0.0,0.0,0.0,0.0,0.0,0.0,0.0,0.5,0.0,0.0,0.0,0.0,0.0,0.0,0.0,0.0,0.0,0.0,0.0,0.0,0.0,0.0,0.0,0.0,0.0,0.0,0.0,0.0,0.0,0.0
0.0,0.0,1.54,3.39,0.0,0.0,0.37,0.0,2.29,0.012,65.138,0.0,0.23,0.0,0.01,3.01,0.0,24.01,3.0,1000.0,60.0,0.0,0.0,0.0,0.0,0.0,0.0,0.0,0.0,0.0,0.0,0.0,0.0,1.0,0.0,0.0,0.0,0.0,10.0,0.75,1.0,46.0,0.0,0.0,0.0,0.0,1.0,0.0,1.0,0.0,0.0,0.0,0.0,0.0,1.0,0.0,0.0,0.0,0.0,0.0,0.0,0.0,0.0,0.0,0.0,0.0,0.0,0.0,0.0,0.0,0.0,0.0,0.0,0.0,0.0,0.0,0.0,0.0,0.0,0.0,0.0,0.0,0.0,0.0,0.0,0.0
0.0,0.0,6.2,23.87,0.0,0.0,0.28,0.0,0.36,0.0,0.0,0.0,0.2,0.0,0.02,0.44,0.0002,20.31,3.0,1150.0,2.0,1150.0,2.0,0.0,0.0,0.0,0.0,0.0,0.0,0.0,0.0,0.0,0.0,1.0,25.0,0.0,0.0,0.0,0.0,0.0,0.0,0.0,1.0,0.0,0.0,0.0,5.0,10.0,0.0,0.0,0.0,0.0,0.0,0.0,0.0,0.0,0.0,0.0,0.0,0.4382,0.0,0.0,0.0,0.0,0.0,0.0,0.0,0.0,0.0,0.0,0.0,0.0,0.0,0.0,0.0,0.0,0.0,0.0,0.0,0.0,0.0,0.0,0.0,0.0,0.0,0.0
0.0,0.0,1.54,3.39,0.0,0.0,0.37,0.0,2.29,0.012,65.138,0.0,0.23,0.0,0.01,3.01,0.0,24.01,3.0,1000.0,60.0,1030.0,60.0,1050.0,60.0,1080.0,60.0,1100.0,60.0,1130.0,60.0,0.0,0.0,0.0,0.0,0.0,0.0,0.0,0.0,0.0,0.0,0.0,0.0,0.0,0.0,0.0,0.0,0.0,0.0,0.0,0.0,0.0,0.0,0.0,0.0,0.0,0.0,0.0,0.0,0.0,0.0,0.0,0.0,0.0,0.0,0.0,0.0,0.0,0.0,0.0,0.0,0.0,0.0,0.0,0.0,0.0,0.0,0.0,0.0,0.0,0.0,0.0,0.0,0.0,0.0,0.0
0.0,0.0,1.54,3.39,0.0,0.0,0.37,0.0,2.29,0.012,65.138,0.0,0.23,0.0,0.01,3.01,0.0,24.01,3.0,1030.0,60.0,0.0,0.0,0.0,0.0,0.0,0.0,0.0,0.0,0.0,0.0,0.0,0.0,1.0,0.0,0.0,0.0,0.0,10.0,0.75,1.0,44.0,0.0,0.0,0.0,0.0,1.0,0.0,1.0,0.0,0.0,0.0,0.0,0.0,1.0,0.0,0.0,0.0,0.0,0.0,0.0,0.0,0.0,0.0,0.0,0.0,0.0,0.0,0.0,0.0,0.0,0.0,0.0,0.0,0.0,0.0,0.0,0.0,0.0,0.0,0.0,0.0,0.0,0.0,0.0,0.0
0.0,0.0,6.2,23.87,0.0,0.0,0.28,0.0,0.36,0.0,0.0,0.0,0.2,0.0,0.02,0.44,0.0002,20.31,3.0,1150.0,2.0,0.0,0.0,0.0,0.0,0.0,0.0,0.0,0.0,0.0,0.0,0.0,0.0,1.0,25.0,0.0,0.0,0.0,0.0,0.0,0.0,0.0,1.0,0.0,0.0,0.0,5.0,10.0,0.0,0.0,0.0,0.0,0.0,0.0,0.0,0.0,0.0,0.0,0.0,0.4382,0.0,0.0,0.0,0.0,0.0,0.0,0.0,0.0,0.0,0.0,0.0,0.0,0.0,0.0,0.0,0.0,0.0,0.0,0.0,0.0,0.0,0.0,0.0,0.0,0.0,0.0
0.0,0.0,6.2,23.87,0.0,0.0,0.28,0.0,0.36,0.0,0.0,0.0,0.2,0.0,0.02,0.44,0.0002,20.31,3.0,1150.0,2.0,1150.0,2.0,0.0,0.0,0.0,0.0,0.0,0.0,0.0,0.0,0.0,0.0,1.0,25.0,0.0,0.0,0.0,0.0,0.0,0.0,0.0,1.0,0.0,0.0,0.0,5.0,10.0,0.0,0.0,0.0,0.0,0.0,0.0,0.0,0.0,0.0,0.0,0.0,0.4382,0.0,0.0,0.0,0.0,0.0,0.0,0.0,0.0,0.0,0.0,0.0,0.0,0.0,0.0,0.0,0.0,0.0,0.0,0.0,0.0,0.0,0.0,0.0,0.0,0.0,0.0
0.0,0.0,6.2,23.87,0.0,0.0,0.28,0.0,0.36,0.0,0.0,0.0,0.2,0.0,0.02,0.44,0.0002,20.31,3.0,1150.0,2.0,1150.0,2.0,0.0,0.0,0.0,0.0,0.0,0.0,0.0,0.0,0.0,0.0,1.0,25.0,0.0,0.0,0.0,0.0,0.0,0.0,0.0,1.0,0.0,0.0,0.0,5.0,10.0,0.0,0.0,0.0,0.0,0.0,0.0,0.0,0.0,0.0,0.0,0.0,0.4382,0.0,0.0,0.0,0.0,0.0,0.0,0.0,0.0,0.0,0.0,0.0,0.0,0.0,0.0,0.0,0.0,0.0,0.0,0.0,0.0,0.0,0.0,0.0,0.0,0.0,0.0
0.0,0.0,6.2,23.87,0.0,0.0,0.28,0.0,0.36,0.0,0.0,0.0,0.2,0.0,0.02,0.44,0.0002,20.31,3.0,1150.0,2.0,1150.0,2.0,0.0,0.0,0.0,0.0,0.0,0.0,0.0,0.0,0.0,0.0,1.0,25.0,0.0,0.0,0.0,0.0,0.0,0.0,0.0,1.0,0.0,0.0,0.0,5.0,10.0,0.0,0.0,0.0,0.0,0.0,0.0,0.0,0.0,0.0,0.0,0.0,0.4382,0.0,0.0,0.0,0.0,0.0,0.0,0.0,0.0,0.0,0.0,0.0,0.0,0.0,0.0,0.0,0.0,0.0,0.0,0.0,0.0,0.0,0.0,0.0,0.0,0.0,0.0
0.0,0.0,1.54,3.39,0.0,0.0,0.37,0.0,2.29,0.012,65.138,0.0,0.23,0.0,0.01,3.01,0.0,24.01,3.0,1050.0,60.0,0.0,0.0,0.0,0.0,0.0,0.0,0.0,0.0,0.0,0.0,0.0,0.0,1.0,0.0,0.0,0.0,0.0,10.0,0.75,1.0,42.5,0.0,0.0,0.0,0.0,1.0,0.0,1.0,0.0,0.0,0.0,0.0,0.0,1.0,0.0,0.0,0.0,0.0,0.0,0.0,0.0,0.0,0.0,0.0,0.0,0.0,0.0,0.0,0.0,0.0,0.0,0.0,0.0,0.0,0.0,0.0,0.0,0.0,0.0,0.0,0.0,0.0,0.0,0.0,0.0
0.0,0.0,6.2,23.87,0.0,0.0,0.28,0.0,0.36,0.0,0.0,0.0,0.2,0.0,0.02,0.44,0.0002,20.31,3.0,1350.0,0.0,1350.0,0.0,0.0,0.0,0.0,0.0,0.0,0.0,0.0,0.0,0.0,0.0,1.0,25.0,0.0,0.0,0.0,0.0,0.0,0.0,0.0,1.0,0.0,0.0,0.0,5.0,10.0,0.0,0.0,0.0,0.0,0.0,0.0,0.0,0.0,0.0,0.0,0.0,0.4382,0.0,0.0,0.0,0.0,0.0,0.0,0.0,0.0,0.0,0.0,0.0,0.0,0.0,0.0,0.0,0.0,0.0,0.0,0.0,0.0,0.0,0.0,0.0,0.0,0.0,0.0
