Repository: yuyouyu32/106Lab_Project

# 106Lab_ML
106Lab's machine learning programs.

File: 点蚀电位/数据整理/点蚀电位清洗版-1.csv (part 6 of 8)
Co,Ti,Mo,Ni,W,Al,Si,V,Cu,P,Fe,Sn,N,Nb,C,Mn,S,Cr,roughness,heat-treatment/temperature-1,heat-treatment/time-1,heat-treatment/temperature-2,heat-treatment/time-2,heat-treatment/temperature-3,heat-treatment/time-3,heat-treatment/temperature-4,heat-treatment/time-4,heat-treatment/temperature-5,heat-treatment/time-5,heat-treatment/temperature-6,heat-treatment/time-6,heat-treatment/temperature-7,heat-treatment/time-7,info/testing-area,info/temperature,info/scan-rate,info/initial-potential,result/pitting-breakdown-potential,info/initial-temperature,info/polarized-potential,info/heating-rate,result/critical-pitting-temperature,info/current-density,result/maximum-activation-current-density,result/maximum-reactivation-current-density,result/current-reactivation-ratio,solute-1,solution/weight-concentration-1,solution/mol-concentration-1,solute-2,solution/weight-concentration-2,solution/mol-concentration-2,solute-3,solution/mol-concentration-3,NaCl-mol,H2SO4-weight,H2SO4-mol,HCL-mol,Oxalic acid-mol,过硫酸铵-mol,NaBr-mol,FeCl3-mol,硼酸-mol,NaBr+NaCl-mol,Na2SO4-mol,OH-mol,硼酸盐-mol,KSCN-mol,SnCl2-mol,氢氧化钠-mol,immersion-test//cycles,cycle-number-1,weight-after-test-1,corrosion-rate-1,cycle-number-2,weight-after-test-2,corrosion-rate-2,weight-after-test-3,corrosion-rate-3,weight-after-test-4,corrosion-rate-4,weight-after-test-5,corrosion-rate-5,weight-after-test-6,corrosion-rate-6,PREN
0.0,0.0,6.2,23.87,0.0,0.0,0.28,0.0,0.36,0.0,0.0,0.0,0.2,0.0,0.02,0.44,0.0002,20.31,3.0,1350.0,0.0,1350.0,0.0,0.0,0.0,0.0,0.0,0.0,0.0,0.0,0.0,0.0,0.0,1.0,25.0,0.0,0.0,0.0,0.0,0.0,0.0,0.0,1.0,0.0,0.0,0.0,5.0,10.0,0.0,0.0,0.0,0.0,0.0,0.0,0.0,0.0,0.0,0.0,0.0,0.4382,0.0,0.0,0.0,0.0,0.0,0.0,0.0,0.0,0.0,0.0,0.0,0.0,0.0,0.0,0.0,0.0,0.0,0.0,0.0,0.0,0.0,0.0,0.0,0.0,0.0,0.0
0.0,0.0,1.54,3.39,0.0,0.0,0.37,0.0,2.29,0.012,65.138,0.0,0.23,0.0,0.01,3.01,0.0,24.01,3.0,1080.0,60.0,0.0,0.0,0.0,0.0,0.0,0.0,0.0,0.0,0.0,0.0,0.0,0.0,1.0,0.0,0.0,0.0,0.0,10.0,0.75,1.0,41.0,0.0,0.0,0.0,0.0,1.0,0.0,1.0,0.0,0.0,0.0,0.0,0.0,1.0,0.0,0.0,0.0,0.0,0.0,0.0,0.0,0.0,0.0,0.0,0.0,0.0,0.0,0.0,0.0,0.0,0.0,0.0,0.0,0.0,0.0,0.0,0.0,0.0,0.0,0.0,0.0,0.0,0.0,0.0,0.0
0.0,0.0,6.2,23.87,0.0,0.0,0.28,0.0,0.36,0.0,0.0,0.0,0.2,0.0,0.02,0.44,0.0002,20.31,3.0,1350.0,0.0,1350.0,0.0,0.0,0.0,0.0,0.0,0.0,0.0,0.0,0.0,0.0,0.0,1.0,25.0,0.0,0.0,0.0,0.0,0.0,0.0,0.0,1.0,0.0,0.0,0.0,5.0,10.0,0.0,0.0,0.0,0.0,0.0,0.0,0.0,0.0,0.0,0.0,0.0,0.4382,0.0,0.0,0.0,0.0,0.0,0.0,0.0,0.0,0.0,0.0,0.0,0.0,0.0,0.0,0.0,0.0,0.0,0.0,0.0,0.0,0.0,0.0,0.0,0.0,0.0,0.0
0.0,0.0,6.2,23.87,0.0,0.0,0.28,0.0,0.36,0.0,0.0,0.0,0.2,0.0,0.02,0.44,0.0002,20.31,3.0,1350.0,0.0,1350.0,0.0,0.0,0.0,0.0,0.0,0.0,0.0,0.0,0.0,0.0,0.0,1.0,25.0,0.0,0.0,0.0,0.0,0.0,0.0,0.0,1.0,0.0,0.0,0.0,5.0,10.0,0.0,0.0,0.0,0.0,0.0,0.0,0.0,0.0,0.0,0.0,0.0,0.4382,0.0,0.0,0.0,0.0,0.0,0.0,0.0,0.0,0.0,0.0,0.0,0.0,0.0,0.0,0.0,0.0,0.0,0.0,0.0,0.0,0.0,0.0,0.0,0.0,0.0,0.0
0.0,0.0,1.54,3.39,0.0,0.0,0.37,0.0,2.29,0.012,65.138,0.0,0.23,0.0,0.01,3.01,0.0,24.01,3.0,1100.0,60.0,0.0,0.0,0.0,0.0,0.0,0.0,0.0,0.0,0.0,0.0,0.0,0.0,1.0,0.0,0.0,0.0,0.0,10.0,0.75,1.0,38.0,0.0,0.0,0.0,0.0,1.0,0.0,1.0,0.0,0.0,0.0,0.0,0.0,1.0,0.0,0.0,0.0,0.0,0.0,0.0,0.0,0.0,0.0,0.0,0.0,0.0,0.0,0.0,0.0,0.0,0.0,0.0,0.0,0.0,0.0,0.0,0.0,0.0,0.0,0.0,0.0,0.0,0.0,0.0,0.0
0.0,0.0,6.2,23.87,0.0,0.0,0.28,0.0,0.36,0.0,0.0,0.0,0.2,0.0,0.02,0.44,0.0002,20.31,3.0,1350.0,0.0,1350.0,0.0,0.0,0.0,0.0,0.0,0.0,0.0,0.0,0.0,0.0,0.0,1.0,25.0,0.0,0.0,0.0,0.0,0.0,0.0,0.0,1.0,0.0,0.0,0.0,5.0,10.0,0.0,0.0,0.0,0.0,0.0,0.0,0.0,0.0,0.0,0.0,0.0,0.4382,0.0,0.0,0.0,0.0,0.0,0.0,0.0,0.0,0.0,0.0,0.0,0.0,0.0,0.0,0.0,0.0,0.0,0.0,0.0,0.0,0.0,0.0,0.0,0.0,0.0,0.0
0.0,0.0,1.54,3.39,0.0,0.0,0.37,0.0,2.29,0.012,65.138,0.0,0.23,0.0,0.01,3.01,0.0,24.01,3.0,1130.0,60.0,0.0,0.0,0.0,0.0,0.0,0.0,0.0,0.0,0.0,0.0,0.0,0.0,1.0,0.0,0.0,0.0,0.0,10.0,0.75,1.0,36.5,0.0,0.0,0.0,0.0,1.0,0.0,1.0,0.0,0.0,0.0,0.0,0.0,1.0,0.0,0.0,0.0,0.0,0.0,0.0,0.0,0.0,0.0,0.0,0.0,0.0,0.0,0.0,0.0,0.0,0.0,0.0,0.0,0.0,0.0,0.0,0.0,0.0,0.0,0.0,0.0,0.0,0.0,0.0,0.0
0.0,0.0,1.54,3.39,0.0,0.0,0.37,0.0,2.29,0.012,65.138,0.0,0.23,0.0,0.01,3.01,0.0,24.01,3.0,1000.0,60.0,0.0,0.0,0.0,0.0,0.0,0.0,0.0,0.0,0.0,0.0,0.0,0.0,0.0,0.0,0.0,0.0,0.0,0.0,0.0,0.0,0.0,0.0,0.0,0.0,0.0,0.0,0.0,0.0,0.0,0.0,0.0,0.0,0.0,0.0,0.0,0.0,0.0,0.0,0.0,0.0,0.0,0.0,0.0,0.0,0.0,0.0,0.0,0.0,0.0,0.0,0.0,0.0,0.0,0.0,0.0,0.0,0.0,0.0,0.0,0.0,0.0,0.0,0.0,0.0,0.0
0.0,0.0,1.54,3.39,0.0,0.0,0.37,0.0,2.29,0.012,65.138,0.0,0.23,0.0,0.01,3.01,0.0,24.01,3.0,1000.0,60.0,0.0,0.0,0.0,0.0,0.0,0.0,0.0,0.0,0.0,0.0,0.0,0.0,0.0,0.0,0.0,0.0,0.0,0.0,0.0,0.0,0.0,0.0,0.0,0.0,0.0,0.0,0.0,0.0,0.0,0.0,0.0,0.0,0.0,0.0,0.0,0.0,0.0,0.0,0.0,0.0,0.0,0.0,0.0,0.0,0.0,0.0,0.0,0.0,0.0,0.0,0.0,0.0,0.0,0.0,0.0,0.0,0.0,0.0,0.0,0.0,0.0,0.0,0.0,0.0,0.0
0.0,0.0,1.54,3.39,0.0,0.0,0.37,0.0,2.29,0.012,65.138,0.0,0.23,0.0,0.01,3.01,0.0,24.01,3.0,1080.0,60.0,0.0,0.0,0.0,0.0,0.0,0.0,0.0,0.0,0.0,0.0,0.0,0.0,0.0,0.0,0.0,0.0,0.0,0.0,0.0,0.0,0.0,0.0,0.0,0.0,0.0,0.0,0.0,0.0,0.0,0.0,0.0,0.0,0.0,0.0,0.0,0.0,0.0,0.0,0.0,0.0,0.0,0.0,0.0,0.0,0.0,0.0,0.0,0.0,0.0,0.0,0.0,0.0,0.0,0.0,0.0,0.0,0.0,0.0,0.0,0.0,0.0,0.0,0.0,0.0,0.0
0.0,0.0,1.54,3.39,0.0,0.0,0.37,0.0,2.29,0.012,65.138,0.0,0.23,0.0,0.01,3.01,0.0,24.01,3.0,1000.0,60.0,0.0,0.0,0.0,0.0,0.0,0.0,0.0,0.0,0.0,0.0,0.0,0.0,0.0,0.0,0.0,0.0,0.0,0.0,0.0,0.0,0.0,0.0,0.0,0.0,0.0,0.0,0.0,0.0,0.0,0.0,0.0,0.0,0.0,0.0,0.0,0.0,0.0,0.0,0.0,0.0,0.0,0.0,0.0,0.0,0.0,0.0,0.0,0.0,0.0,0.0,0.0,0.0,0.0,0.0,0.0,0.0,0.0,0.0,0.0,0.0,0.0,0.0,0.0,0.0,0.0
0.0,0.0,1.54,3.39,0.0,0.0,0.37,0.0,2.29,0.012,65.138,0.0,0.23,0.0,0.01,3.01,0.0,24.01,3.0,1080.0,60.0,0.0,0.0,0.0,0.0,0.0,0.0,0.0,0.0,0.0,0.0,0.0,0.0,0.0,0.0,0.0,0.0,0.0,0.0,0.0,0.0,0.0,0.0,0.0,0.0,0.0,0.0,0.0,0.0,0.0,0.0,0.0,0.0,0.0,0.0,0.0,0.0,0.0,0.0,0.0,0.0,0.0,0.0,0.0,0.0,0.0,0.0,0.0,0.0,0.0,0.0,0.0,0.0,0.0,0.0,0.0,0.0,0.0,0.0,0.0,0.0,0.0,0.0,0.0,0.0,0.0
0.0,0.0,1.54,3.39,0.0,0.0,0.37,0.0,2.29,0.012,65.138,0.0,0.23,0.0,0.01,3.01,0.0,24.01,3.0,1000.0,60.0,0.0,0.0,0.0,0.0,0.0,0.0,0.0,0.0,0.0,0.0,0.0,0.0,0.0,0.0,0.0,0.0,0.0,0.0,0.0,0.0,0.0,0.0,0.0,0.0,0.0,0.0,0.0,0.0,0.0,0.0,0.0,0.0,0.0,0.0,0.0,0.0,0.0,0.0,0.0,0.0,0.0,0.0,0.0,0.0,0.0,0.0,0.0,0.0,0.0,0.0,0.0,0.0,0.0,0.0,0.0,0.0,0.0,0.0,0.0,0.0,0.0,0.0,0.0,0.0,40.296
0.0,0.0,1.54,3.39,0.0,0.0,0.37,0.0,2.29,0.012,65.138,0.0,0.23,0.0,0.01,3.01,0.0,24.01,3.0,1030.0,60.0,0.0,0.0,0.0,0.0,0.0,0.0,0.0,0.0,0.0,0.0,0.0,0.0,0.0,0.0,0.0,0.0,0.0,0.0,0.0,0.0,0.0,0.0,0.0,0.0,0.0,0.0,0.0,0.0,0.0,0.0,0.0,0.0,0.0,0.0,0.0,0.0,0.0,0.0,0.0,0.0,0.0,0.0,0.0,0.0,0.0,0.0,0.0,0.0,0.0,0.0,0.0,0.0,0.0,0.0,0.0,0.0,0.0,0.0,0.0,0.0,0.0,0.0,0.0,0.0,40.445
0.0,0.0,1.54,3.39,0.0,0.0,0.37,0.0,2.29,0.012,65.138,0.0,0.23,0.0,0.01,3.01,0.0,24.01,3.0,1050.0,60.0,0.0,0.0,0.0,0.0,0.0,0.0,0.0,0.0,0.0,0.0,0.0,0.0,0.0,0.0,0.0,0.0,0.0,0.0,0.0,0.0,0.0,0.0,0.0,0.0,0.0,0.0,0.0,0.0,0.0,0.0,0.0,0.0,0.0,0.0,0.0,0.0,0.0,0.0,0.0,0.0,0.0,0.0,0.0,0.0,0.0,0.0,0.0,0.0,0.0,0.0,0.0,0.0,0.0,0.0,0.0,0.0,0.0,0.0,0.0,0.0,0.0,0.0,0.0,0.0,40.588
0.0,0.0,1.54,3.39,0.0,0.0,0.37,0.0,2.29,0.012,65.138,0.0,0.23,0.0,0.01,3.01,0.0,24.01,3.0,1080.0,60.0,0.0,0.0,0.0,0.0,0.0,0.0,0.0,0.0,0.0,0.0,0.0,0.0,0.0,0.0,0.0,0.0,0.0,0.0,0.0,0.0,0.0,0.0,0.0,0.0,0.0,0.0,0.0,0.0,0.0,0.0,0.0,0.0,0.0,0.0,0.0,0.0,0.0,0.0,0.0,0.0,0.0,0.0,0.0,0.0,0.0,0.0,0.0,0.0,0.0,0.0,0.0,0.0,0.0,0.0,0.0,0.0,0.0,0.0,0.0,0.0,0.0,0.0,0.0,0.0,41.831
0.0,0.0,1.54,3.39,0.0,0.0,0.37,0.0,2.29,0.012,65.138,0.0,0.23,0.0,0.01,3.01,0.0,24.01,3.0,1100.0,60.0,0.0,0.0,0.0,0.0,0.0,0.0,0.0,0.0,0.0,0.0,0.0,0.0,0.0,0.0,0.0,0.0,0.0,0.0,0.0,0.0,0.0,0.0,0.0,0.0,0.0,0.0,0.0,0.0,0.0,0.0,0.0,0.0,0.0,0.0,0.0,0.0,0.0,0.0,0.0,0.0,0.0,0.0,0.0,0.0,0.0,0.0,0.0,0.0,0.0,0.0,0.0,0.0,0.0,0.0,0.0,0.0,0.0,0.0,0.0,0.0,0.0,0.0,0.0,0.0,42.604
0.0,0.0,1.54,3.39,0.0,0.0,0.37,0.0,2.29,0.012,65.138,0.0,0.23,0.0,0.01,3.01,0.0,24.01,3.0,1130.0,60.0,0.0,0.0,0.0,0.0,0.0,0.0,0.0,0.0,0.0,0.0,0.0,0.0,0.0,0.0,0.0,0.0,0.0,0.0,0.0,0.0,0.0,0.0,0.0,0.0,0.0,0.0,0.0,0.0,0.0,0.0,0.0,0.0,0.0,0.0,0.0,0.0,0.0,0.0,0.0,0.0,0.0,0.0,0.0,0.0,0.0,0.0,0.0,0.0,0.0,0.0,0.0,0.0,0.0,0.0,0.0,0.0,0.0,0.0,0.0,0.0,0.0,0.0,0.0,0.0,45.077
0.0,0.0,1.54,3.39,0.0,0.0,0.37,0.0,2.29,0.012,65.138,0.0,0.23,0.0,0.01,3.01,0.0,24.01,3.0,1000.0,60.0,0.0,0.0,0.0,0.0,0.0,0.0,0.0,0.0,0.0,0.0,0.0,0.0,0.0,0.0,0.0,0.0,0.0,0.0,0.0,0.0,0.0,0.0,0.0,0.0,0.0,0.0,0.0,0.0,0.0,0.0,0.0,0.0,0.0,0.0,0.0,0.0,0.0,0.0,0.0,0.0,0.0,0.0,0.0,0.0,0.0,0.0,0.0,0.0,0.0,0.0,0.0,0.0,0.0,0.0,0.0,0.0,0.0,0.0,0.0,0.0,0.0,0.0,0.0,0.0,33.045
0.0,0.0,0.3,1.53,0.0,0.0,0.28,0.0,0.29,0.019,0.0,0.0,0.21,0.0,0.02,5.4,0.001,21.08,3.0,1100.0,120.0,700.0,600.0,0.0,0.0,0.0,0.0,0.0,0.0,0.0,0.0,0.0,0.0,0.0,0.0,0.0,0.0,0.0,0.0,0.0,0.0,0.0,0.0,0.0,0.0,0.0,0.0,0.0,0.0,0.0,0.0,0.0,0.0,0.0,0.0,0.0,0.0,0.0,0.0,0.0,0.0,0.0,0.0,0.0,0.0,0.0,0.0,0.0,0.0,0.0,0.0,0.0,0.0,0.0,0.0,0.0,0.0,0.0,0.0,0.0,0.0,0.0,0.0,0.0,0.0,0.0
0.0,0.0,0.15,3.4,0.0,0.0,0.0,0.0,1.8,0.024,0.0,0.0,0.11,0.0,0.06,5.7,0.005,17.4,3.0,1100.0,120.0,0.0,0.0,0.0,0.0,0.0,0.0,0.0,0.0,0.0,0.0,0.0,0.0,0.0,0.0,0.0,0.0,0.0,0.0,0.0,0.0,0.0,0.0,0.0,0.0,0.0,7.0,6.0,0.0,3.0,0.0,0.05,0.0,0.0,0.0,0.0,0.0,0.05,0.0,0.0,0.0,0.3699,0.0,0.0,0.0,0.0,0.0,0.0,0.0,0.0,1.0,1.0,0.0,50.9,0.0,0.0,0.0,0.0,0.0,0.0,0.0,0.0,0.0,0.0,0.0,0.0
0.0,0.0,0.17,2.2,0.0,0.0,0.0,0.0,2.1,0.029,0.0,0.0,0.09,0.0,0.073,5.9,0.006,17.4,3.0,1100.0,120.0,0.0,0.0,0.0,0.0,0.0,0.0,0.0,0.0,0.0,0.0,0.0,0.0,0.0,0.0,0.0,0.0,0.0,0.0,0.0,0.0,0.0,0.0,0.0,0.0,0.0,7.0,6.0,0.0,3.0,0.0,0.05,0.0,0.0,0.0,0.0,0.0,0.05,0.0,0.0,0.0,0.3699,0.0,0.0,0.0,0.0,0.0,0.0,0.0,0.0,1.0,1.0,0.0,55.6,0.0,0.0,0.0,0.0,0.0,0.0,0.0,0.0,0.0,0.0,0.0,0.0
0.0,0.0,0.14,0.91,0.0,0.0,0.0,0.0,1.2,0.068,0.0,0.0,0.04,0.0,0.087,9.3,0.009,14.6,3.0,1100.0,120.0,0.0,0.0,0.0,0.0,0.0,0.0,0.0,0.0,0.0,0.0,0.0,0.0,0.0,0.0,0.0,0.0,0.0,0.0,0.0,0.0,0.0,0.0,0.0,0.0,0.0,7.0,6.0,0.0,3.0,0.0,0.05,0.0,0.0,0.0,0.0,0.0,0.05,0.0,0.0,0.0,0.3699,0.0,0.0,0.0,0.0,0.0,0.0,0.0,0.0,1.0,1.0,0.0,73.41,0.0,0.0,0.0,0.0,0.0,0.0,0.0,0.0,0.0,0.0,0.0,0.0
0.0,0.0,0.082,4.2,0.0,0.0,0.0,0.0,1.2,0.038,0.0,0.0,0.08,0.0,0.044,7.5,0.01,15.4,3.0,1100.0,120.0,0.0,0.0,0.0,0.0,0.0,0.0,0.0,0.0,0.0,0.0,0.0,0.0,0.0,0.0,0.0,0.0,0.0,0.0,0.0,0.0,0.0,0.0,0.0,0.0,0.0,7.0,6.0,0.0,3.0,0.0,0.05,0.0,0.0,0.0,0.0,0.0,0.05,0.0,0.0,0.0,0.3699,0.0,0.0,0.0,0.0,0.0,0.0,0.0,0.0,1.0,1.0,0.0,61.97,0.0,0.0,0.0,0.0,0.0,0.0,0.0,0.0,0.0,0.0,0.0,0.0
0.0,0.0,0.0,0.0,0.0,0.0,0.0,0.0,1.3,0.05,0.0,0.0,0.1,0.0,0.046,7.7,0.003,15.1,3.0,1100.0,120.0,0.0,0.0,0.0,0.0,0.0,0.0,0.0,0.0,0.0,0.0,0.0,0.0,0.0,0.0,0.0,0.0,0.0,0.0,0.0,0.0,0.0,0.0,0.0,0.0,0.0,7.0,6.0,0.0,3.0,0.0,0.05,0.0,0.0,0.0,0.0,0.0,0.05,0.0,0.0,0.0,0.3699,0.0,0.0,0.0,0.0,0.0,0.0,0.0,0.0,1.0,1.0,0.0,57.75,0.0,0.0,0.0,0.0,0.0,0.0,0.0,0.0,0.0,0.0,0.0,0.0
0.0,0.0,0.11,0.78,0.0,0.0,0.0,0.0,1.2,0.039,0.0,0.0,0.03,0.0,0.11,9.9,0.011,14.9,3.0,1100.0,120.0,0.0,0.0,0.0,0.0,0.0,0.0,0.0,0.0,0.0,0.0,0.0,0.0,0.0,0.0,0.0,0.0,0.0,0.0,0.0,0.0,0.0,0.0,0.0,0.0,0.0,7.0,6.0,0.0,3.0,0.0,0.05,0.0,0.0,0.0,0.0,0.0,0.05,0.0,0.0,0.0,0.3699,0.0,0.0,0.0,0.0,0.0,0.0,0.0,0.0,1.0,1.0,0.0,72.11,0.0,0.0,0.0,0.0,0.0,0.0,0.0,0.0,0.0,0.0,0.0,0.0
0.0,0.0,0.17,0.82,0.0,0.0,0.0,0.0,1.1,0.038,0.0,0.0,0.03,0.0,0.044,9.7,0.012,14.8,3.0,1100.0,120.0,0.0,0.0,0.0,0.0,0.0,0.0,0.0,0.0,0.0,0.0,0.0,0.0,0.0,0.0,0.0,0.0,0.0,0.0,0.0,0.0,0.0,0.0,0.0,0.0,0.0,7.0,6.0,0.0,3.0,0.0,0.05,0.0,0.0,0.0,0.0,0.0,0.05,0.0,0.0,0.0,0.3699,0.0,0.0,0.0,0.0,0.0,0.0,0.0,0.0,1.0,1.0,0.0,74.91,0.0,0.0,0.0,0.0,0.0,0.0,0.0,0.0,0.0,0.0,0.0,0.0
0.0,0.0,0.02,6.14,0.0,0.0,0.48,0.0,0.0,0.016,0.0,0.0,0.05,0.0,0.0,0.0,0.005,16.5,3.0,700.0,6.0,700.0,6.0,0.0,0.0,0.0,0.0,0.0,0.0,0.0,0.0,0.0,0.0,1.0,30.0,0.000167,0.0,0.0,0.0,0.0,0.0,0.0,0.0,0.04176,0.01518,36.35,2.0,0.0,0.5,13.0,0.01,0.0,0.0,0.0,0.0,0.0,0.5,0.0,0.0,0.0,0.0,0.0,0.0,0.0,0.0,0.0,0.0,0.01,0.0,0.0,0.0,0.0,0.0,0.0,0.0,0.0,0.0,0.0,0.0,0.0,0.0,0.0,0.0,0.0,0.0,0.0
0.0,0.0,0.02,6.14,0.0,0.0,0.48,0.0,0.0,0.016,0.0,0.0,0.05,0.0,0.0,0.0,0.005,16.5,3.0,700.0,8.0,700.0,8.0,0.0,0.0,0.0,0.0,0.0,0.0,0.0,0.0,0.0,0.0,1.0,30.0,0.000167,0.0,0.0,0.0,0.0,0.0,0.0,0.0,0.04902,0.01873,38.21,2.0,0.0,0.5,13.0,0.01,0.0,0.0,0.0,0.0,0.0,0.5,0.0,0.0,0.0,0.0,0.0,0.0,0.0,0.0,0.0,0.0,0.01,0.0,0.0,0.0,0.0,0.0,0.0,0.0,0.0,0.0,0.0,0.0,0.0,0.0,0.0,0.0,0.0,0.0,0.0
0.0,0.0,0.02,6.14,0.0,0.0,0.48,0.0,0.0,0.016,0.0,0.0,0.05,0.0,0.0,0.0,0.005,16.5,3.0,700.0,10.0,700.0,10.0,0.0,0.0,0.0,0.0,0.0,0.0,0.0,0.0,0.0,0.0,1.0,30.0,0.000167,0.0,0.0,0.0,0.0,0.0,0.0,0.0,0.06567,0.02582,39.32,2.0,0.0,0.5,13.0,0.01,0.0,0.0,0.0,0.0,0.0,0.5,0.0,0.0,0.0,0.0,0.0,0.0,0.0,0.0,0.0,0.0,0.01,0.0,0.0,0.0,0.0,0.0,0.0,0.0,0.0,0.0,0.0,0.0,0.0,0.0,0.0,0.0,0.0,0.0,0.0
0.0,0.0,3.43,6.74,0.0,0.0,0.55,0.0,0.13,0.029,0.0,0.0,0.27,0.0,0.022,0.69,0.002,25.15,3.0,900.0,30.0,0.0,0.0,0.0,0.0,0.0,0.0,0.0,0.0,0.0,0.0,0.0,0.0,1.0,30.0,0.0015,0.0,0.0,0.0,0.0,0.0,0.0,0.0,0.0,0.0,0.0,3.0,0.0,0.5,0.0,0.0,0.0,0.0,0.0,0.0,0.0,0.0,0.5,0.0,0.0,0.0,0.0,0.0,0.0,0.0,0.0,0.0,0.0,0.0,0.0,0.0,0.0,0.0,0.0,0.0,0.0,0.0,0.0,0.0,0.0,0.0,0.0,0.0,0.0,0.0,0.0
0.0,0.0,3.43,6.74,0.0,0.0,0.55,0.0,0.13,0.029,0.0,0.0,0.27,0.0,0.022,0.69,0.002,25.15,3.0,900.0,30.0,0.0,0.0,0.0,0.0,0.0,0.0,0.0,0.0,0.0,0.0,0.0,0.0,1.0,30.0,0.0015,0.0,0.0,0.0,0.0,0.0,0.0,0.0,0.0,0.0,0.0,3.0,0.0,0.5,0.0,0.0,0.0,0.0,0.0,0.0,0.0,0.0,0.5,0.0,0.0,0.0,0.0,0.0,0.0,0.0,0.0,0.0,0.0,0.0,0.0,0.0,0.0,0.0,0.0,0.0,0.0,0.0,0.0,0.0,0.0,0.0,0.0,0.0,0.0,0.0,0.0
0.0,0.0,3.43,6.74,0.0,0.0,0.55,0.0,0.13,0.029,0.0,0.0,0.27,0.0,0.022,0.69,0.002,25.15,3.0,900.0,60.0,0.0,0.0,0.0,0.0,0.0,0.0,0.0,0.0,0.0,0.0,0.0,0.0,1.0,30.0,0.0015,0.0,0.0,0.0,0.0,0.0,0.0,0.0,0.0,0.0,0.0,3.0,0.0,0.5,0.0,0.0,0.0,0.0,0.0,0.0,0.0,0.0,0.5,0.0,0.0,0.0,0.0,0.0,0.0,0.0,0.0,0.0,0.0,0.0,0.0,0.0,0.0,0.0,0.0,0.0,0.0,0.0,0.0,0.0,0.0,0.0,0.0,0.0,0.0,0.0,0.0
0.0,0.0,3.43,6.74,0.0,0.0,0.55,0.0,0.13,0.029,0.0,0.0,0.27,0.0,0.022,0.69,0.002,25.15,3.0,900.0,120.0,0.0,0.0,0.0,0.0,0.0,0.0,0.0,0.0,0.0,0.0,0.0,0.0,1.0,30.0,0.0015,0.0,0.0,0.0,0.0,0.0,0.0,0.0,0.0,0.0,0.0,3.0,0.0,0.5,0.0,0.0,0.0,0.0,0.0,0.0,0.0,0.0,0.5,0.0,0.0,0.0,0.0,0.0,0.0,0.0,0.0,0.0,0.0,0.0,0.0,0.0,0.0,0.0,0.0,0.0,0.0,0.0,0.0,0.0,0.0,0.0,0.0,0.0,0.0,0.0,0.0
0.0,0.0,3.43,6.74,0.0,0.0,0.55,0.0,0.13,0.029,0.0,0.0,0.27,0.0,0.022,0.69,0.002,25.15,3.0,900.0,240.0,0.0,0.0,0.0,0.0,0.0,0.0,0.0,0.0,0.0,0.0,0.0,0.0,1.0,30.0,0.0015,0.0,0.0,0.0,0.0,0.0,0.0,0.0,0.0,0.0,0.0,3.0,0.0,0.5,0.0,0.0,0.0,0.0,0.0,0.0,0.0,0.0,0.5,0.0,0.0,0.0,0.0,0.0,0.0,0.0,0.0,0.0,0.0,0.0,0.0,0.0,0.0,0.0,0.0,0.0,0.0,0.0,0.0,0.0,0.0,0.0,0.0,0.0,0.0,0.0,0.0
0.0,0.0,3.43,6.74,0.0,0.0,0.55,0.0,0.13,0.029,0.0,0.0,0.27,0.0,0.022,0.69,0.002,25.15,3.0,900.0,600.0,0.0,0.0,0.0,0.0,0.0,0.0,0.0,0.0,0.0,0.0,0.0,0.0,1.0,30.0,0.0015,0.0,0.0,0.0,0.0,0.0,0.0,0.0,0.0,0.0,0.0,3.0,0.0,0.5,0.0,0.0,0.0,0.0,0.0,0.0,0.0,0.0,0.5,0.0,0.0,0.0,0.0,0.0,0.0,0.0,0.0,0.0,0.0,0.0,0.0,0.0,0.0,0.0,0.0,0.0,0.0,0.0,0.0,0.0,0.0,0.0,0.0,0.0,0.0,0.0,0.0
0.0,0.0,3.43,6.74,0.0,0.0,0.55,0.0,0.13,0.029,0.0,0.0,0.27,0.0,0.022,0.69,0.002,25.15,3.0,900.0,1440.0,0.0,0.0,0.0,0.0,0.0,0.0,0.0,0.0,0.0,0.0,0.0,0.0,1.0,30.0,0.0015,0.0,0.0,0.0,0.0,0.0,0.0,0.0,0.0,0.0,0.0,3.0,0.0,0.5,0.0,0.0,0.0,0.0,0.0,0.0,0.0,0.0,0.5,0.0,0.0,0.0,0.0,0.0,0.0,0.0,0.0,0.0,0.0,0.0,0.0,0.0,0.0,0.0,0.0,0.0,0.0,0.0,0.0,0.0,0.0,0.0,0.0,0.0,0.0,0.0,0.0
0.0,0.0,3.43,6.74,0.0,0.0,0.55,0.0,0.13,0.029,0.0,0.0,0.27,0.0,0.022,0.69,0.002,25.15,3.0,900.0,10.0,0.0,0.0,0.0,0.0,0.0,0.0,0.0,0.0,0.0,0.0,0.0,0.0,1.0,30.0,0.0015,0.0,0.0,0.0,0.0,0.0,0.0,0.0,0.0,0.0,0.0,3.0,0.0,1.0,0.0,0.0,0.0,0.0,0.0,0.0,0.0,0.0,1.0,0.0,0.0,0.0,0.0,0.0,0.0,0.0,0.0,0.0,0.0,0.0,0.0,0.0,0.0,0.0,0.0,0.0,0.0,0.0,0.0,0.0,0.0,0.0,0.0,0.0,0.0,0.0,0.0
0.0,0.0,3.43,6.74,0.0,0.0,0.55,0.0,0.13,0.029,0.0,0.0,0.27,0.0,0.022,0.69,0.002,25.15,3.0,900.0,30.0,0.0,0.0,0.0,0.0,0.0,0.0,0.0,0.0,0.0,0.0,0.0,0.0,1.0,30.0,0.0015,0.0,0.0,0.0,0.0,0.0,0.0,0.0,0.0,0.0,0.0,3.0,0.0,1.0,0.0,0.0,0.0,0.0,0.0,0.0,0.0,0.0,1.0,0.0,0.0,0.0,0.0,0.0,0.0,0.0,0.0,0.0,0.0,0.0,0.0,0.0,0.0,0.0,0.0,0.0,0.0,0.0,0.0,0.0,0.0,0.0,0.0,0.0,0.0,0.0,0.0
0.0,0.0,3.43,6.74,0.0,0.0,0.55,0.0,0.13,0.029,0.0,0.0,0.27,0.0,0.022,0.69,0.002,25.15,3.0,900.0,60.0,0.0,0.0,0.0,0.0,0.0,0.0,0.0,0.0,0.0,0.0,0.0,0.0,1.0,30.0,0.0015,0.0,0.0,0.0,0.0,0.0,0.0,0.0,0.0,0.0,0.0,3.0,0.0,1.0,0.0,0.0,0.0,0.0,0.0,0.0,0.0,0.0,1.0,0.0,0.0,0.0,0.0,0.0,0.0,0.0,0.0,0.0,0.0,0.0,0.0,0.0,0.0,0.0,0.0,0.0,0.0,0.0,0.0,0.0,0.0,0.0,0.0,0.0,0.0,0.0,0.0
0.0,0.0,3.43,6.74,0.0,0.0,0.55,0.0,0.13,0.029,0.0,0.0,0.27,0.0,0.022,0.69,0.002,25.15,3.0,900.0,120.0,0.0,0.0,0.0,0.0,0.0,0.0,0.0,0.0,0.0,0.0,0.0,0.0,1.0,30.0,0.0015,0.0,0.0,0.0,0.0,0.0,0.0,0.0,0.0,0.0,0.0,3.0,0.0,1.0,0.0,0.0,0.0,0.0,0.0,0.0,0.0,0.0,1.0,0.0,0.0,0.0,0.0,0.0,0.0,0.0,0.0,0.0,0.0,0.0,0.0,0.0,0.0,0.0,0.0,0.0,0.0,0.0,0.0,0.0,0.0,0.0,0.0,0.0,0.0,0.0,0.0
0.0,0.0,3.43,6.74,0.0,0.0,0.55,0.0,0.13,0.029,0.0,0.0,0.27,0.0,0.022,0.69,0.002,25.15,3.0,900.0,240.0,0.0,0.0,0.0,0.0,0.0,0.0,0.0,0.0,0.0,0.0,0.0,0.0,1.0,30.0,0.0015,0.0,0.0,0.0,0.0,0.0,0.0,0.0,0.0,0.0,0.0,3.0,0.0,1.0,0.0,0.0,0.0,0.0,0.0,0.0,0.0,0.0,1.0,0.0,0.0,0.0,0.0,0.0,0.0,0.0,0.0,0.0,0.0,0.0,0.0,0.0,0.0,0.0,0.0,0.0,0.0,0.0,0.0,0.0,0.0,0.0,0.0,0.0,0.0,0.0,0.0
0.0,0.0,3.43,6.74,0.0,0.0,0.55,0.0,0.13,0.029,0.0,0.0,0.27,0.0,0.022,0.69,0.002,25.15,3.0,900.0,600.0,0.0,0.0,0.0,0.0,0.0,0.0,0.0,0.0,0.0,0.0,0.0,0.0,1.0,30.0,0.0015,0.0,0.0,0.0,0.0,0.0,0.0,0.0,0.0,0.0,0.0,3.0,0.0,1.0,0.0,0.0,0.0,0.0,0.0,0.0,0.0,0.0,1.0,0.0,0.0,0.0,0.0,0.0,0.0,0.0,0.0,0.0,0.0,0.0,0.0,0.0,0.0,0.0,0.0,0.0,0.0,0.0,0.0,0.0,0.0,0.0,0.0,0.0,0.0,0.0,0.0
0.0,0.0,3.43,6.74,0.0,0.0,0.55,0.0,0.13,0.029,0.0,0.0,0.27,0.0,0.022,0.69,0.002,25.15,3.0,900.0,1440.0,0.0,0.0,0.0,0.0,0.0,0.0,0.0,0.0,0.0,0.0,0.0,0.0,1.0,30.0,0.0015,0.0,0.0,0.0,0.0,0.0,0.0,0.0,0.0,0.0,0.0,3.0,0.0,1.0,0.0,0.0,0.0,0.0,0.0,0.0,0.0,0.0,1.0,0.0,0.0,0.0,0.0,0.0,0.0,0.0,0.0,0.0,0.0,0.0,0.0,0.0,0.0,0.0,0.0,0.0,0.0,0.0,0.0,0.0,0.0,0.0,0.0,0.0,0.0,0.0,0.0
0.0,0.0,3.43,6.74,0.0,0.0,0.55,0.0,0.13,0.029,0.0,0.0,0.27,0.0,0.022,0.69,0.002,25.15,3.0,900.0,10.0,0.0,0.0,0.0,0.0,0.0,0.0,0.0,0.0,0.0,0.0,0.0,0.0,1.0,30.0,0.0015,0.0,0.0,0.0,0.0,0.0,0.0,0.0,0.0,0.0,2.0,3.0,0.0,1.5,0.0,0.0,0.0,0.0,0.0,0.0,0.0,0.0,1.5,0.0,0.0,0.0,0.0,0.0,0.0,0.0,0.0,0.0,0.0,0.0,0.0,0.0,0.0,0.0,0.0,0.0,0.0,0.0,0.0,0.0,0.0,0.0,0.0,0.0,0.0,0.0,0.0
0.0,0.0,3.43,6.74,0.0,0.0,0.55,0.0,0.13,0.029,0.0,0.0,0.27,0.0,0.022,0.69,0.002,25.15,3.0,900.0,30.0,0.0,0.0,0.0,0.0,0.0,0.0,0.0,0.0,0.0,0.0,0.0,0.0,1.0,30.0,0.0015,0.0,0.0,0.0,0.0,0.0,0.0,0.0,0.0,0.0,9.0,3.0,0.0,1.5,0.0,0.0,0.0,0.0,0.0,0.0,0.0,0.0,1.5,0.0,0.0,0.0,0.0,0.0,0.0,0.0,0.0,0.0,0.0,0.0,0.0,0.0,0.0,0.0,0.0,0.0,0.0,0.0,0.0,0.0,0.0,0.0,0.0,0.0,0.0,0.0,0.0
0.0,0.0,3.43,6.74,0.0,0.0,0.55,0.0,0.13,0.029,0.0,0.0,0.27,0.0,0.022,0.69,0.002,25.15,3.0,900.0,60.0,0.0,0.0,0.0,0.0,0.0,0.0,0.0,0.0,0.0,0.0,0.0,0.0,1.0,30.0,0.0015,0.0,0.0,0.0,0.0,0.0,0.0,0.0,0.0,0.0,12.0,3.0,0.0,1.5,0.0,0.0,0.0,0.0,0.0,0.0,0.0,0.0,1.5,0.0,0.0,0.0,0.0,0.0,0.0,0.0,0.0,0.0,0.0,0.0,0.0,0.0,0.0,0.0,0.0,0.0,0.0,0.0,0.0,0.0,0.0,0.0,0.0,0.0,0.0,0.0,0.0
0.0,0.0,3.43,6.74,0.0,0.0,0.55,0.0,0.13,0.029,0.0,0.0,0.27,0.0,0.022,0.69,0.002,25.15,3.0,900.0,120.0,0.0,0.0,0.0,0.0,0.0,0.0,0.0,0.0,0.0,0.0,0.0,0.0,1.0,30.0,0.0015,0.0,0.0,0.0,0.0,0.0,0.0,0.0,0.0,0.0,14.0,3.0,0.0,1.5,0.0,0.0,0.0,0.0,0.0,0.0,0.0,0.0,1.5,0.0,0.0,0.0,0.0,0.0,0.0,0.0,0.0,0.0,0.0,0.0,0.0,0.0,0.0,0.0,0.0,0.0,0.0,0.0,0.0,0.0,0.0,0.0,0.0,0.0,0.0,0.0,0.0
0.0,0.0,3.43,6.74,0.0,0.0,0.55,0.0,0.13,0.029,0.0,0.0,0.27,0.0,0.022,0.69,0.002,25.15,3.0,900.0,240.0,0.0,0.0,0.0,0.0,0.0,0.0,0.0,0.0,0.0,0.0,0.0,0.0,1.0,30.0,0.0015,0.0,0.0,0.0,0.0,0.0,0.0,0.0,0.0,0.0,15.0,3.0,0.0,1.5,0.0,0.0,0.0,0.0,0.0,0.0,0.0,0.0,1.5,0.0,0.0,0.0,0.0,0.0,0.0,0.0,0.0,0.0,0.0,0.0,0.0,0.0,0.0,0.0,0.0,0.0,0.0,0.0,0.0,0.0,0.0,0.0,0.0,0.0,0.0,0.0,0.0
0.0,0.0,3.43,6.74,0.0,0.0,0.55,0.0,0.13,0.029,0.0,0.0,0.27,0.0,0.022,0.69,0.002,25.15,3.0,900.0,600.0,0.0,0.0,0.0,0.0,0.0,0.0,0.0,0.0,0.0,0.0,0.0,0.0,1.0,30.0,0.0015,0.0,0.0,0.0,0.0,0.0,0.0,0.0,0.0,0.0,16.0,3.0,0.0,1.5,0.0,0.0,0.0,0.0,0.0,0.0,0.0,0.0,1.5,0.0,0.0,0.0,0.0,0.0,0.0,0.0,0.0,0.0,0.0,0.0,0.0,0.0,0.0,0.0,0.0,0.0,0.0,0.0,0.0,0.0,0.0,0.0,0.0,0.0,0.0,0.0,0.0
0.0,0.0,3.43,6.74,0.0,0.0,0.55,0.0,0.13,0.029,0.0,0.0,0.27,0.0,0.022,0.69,0.002,25.15,3.0,900.0,1440.0,0.0,0.0,0.0,0.0,0.0,0.0,0.0,0.0,0.0,0.0,0.0,0.0,1.0,30.0,0.0015,0.0,0.0,0.0,0.0,0.0,0.0,0.0,0.0,0.0,17.5,3.0,0.0,1.5,0.0,0.0,0.0,0.0,0.0,0.0,0.0,0.0,1.5,0.0,0.0,0.0,0.0,0.0,0.0,0.0,0.0,0.0,0.0,0.0,0.0,0.0,0.0,0.0,0.0,0.0,0.0,0.0,0.0,0.0,0.0,0.0,0.0,0.0,0.0,0.0,0.0
0.0,0.0,3.43,6.74,0.0,0.0,0.55,0.0,0.13,0.029,0.0,0.0,0.27,0.0,0.022,0.69,0.002,25.15,3.0,900.0,10.0,0.0,0.0,0.0,0.0,0.0,0.0,0.0,0.0,0.0,0.0,0.0,0.0,1.0,30.0,0.0005,0.0,0.0,0.0,0.0,0.0,0.0,0.0,0.0,0.0,14.5,3.0,0.0,1.5,0.0,0.0,0.0,0.0,0.0,0.0,0.0,0.0,1.5,0.0,0.0,0.0,0.0,0.0,0.0,0.0,0.0,0.0,0.0,0.0,0.0,0.0,0.0,0.0,0.0,0.0,0.0,0.0,0.0,0.0,0.0,0.0,0.0,0.0,0.0,0.0,0.0
0.0,0.0,3.43,6.74,0.0,0.0,0.55,0.0,0.13,0.029,0.0,0.0,0.27,0.0,0.022,0.69,0.002,25.15,3.0,900.0,30.0,0.0,0.0,0.0,0.0,0.0,0.0,0.0,0.0,0.0,0.0,0.0,0.0,1.0,30.0,0.0005,0.0,0.0,0.0,0.0,0.0,0.0,0.0,0.0,0.0,34.0,3.0,0.0,1.5,0.0,0.0,0.0,0.0,0.0,0.0,0.0,0.0,1.5,0.0,0.0,0.0,0.0,0.0,0.0,0.0,0.0,0.0,0.0,0.0,0.0,0.0,0.0,0.0,0.0,0.0,0.0,0.0,0.0,0.0,0.0,0.0,0.0,0.0,0.0,0.0,0.0
0.0,0.0,3.43,6.74,0.0,0.0,0.55,0.0,0.13,0.029,0.0,0.0,0.27,0.0,0.022,0.69,0.002,25.15,3.0,900.0,240.0,0.0,0.0,0.0,0.0,0.0,0.0,0.0,0.0,0.0,0.0,0.0,0.0,1.0,30.0,0.0005,0.0,0.0,0.0,0.0,0.0,0.0,0.0,0.0,0.0,42.5,3.0,0.0,1.5,0.0,0.0,0.0,0.0,0.0,0.0,0.0,0.0,1.5,0.0,0.0,0.0,0.0,0.0,0.0,0.0,0.0,0.0,0.0,0.0,0.0,0.0,0.0,0.0,0.0,0.0,0.0,0.0,0.0,0.0,0.0,0.0,0.0,0.0,0.0,0.0,0.0
0.0,0.0,3.43,6.74,0.0,0.0,0.55,0.0,0.13,0.029,0.0,0.0,0.27,0.0,0.022,0.69,0.002,25.15,3.0,900.0,60.0,0.0,0.0,0.0,0.0,0.0,0.0,0.0,0.0,0.0,0.0,0.0,0.0,1.0,30.0,0.0005,0.0,0.0,0.0,0.0,0.0,0.0,0.0,0.0,0.0,34.5,3.0,0.0,1.5,0.0,0.0,0.0,0.0,0.0,0.0,0.0,0.0,1.5,0.0,0.0,0.0,0.0,0.0,0.0,0.0,0.0,0.0,0.0,0.0,0.0,0.0,0.0,0.0,0.0,0.0,0.0,0.0,0.0,0.0,0.0,0.0,0.0,0.0,0.0,0.0,0.0
0.0,0.0,3.43,6.74,0.0,0.0,0.55,0.0,0.13,0.029,0.0,0.0,0.27,0.0,0.022,0.69,0.002,25.15,3.0,900.0,120.0,900.0,120.0,0.0,0.0,0.0,0.0,0.0,0.0,0.0,0.0,0.0,0.0,1.0,30.0,0.0005,0.0,0.0,0.0,0.0,0.0,0.0,0.0,0.0,0.0,40.5,3.0,0.0,1.5,0.0,0.0,0.0,0.0,0.0,0.0,0.0,0.0,1.5,0.0,0.0,0.0,0.0,0.0,0.0,0.0,0.0,0.0,0.0,0.0,0.0,0.0,0.0,0.0,0.0,0.0,0.0,0.0,0.0,0.0,0.0,0.0,0.0,0.0,0.0,0.0,0.0
0.0,0.0,3.43,6.74,0.0,0.0,0.55,0.0,0.13,0.029,0.0,0.0,0.27,0.0,0.022,0.69,0.002,25.15,3.0,900.0,600.0,0.0,0.0,0.0,0.0,0.0,0.0,0.0,0.0,0.0,0.0,0.0,0.0,1.0,30.0,0.0005,0.0,0.0,0.0,0.0,0.0,0.0,0.0,0.0,0.0,44.0,3.0,0.0,1.5,0.0,0.0,0.0,0.0,0.0,0.0,0.0,0.0,1.5,0.0,0.0,0.0,0.0,0.0,0.0,0.0,0.0,0.0,0.0,0.0,0.0,0.0,0.0,0.0,0.0,0.0,0.0,0.0,0.0,0.0,0.0,0.0,0.0,0.0,0.0,0.0,0.0
0.0,0.0,3.43,6.74,0.0,0.0,0.55,0.0,0.13,0.029,0.0,0.0,0.27,0.0,0.022,0.69,0.002,25.15,3.0,900.0,1440.0,0.0,0.0,0.0,0.0,0.0,0.0,0.0,0.0,0.0,0.0,0.0,0.0,1.0,30.0,0.0005,0.0,0.0,0.0,0.0,0.0,0.0,0.0,0.0,0.0,45.5,3.0,0.0,1.5,0.0,0.0,0.0,0.0,0.0,0.0,0.0,0.0,1.5,0.0,0.0,0.0,0.0,0.0,0.0,0.0,0.0,0.0,0.0,0.0,0.0,0.0,0.0,0.0,0.0,0.0,0.0,0.0,0.0,0.0,0.0,0.0,0.0,0.0,0.0,0.0,0.0
0.0,0.0,3.43,6.74,0.0,0.0,0.55,0.0,0.13,0.029,0.0,0.0,0.27,0.0,0.022,0.69,0.002,25.15,3.0,900.0,30.0,0.0,0.0,0.0,0.0,0.0,0.0,0.0,0.0,0.0,0.0,0.0,0.0,1.0,30.0,0.0025,0.0,0.0,0.0,0.0,0.0,0.0,0.0,0.0,0.0,5.0,3.0,0.0,1.5,0.0,0.0,0.0,0.0,0.0,0.0,0.0,0.0,1.5,0.0,0.0,0.0,0.0,0.0,0.0,0.0,0.0,0.0,0.0,0.0,0.0,0.0,0.0,0.0,0.0,0.0,0.0,0.0,0.0,0.0,0.0,0.0,0.0,0.0,0.0,0.0,0.0
0.0,0.0,3.43,6.74,0.0,0.0,0.55,0.0,0.13,0.029,0.0,0.0,0.27,0.0,0.022,0.69,0.002,25.15,3.0,900.0,10.0,0.0,0.0,0.0,0.0,0.0,0.0,0.0,0.0,0.0,0.0,0.0,0.0,1.0,30.0,0.0025,0.0,0.0,0.0,0.0,0.0,0.0,0.0,0.0,0.0,1.0,3.0,0.0,1.5,0.0,0.0,0.0,0.0,0.0,0.0,0.0,0.0,1.5,0.0,0.0,0.0,0.0,0.0,0.0,0.0,0.0,0.0,0.0,0.0,0.0,0.0,0.0,0.0,0.0,0.0,0.0,0.0,0.0,0.0,0.0,0.0,0.0,0.0,0.0,0.0,0.0
0.0,0.0,3.43,6.74,0.0,0.0,0.55,0.0,0.13,0.029,0.0,0.0,0.27,0.0,0.022,0.69,0.002,25.15,3.0,900.0,60.0,0.0,0.0,0.0,0.0,0.0,0.0,0.0,0.0,0.0,0.0,0.0,0.0,1.0,30.0,0.0025,0.0,0.0,0.0,0.0,0.0,0.0,0.0,0.0,0.0,5.5,3.0,0.0,1.5,0.0,0.0,0.0,0.0,0.0,0.0,0.0,0.0,1.5,0.0,0.0,0.0,0.0,0.0,0.0,0.0,0.0,0.0,0.0,0.0,0.0,0.0,0.0,0.0,0.0,0.0,0.0,0.0,0.0,0.0,0.0,0.0,0.0,0.0,0.0,0.0,0.0
0.0,0.0,3.43,6.74,0.0,0.0,0.55,0.0,0.13,0.029,0.0,0.0,0.27,0.0,0.022,0.69,0.002,25.15,3.0,900.0,120.0,0.0,0.0,0.0,0.0,0.0,0.0,0.0,0.0,0.0,0.0,0.0,0.0,1.0,30.0,0.0025,0.0,0.0,0.0,0.0,0.0,0.0,0.0,0.0,0.0,6.0,3.0,0.0,1.5,0.0,0.0,0.0,0.0,0.0,0.0,0.0,0.0,1.5,0.0,0.0,0.0,0.0,0.0,0.0,0.0,0.0,0.0,0.0,0.0,0.0,0.0,0.0,0.0,0.0,0.0,0.0,0.0,0.0,0.0,0.0,0.0,0.0,0.0,0.0,0.0,0.0
0.0,0.0,3.43,6.74,0.0,0.0,0.55,0.0,0.13,0.029,0.0,0.0,0.27,0.0,0.022,0.69,0.002,25.15,3.0,900.0,240.0,0.0,0.0,0.0,0.0,0.0,0.0,0.0,0.0,0.0,0.0,0.0,0.0,1.0,30.0,0.0025,0.0,0.0,0.0,0.0,0.0,0.0,0.0,0.0,0.0,6.0,3.0,0.0,1.5,0.0,0.0,0.0,0.0,0.0,0.0,0.0,0.0,1.5,0.0,0.0,0.0,0.0,0.0,0.0,0.0,0.0,0.0,0.0,0.0,0.0,0.0,0.0,0.0,0.0,0.0,0.0,0.0,0.0,0.0,0.0,0.0,0.0,0.0,0.0,0.0,0.0
0.0,0.0,3.43,6.74,0.0,0.0,0.55,0.0,0.13,0.029,0.0,0.0,0.27,0.0,0.022,0.69,0.002,25.15,3.0,900.0,600.0,0.0,0.0,0.0,0.0,0.0,0.0,0.0,0.0,0.0,0.0,0.0,0.0,1.0,30.0,0.0025,0.0,0.0,0.0,0.0,0.0,0.0,0.0,0.0,0.0,8.0,3.0,0.0,1.5,0.0,0.0,0.0,0.0,0.0,0.0,0.0,0.0,1.5,0.0,0.0,0.0,0.0,0.0,0.0,0.0,0.0,0.0,0.0,0.0,0.0,0.0,0.0,0.0,0.0,0.0,0.0,0.0,0.0,0.0,0.0,0.0,0.0,0.0,0.0,0.0,0.0
0.0,0.0,3.43,6.74,0.0,0.0,0.55,0.0,0.13,0.029,0.0,0.0,0.27,0.0,0.022,0.69,0.002,25.15,3.0,900.0,1440.0,0.0,0.0,0.0,0.0,0.0,0.0,0.0,0.0,0.0,0.0,0.0,0.0,1.0,30.0,0.0025,0.0,0.0,0.0,0.0,0.0,0.0,0.0,0.0,0.0,8.0,3.0,0.0,1.5,0.0,0.0,0.0,0.0,0.0,0.0,0.0,0.0,1.5,0.0,0.0,0.0,0.0,0.0,0.0,0.0,0.0,0.0,0.0,0.0,0.0,0.0,0.0,0.0,0.0,0.0,0.0,0.0,0.0,0.0,0.0,0.0,0.0,0.0,0.0,0.0,0.0
0.0,0.0,3.43,6.74,0.0,0.0,0.55,0.0,0.13,0.029,0.0,0.0,0.27,0.0,0.022,0.69,0.002,25.15,3.0,900.0,10.0,0.0,0.0,0.0,0.0,0.0,0.0,0.0,0.0,0.0,0.0,0.0,0.0,1.0,30.0,0.0035,0.0,0.0,0.0,0.0,0.0,0.0,0.0,0.0,0.0,1.0,3.0,0.0,1.5,0.0,0.0,0.0,0.0,0.0,0.0,0.0,0.0,1.5,0.0,0.0,0.0,0.0,0.0,0.0,0.0,0.0,0.0,0.0,0.0,0.0,0.0,0.0,0.0,0.0,0.0,0.0,0.0,0.0,0.0,0.0,0.0,0.0,0.0,0.0,0.0,0.0
0.0,0.0,3.43,6.74,0.0,0.0,0.55,0.0,0.13,0.029,0.0,0.0,0.27,0.0,0.022,0.69,0.002,25.15,3.0,900.0,30.0,0.0,0.0,0.0,0.0,0.0,0.0,0.0,0.0,0.0,0.0,0.0,0.0,1.0,30.0,0.0035,0.0,0.0,0.0,0.0,0.0,0.0,0.0,0.0,0.0,1.5,3.0,0.0,1.5,0.0,0.0,0.0,0.0,0.0,0.0,0.0,0.0,1.5,0.0,0.0,0.0,0.0,0.0,0.0,0.0,0.0,0.0,0.0,0.0,0.0,0.0,0.0,0.0,0.0,0.0,0.0,0.0,0.0,0.0,0.0,0.0,0.0,0.0,0.0,0.0,0.0
0.0,0.0,3.43,6.74,0.0,0.0,0.55,0.0,0.13,0.029,0.0,0.0,0.27,0.0,0.022,0.69,0.002,25.15,3.0,900.0,60.0,0.0,0.0,0.0,0.0,0.0,0.0,0.0,0.0,0.0,0.0,0.0,0.0,1.0,30.0,0.0035,0.0,0.0,0.0,0.0,0.0,0.0,0.0,0.0,0.0,1.5,3.0,0.0,1.5,0.0,0.0,0.0,0.0,0.0,0.0,0.0,0.0,1.5,0.0,0.0,0.0,0.0,0.0,0.0,0.0,0.0,0.0,0.0,0.0,0.0,0.0,0.0,0.0,0.0,0.0,0.0,0.0,0.0,0.0,0.0,0.0,0.0,0.0,0.0,0.0,0.0
0.0,0.0,3.43,6.74,0.0,0.0,0.55,0.0,0.13,0.029,0.0,0.0,0.27,0.0,0.022,0.69,0.002,25.15,3.0,900.0,120.0,0.0,0.0,0.0,0.0,0.0,0.0,0.0,0.0,0.0,0.0,0.0,0.0,1.0,30.0,0.0035,0.0,0.0,0.0,0.0,0.0,0.0,0.0,0.0,0.0,1.5,3.0,0.0,1.5,0.0,0.0,0.0,0.0,0.0,0.0,0.0,0.0,1.5,0.0,0.0,0.0,0.0,0.0,0.0,0.0,0.0,0.0,0.0,0.0,0.0,0.0,0.0,0.0,0.0,0.0,0.0,0.0,0.0,0.0,0.0,0.0,0.0,0.0,0.0,0.0,0.0
0.0,0.0,3.43,6.74,0.0,0.0,0.55,0.0,0.13,0.029,0.0,0.0,0.27,0.0,0.022,0.69,0.002,25.15,3.0,900.0,240.0,0.0,0.0,0.0,0.0,0.0,0.0,0.0,0.0,0.0,0.0,0.0,0.0,1.0,30.0,0.0035,0.0,0.0,0.0,0.0,0.0,0.0,0.0,0.0,0.0,1.5,3.0,0.0,1.5,0.0,0.0,0.0,0.0,0.0,0.0,0.0,0.0,1.5,0.0,0.0,0.0,0.0,0.0,0.0,0.0,0.0,0.0,0.0,0.0,0.0,0.0,0.0,0.0,0.0,0.0,0.0,0.0,0.0,0.0,0.0,0.0,0.0,0.0,0.0,0.0,0.0
0.0,0.0,3.43,6.74,0.0,0.0,0.55,0.0,0.13,0.029,0.0,0.0,0.27,0.0,0.022,0.69,0.002,25.15,3.0,900.0,1440.0,0.0,0.0,0.0,0.0,0.0,0.0,0.0,0.0,0.0,0.0,0.0,0.0,1.0,30.0,0.0035,0.0,0.0,0.0,0.0,0.0,0.0,0.0,0.0,0.0,2.0,3.0,0.0,1.5,0.0,0.0,0.0,0.0,0.0,0.0,0.0,0.0,1.5,0.0,0.0,0.0,0.0,0.0,0.0,0.0,0.0,0.0,0.0,0.0,0.0,0.0,0.0,0.0,0.0,0.0,0.0,0.0,0.0,0.0,0.0,0.0,0.0,0.0,0.0,0.0,0.0
0.0,0.0,3.43,6.74,0.0,0.0,0.55,0.0,0.13,0.029,0.0,0.0,0.27,0.0,0.022,0.69,0.002,25.15,3.0,900.0,600.0,0.0,0.0,0.0,0.0,0.0,0.0,0.0,0.0,0.0,0.0,0.0,0.0,1.0,30.0,0.0035,0.0,0.0,0.0,0.0,0.0,0.0,0.0,0.0,0.0,2.0,3.0,0.0,1.5,0.0,0.0,0.0,0.0,0.0,0.0,0.0,0.0,1.5,0.0,0.0,0.0,0.0,0.0,0.0,0.0,0.0,0.0,0.0,0.0,0.0,0.0,0.0,0.0,0.0,0.0,0.0,0.0,0.0,0.0,0.0,0.0,0.0,0.0,0.0,0.0,0.0
0.0,0.0,3.43,6.74,0.0,0.0,0.55,0.0,0.13,0.029,0.0,0.0,0.27,0.0,0.022,0.69,0.002,25.15,3.0,1050.0,120.0,0.0,0.0,0.0,0.0,0.0,0.0,0.0,0.0,0.0,0.0,0.0,0.0,1.0,0.0,0.0,0.0,0.0,25.0,-0.9,1.0,92.0,0.0,0.0,0.0,0.0,1.0,0.0,1.0,0.0,0.0,0.0,0.0,0.0,1.0,0.0,0.0,0.0,0.0,0.0,0.0,0.0,0.0,0.0,0.0,0.0,0.0,0.0,0.0,0.0,0.0,0.0,0.0,0.0,0.0,0.0,0.0,0.0,0.0,0.0,0.0,0.0,0.0,0.0,0.0,0.0
0.0,0.0,3.43,6.74,0.0,0.0,0.55,0.0,0.13,0.029,0.0,0.0,0.27,0.0,0.022,0.69,0.002,25.15,3.0,1030.0,120.0,0.0,0.0,0.0,0.0,0.0,0.0,0.0,0.0,0.0,0.0,0.0,0.0,1.0,0.0,0.0,0.0,0.0,25.0,-0.9,1.0,86.0,0.0,0.0,0.0,0.0,1.0,0.0,1.0,0.0,0.0,0.0,0.0,0.0,1.0,0.0,0.0,0.0,0.0,0.0,0.0,0.0,0.0,0.0,0.0,0.0,0.0,0.0,0.0,0.0,0.0,0.0,0.0,0.0,0.0,0.0,0.0,0.0,0.0,0.0,0.0,0.0,0.0,0.0,0.0,0.0
0.0,0.0,3.43,6.74,0.0,0.0,0.55,0.0,0.13,0.029,0.0,0.0,0.27,0.0,0.022,0.69,0.002,25.15,3.0,1100.0,120.0,0.0,0.0,0.0,0.0,0.0,0.0,0.0,0.0,0.0,0.0,0.0,0.0,1.0,0.0,0.0,0.0,0.0,25.0,-0.9,1.0,94.0,0.0,0.0,0.0,0.0,1.0,0.0,1.0,0.0,0.0,0.0,0.0,0.0,1.0,0.0,0.0,0.0,0.0,0.0,0.0,0.0,0.0,0.0,0.0,0.0,0.0,0.0,0.0,0.0,0.0,0.0,0.0,0.0,0.0,0.0,0.0,0.0,0.0,0.0,0.0,0.0,0.0,0.0,0.0,0.0
0.0,0.0,3.43,6.74,0.0,0.0,0.55,0.0,0.13,0.029,0.0,0.0,0.27,0.0,0.022,0.69,0.002,25.15,3.0,1080.0,120.0,0.0,0.0,0.0,0.0,0.0,0.0,0.0,0.0,0.0,0.0,0.0,0.0,1.0,0.0,0.0,0.0,0.0,25.0,-0.9,1.0,96.0,0.0,0.0,0.0,0.0,1.0,0.0,1.0,0.0,0.0,0.0,0.0,0.0,1.0,0.0,0.0,0.0,0.0,0.0,0.0,0.0,0.0,0.0,0.0,0.0,0.0,0.0,0.0,0.0,0.0,0.0,0.0,0.0,0.0,0.0,0.0,0.0,0.0,0.0,0.0,0.0,0.0,0.0,0.0,0.0
0.0,0.0,3.43,6.74,0.0,0.0,0.55,0.0,0.13,0.029,0.0,0.0,0.27,0.0,0.022,0.69,0.002,25.15,3.0,1150.0,120.0,0.0,0.0,0.0,0.0,0.0,0.0,0.0,0.0,0.0,0.0,0.0,0.0,1.0,0.0,0.0,0.0,0.0,25.0,-0.9,1.0,90.2,0.0,0.0,0.0,0.0,1.0,0.0,1.0,0.0,0.0,0.0,0.0,0.0,1.0,0.0,0.0,0.0,0.0,0.0,0.0,0.0,0.0,0.0,0.0,0.0,0.0,0.0,0.0,0.0,0.0,0.0,0.0,0.0,0.0,0.0,0.0,0.0,0.0,0.0,0.0,0.0,0.0,0.0,0.0,0.0
0.0,0.0,3.43,6.74,0.0,0.0,0.55,0.0,0.13,0.029,0.0,0.0,0.27,0.0,0.022,0.69,0.002,25.15,3.0,1180.0,120.0,0.0,0.0,0.0,0.0,0.0,0.0,0.0,0.0,0.0,0.0,0.0,0.0,1.0,0.0,0.0,0.0,0.0,25.0,-0.9,1.0,81.4,0.0,0.0,0.0,0.0,1.0,0.0,1.0,0.0,0.0,0.0,0.0,0.0,1.0,0.0,0.0,0.0,0.0,0.0,0.0,0.0,0.0,0.0,0.0,0.0,0.0,0.0,0.0,0.0,0.0,0.0,0.0,0.0,0.0,0.0,0.0,0.0,0.0,0.0,0.0,0.0,0.0,0.0,0.0,0.0
0.0,0.0,3.43,6.74,0.0,0.0,0.55,0.0,0.13,0.029,0.0,0.0,0.27,0.0,0.022,0.69,0.002,25.15,3.0,1200.0,120.0,0.0,0.0,0.0,0.0,0.0,0.0,0.0,0.0,0.0,0.0,0.0,0.0,1.0,0.0,0.0,0.0,0.0,25.0,-0.9,1.0,79.0,0.0,0.0,0.0,0.0,1.0,0.0,1.0,0.0,0.0,0.0,0.0,0.0,1.0,0.0,0.0,0.0,0.0,0.0,0.0,0.0,0.0,0.0,0.0,0.0,0.0,0.0,0.0,0.0,0.0,0.0,0.0,0.0,0.0,0.0,0.0,0.0,0.0,0.0,0.0,0.0,0.0,0.0,0.0,0.0
0.069,0.0,3.02,5.72,0.0,0.0,0.46,0.0,0.0,0.008,66.651,0.0,0.17,0.0,0.021,1.52,0.001,22.36,3.0,0.0,0.0,0.0,0.0,0.0,0.0,0.0,0.0,0.0,0.0,0.0,0.0,0.0,0.0,1.0,0.0,0.0,0.0,0.0,0.0,0.75,1.0,42.0,0.0,0.0,0.0,0.0,1.0,0.0,1.0,0.0,0.0,0.0,0.0,0.0,1.0,0.0,0.0,0.0,0.0,0.0,0.0,0.0,0.0,0.0,0.0,0.0,0.0,0.0,0.0,0.0,0.0,0.0,0.0,0.0,0.0,0.0,0.0,0.0,0.0,0.0,0.0,0.0,0.0,0.0,0.0,0.0
0.069,0.0,3.02,5.72,0.0,0.0,0.46,0.0,0.0,0.008,66.651,0.0,0.17,0.0,0.021,1.52,0.001,22.36,3.0,0.0,0.0,0.0,0.0,0.0,0.0,0.0,0.0,0.0,0.0,0.0,0.0,0.0,0.0,1.0,0.0,0.0,0.0,0.0,0.0,0.75,1.0,56.0,0.0,0.0,0.0,0.0,1.0,0.0,1.0,0.0,0.0,0.0,0.0,0.0,1.0,0.0,0.0,0.0,0.0,0.0,0.0,0.0,0.0,0.0,0.0,0.0,0.0,0.0,0.0,0.0,0.0,0.0,0.0,0.0,0.0,0.0,0.0,0.0,0.0,0.0,0.0,0.0,0.0,0.0,0.0,0.0
0.0,0.0,3.15,5.73,0.0,0.0,0.32,0.0,0.24,0.023,0.0,0.0,0.18,0.0,0.017,1.4,0.001,22.43,3.0,0.0,0.0,0.0,0.0,0.0,0.0,0.0,0.0,0.0,0.0,0.0,0.0,0.0,0.0,1.0,0.0,0.0,0.0,0.0,25.0,0.0,1.0,55.3,0.0,0.0,0.0,0.0,1.0,0.0,1.0,0.0,0.0,0.0,0.0,0.0,1.0,0.0,0.0,0.0,0.0,0.0,0.0,0.0,0.0,0.0,0.0,0.0,0.0,0.0,0.0,0.0,0.0,0.0,0.0,0.0,0.0,0.0,0.0,0.0,0.0,0.0,0.0,0.0,0.0,0.0,0.0,0.0
0.0,0.0,2.55,4.91,0.0,0.0,0.3,0.0,0.23,0.03,0.0,0.0,0.16,0.0,0.017,0.81,0.0,22.16,3.0,0.0,0.0,0.0,0.0,0.0,0.0,0.0,0.0,0.0,0.0,0.0,0.0,0.0,0.0,1.0,0.0,0.0,0.0,0.0,1.0,0.0,1.0,22.83,0.0,0.0,0.0,0.0,1.0,0.0,1.0,0.0,0.0,0.0,0.0,0.0,1.0,0.0,0.0,0.0,0.0,0.0,0.0,0.0,0.0,0.0,0.0,0.0,0.0,0.0,0.0,0.0,0.0,0.0,0.0,0.0,0.0,0.0,0.0,0.0,0.0,0.0,0.0,0.0,0.0,0.0,0.0,0.0
0.0,0.0,0.0,1.3,0.0,0.0,0.4,0.0,1.4,0.02,0.0,0.0,0.16,0.0,0.06,9.5,0.002,15.0,3.0,1050.0,30.0,1050.0,30.0,0.0,0.0,0.0,0.0,0.0,0.0,0.0,0.0,0.0,0.0,1.0,0.0,0.0,0.0,0.0,2.0,0.25,1.0,21.5,0.0,0.0,0.0,0.0,1.0,0.0,1.0,0.0,0.0,0.0,0.0,0.0,1.0,0.0,0.0,0.0,0.0,0.0,0.0,0.0,0.0,0.0,0.0,0.0,0.0,0.0,0.0,0.0,0.0,0.0,0.0,0.0,0.0,0.0,0.0,0.0,0.0,0.0,0.0,0.0,0.0,0.0,0.0,0.0
0.0,0.0,0.0,1.3,0.0,0.0,0.4,0.0,1.4,0.02,0.0,0.0,0.16,0.0,0.06,9.5,0.002,15.0,3.0,1050.0,30.0,0.0,0.0,0.0,0.0,0.0,0.0,0.0,0.0,0.0,0.0,0.0,0.0,1.0,0.0,0.0,0.0,0.0,2.0,0.25,1.0,15.6,0.0,0.0,0.0,0.0,1.0,0.0,1.0,0.0,0.0,0.0,0.0,0.0,1.0,0.0,0.0,0.0,0.0,0.0,0.0,0.0,0.0,0.0,0.0,0.0,0.0,0.0,0.0,0.0,0.0,0.0,0.0,0.0,0.0,0.0,0.0,0.0,0.0,0.0,0.0,0.0,0.0,0.0,0.0,0.0
0.0,0.0,0.0,1.3,0.0,0.0,0.4,0.0,1.4,0.02,0.0,0.0,0.16,0.0,0.06,9.5,0.002,15.0,3.0,1050.0,30.0,0.0,0.0,0.0,0.0,0.0,0.0,0.0,0.0,0.0,0.0,0.0,0.0,1.0,0.0,0.0,0.0,0.0,2.0,0.25,1.0,15.5,0.0,0.0,0.0,0.0,1.0,0.0,1.0,0.0,0.0,0.0,0.0,0.0,1.0,0.0,0.0,0.0,0.0,0.0,0.0,0.0,0.0,0.0,0.0,0.0,0.0,0.0,0.0,0.0,0.0,0.0,0.0,0.0,0.0,0.0,0.0,0.0,0.0,0.0,0.0,0.0,0.0,0.0,0.0,0.0
0.0,0.0,0.0,1.3,0.0,0.0,0.4,0.0,1.4,0.02,0.0,0.0,0.16,0.0,0.06,9.5,0.002,15.0,3.0,1050.0,30.0,0.0,0.0,0.0,0.0,0.0,0.0,0.0,0.0,0.0,0.0,0.0,0.0,1.0,0.0,0.0,0.0,0.0,2.0,0.25,1.0,15.3,0.0,0.0,0.0,0.0,1.0,0.0,1.0,0.0,0.0,0.0,0.0,0.0,1.0,0.0,0.0,0.0,0.0,0.0,0.0,0.0,0.0,0.0,0.0,0.0,0.0,0.0,0.0,0.0,0.0,0.0,0.0,0.0,0.0,0.0,0.0,0.0,0.0,0.0,0.0,0.0,0.0,0.0,0.0,0.0
0.0,0.0,0.0,1.3,0.0,0.0,0.4,0.0,1.4,0.02,0.0,0.0,0.16,0.0,0.06,9.5,0.002,15.0,3.0,1050.0,30.0,0.0,0.0,0.0,0.0,0.0,0.0,0.0,0.0,0.0,0.0,0.0,0.0,1.0,0.0,0.0,0.0,0.0,2.0,0.25,1.0,15.1,0.0,0.0,0.0,0.0,1.0,0.0,1.0,0.0,0.0,0.0,0.0,0.0,1.0,0.0,0.0,0.0,0.0,0.0,0.0,0.0,0.0,0.0,0.0,0.0,0.0,0.0,0.0,0.0,0.0,0.0,0.0,0.0,0.0,0.0,0.0,0.0,0.0,0.0,0.0,0.0,0.0,0.0,0.0,0.0
0.0,0.0,0.0,1.3,0.0,0.0,0.4,0.0,1.4,0.02,0.0,0.0,0.16,0.0,0.06,9.5,0.002,15.0,3.0,1050.0,30.0,0.0,0.0,0.0,0.0,0.0,0.0,0.0,0.0,0.0,0.0,0.0,0.0,1.0,0.0,0.0,0.0,0.0,2.0,0.25,1.0,13.5,0.0,0.0,0.0,0.0,1.0,0.0,1.0,0.0,0.0,0.0,0.0,0.0,1.0,0.0,0.0,0.0,0.0,0.0,0.0,0.0,0.0,0.0,0.0,0.0,0.0,0.0,0.0,0.0,0.0,0.0,0.0,0.0,0.0,0.0,0.0,0.0,0.0,0.0,0.0,0.0,0.0,0.0,0.0,0.0
0.0,0.0,0.0,1.3,0.0,0.0,0.4,0.0,1.4,0.02,0.0,0.0,0.16,0.0,0.06,9.5,0.002,15.0,3.0,1050.0,30.0,0.0,0.0,0.0,0.0,0.0,0.0,0.0,0.0,0.0,0.0,0.0,0.0,1.0,0.0,0.0,0.0,0.0,2.0,0.25,1.0,15.3,0.0,0.0,0.0,0.0,1.0,0.0,1.0,0.0,0.0,0.0,0.0,0.0,1.0,0.0,0.0,0.0,0.0,0.0,0.0,0.0,0.0,0.0,0.0,0.0,0.0,0.0,0.0,0.0,0.0,0.0,0.0,0.0,0.0,0.0,0.0,0.0,0.0,0.0,0.0,0.0,0.0,0.0,0.0,0.0
0.0,0.0,0.0,1.3,0.0,0.0,0.4,0.0,1.4,0.02,0.0,0.0,0.16,0.0,0.06,9.5,0.002,15.0,3.0,1050.0,30.0,0.0,0.0,0.0,0.0,0.0,0.0,0.0,0.0,0.0,0.0,0.0,0.0,1.0,0.0,0.0,0.0,0.0,2.0,0.25,1.0,16.0,0.0,0.0,0.0,0.0,1.0,0.0,1.0,0.0,0.0,0.0,0.0,0.0,1.0,0.0,0.0,0.0,0.0,0.0,0.0,0.0,0.0,0.0,0.0,0.0,0.0,0.0,0.0,0.0,0.0,0.0,0.0,0.0,0.0,0.0,0.0,0.0,0.0,0.0,0.0,0.0,0.0,0.0,0.0,0.0
0.0,0.0,0.0,1.3,0.0,0.0,0.4,0.0,1.4,0.02,0.0,0.0,0.16,0.0,0.06,9.5,0.002,15.0,3.0,1050.0,30.0,0.0,0.0,0.0,0.0,0.0,0.0,0.0,0.0,0.0,0.0,0.0,0.0,1.0,25.0,0.0001667,-0.4,0.284,0.0,0.0,0.0,0.0,0.0,0.0,0.0,0.0,1.0,3.5,0.0,0.0,0.0,0.0,0.0,0.0,0.5982,0.0,0.0,0.0,0.0,0.0,0.0,0.0,0.0,0.0,0.0,0.0,0.0,0.0,0.0,0.0,0.0,0.0,0.0,0.0,0.0,0.0,0.0,0.0,0.0,0.0,0.0,0.0,0.0,0.0,0.0,0.0
0.0,0.0,0.0,1.3,0.0,0.0,0.4,0.0,1.4,0.02,0.0,0.0,0.16,0.0,0.06,9.5,0.002,15.0,3.0,1050.0,30.0,0.0,0.0,0.0,0.0,0.0,0.0,0.0,0.0,0.0,0.0,0.0,0.0,1.0,25.0,0.0001667,-0.4,0.234,0.0,0.0,0.0,0.0,0.0,0.0,0.0,0.0,1.0,3.5,0.0,0.0,0.0,0.0,0.0,0.0,0.5982,0.0,0.0,0.0,0.0,0.0,0.0,0.0,0.0,0.0,0.0,0.0,0.0,0.0,0.0,0.0,0.0,0.0,0.0,0.0,0.0,0.0,0.0,0.0,0.0,0.0,0.0,0.0,0.0,0.0,0.0,0.0
0.0,0.0,0.0,1.3,0.0,0.0,0.4,0.0,1.4,0.02,0.0,0.0,0.16,0.0,0.06,9.5,0.002,15.0,3.0,1050.0,30.0,0.0,0.0,0.0,0.0,0.0,0.0,0.0,0.0,0.0,0.0,0.0,0.0,1.0,25.0,0.0001667,-0.4,0.196,0.0,0.0,0.0,0.0,0.0,0.0,0.0,0.0,1.0,3.5,0.0,0.0,0.0,0.0,0.0,0.0,0.5982,0.0,0.0,0.0,0.0,0.0,0.0,0.0,0.0,0.0,0.0,0.0,0.0,0.0,0.0,0.0,0.0,0.0,0.0,0.0,0.0,0.0,0.0,0.0,0.0,0.0,0.0,0.0,0.0,0.0,0.0,0.0
0.0,0.0,0.0,1.3,0.0,0.0,0.4,0.0,1.4,0.02,0.0,0.0,0.16,0.0,0.06,9.5,0.002,15.0,3.0,1050.0,30.0,1050.0,30.0,0.0,0.0,0.0,0.0,0.0,0.0,0.0,0.0,0.0,0.0,1.0,25.0,0.0001667,-0.4,0.178,0.0,0.0,0.0,0.0,0.0,0.0,0.0,0.0,1.0,3.5,0.0,0.0,0.0,0.0,0.0,0.0,0.5982,0.0,0.0,0.0,0.0,0.0,0.0,0.0,0.0,0.0,0.0,0.0,0.0,0.0,0.0,0.0,0.0,0.0,0.0,0.0,0.0,0.0,0.0,0.0,0.0,0.0,0.0,0.0,0.0,0.0,0.0,0.0
0.0,0.0,0.0,1.3,0.0,0.0,0.4,0.0,1.4,0.02,0.0,0.0,0.16,0.0,0.06,9.5,0.002,15.0,3.0,1050.0,30.0,0.0,0.0,0.0,0.0,0.0,0.0,0.0,0.0,0.0,0.0,0.0,0.0,1.0,25.0,0.0001667,-0.4,0.16,0.0,0.0,0.0,0.0,0.0,0.0,0.0,0.0,1.0,3.5,0.0,0.0,0.0,0.0,0.0,0.0,0.5982,0.0,0.0,0.0,0.0,0.0,0.0,0.0,0.0,0.0,0.0,0.0,0.0,0.0,0.0,0.0,0.0,0.0,0.0,0.0,0.0,0.0,0.0,0.0,0.0,0.0,0.0,0.0,0.0,0.0,0.0,0.0
0.0,0.0,0.0,1.3,0.0,0.0,0.4,0.0,1.4,0.02,0.0,0.0,0.16,0.0,0.06,9.5,0.002,15.0,3.0,1050.0,30.0,1050.0,30.0,0.0,0.0,0.0,0.0,0.0,0.0,0.0,0.0,0.0,0.0,1.0,25.0,0.0001667,-0.4,0.115,0.0,0.0,0.0,0.0,0.0,0.0,0.0,0.0,1.0,3.5,0.0,0.0,0.0,0.0,0.0,0.0,0.5982,0.0,0.0,0.0,0.0,0.0,0.0,0.0,0.0,0.0,0.0,0.0,0.0,0.0,0.0,0.0,0.0,0.0,0.0,0.0,0.0,0.0,0.0,0.0,0.0,0.0,0.0,0.0,0.0,0.0,0.0,0.0
0.0,0.0,0.0,1.3,0.0,0.0,0.4,0.0,1.4,0.02,0.0,0.0,0.16,0.0,0.06,9.5,0.002,15.0,3.0,1050.0,30.0,0.0,0.0,0.0,0.0,0.0,0.0,0.0,0.0,0.0,0.0,0.0,0.0,1.0,25.0,0.0001667,-0.4,0.201,0.0,0.0,0.0,0.0,0.0,0.0,0.0,0.0,1.0,3.5,0.0,0.0,0.0,0.0,0.0,0.0,0.5982,0.0,0.0,0.0,0.0,0.0,0.0,0.0,0.0,0.0,0.0,0.0,0.0,0.0,0.0,0.0,0.0,0.0,0.0,0.0,0.0,0.0,0.0,0.0,0.0,0.0,0.0,0.0,0.0,0.0,0.0,0.0
0.0,0.0,0.0,1.3,0.0,0.0,0.4,0.0,1.4,0.02,0.0,0.0,0.16,0.0,0.06,9.5,0.002,15.0,3.0,1050.0,30.0,1050.0,30.0,0.0,0.0,0.0,0.0,0.0,0.0,0.0,0.0,0.0,0.0,1.0,25.0,0.0001667,-0.4,0.236,0.0,0.0,0.0,0.0,0.0,0.0,0.0,0.0,1.0,3.5,0.0,0.0,0.0,0.0,0.0,0.0,0.5982,0.0,0.0,0.0,0.0,0.0,0.0,0.0,0.0,0.0,0.0,0.0,0.0,0.0,0.0,0.0,0.0,0.0,0.0,0.0,0.0,0.0,0.0,0.0,0.0,0.0,0.0,0.0,0.0,0.0,0.0,0.0
0.0,0.0,0.0,1.3,0.0,0.0,0.4,0.0,1.4,0.02,0.0,0.0,0.16,0.0,0.06,9.5,0.002,15.0,3.0,1050.0,30.0,0.0,0.0,0.0,0.0,0.0,0.0,0.0,0.0,0.0,0.0,0.0,0.0,1.0,25.0,0.0001667,-0.4,0.233,0.0,0.0,0.0,0.0,0.0,0.0,0.0,0.0,1.0,3.5,0.0,0.0,0.0,0.0,0.0,0.0,0.5982,0.0,0.0,0.0,0.0,0.0,0.0,0.0,0.0,0.0,0.0,0.0,0.0,0.0,0.0,0.0,0.0,0.0,0.0,0.0,0.0,0.0,0.0,0.0,0.0,0.0,0.0,0.0,0.0,0.0,0.0,0.0
0.0,0.0,0.0,1.3,0.0,0.0,0.4,0.0,1.4,0.02,0.0,0.0,0.16,0.0,0.06,9.5,0.002,15.0,3.0,1050.0,30.0,0.0,0.0,0.0,0.0,0.0,0.0,0.0,0.0,0.0,0.0,0.0,0.0,1.0,25.0,0.0001667,-0.4,0.221,0.0,0.0,0.0,0.0,0.0,0.0,0.0,0.0,1.0,3.5,0.0,0.0,0.0,0.0,0.0,0.0,0.5982,0.0,0.0,0.0,0.0,0.0,0.0,0.0,0.0,0.0,0.0,0.0,0.0,0.0,0.0,0.0,0.0,0.0,0.0,0.0,0.0,0.0,0.0,0.0,0.0,0.0,0.0,0.0,0.0,0.0,0.0,0.0
0.0,0.0,0.0,1.3,0.0,0.0,0.4,0.0,1.4,0.02,0.0,0.0,0.16,0.0,0.06,9.5,0.002,15.0,3.0,1050.0,30.0,0.0,0.0,0.0,0.0,0.0,0.0,0.0,0.0,0.0,0.0,0.0,0.0,1.0,25.0,0.0001667,-0.4,0.206,0.0,0.0,0.0,0.0,0.0,0.0,0.0,0.0,1.0,3.5,0.0,0.0,0.0,0.0,0.0,0.0,0.5982,0.0,0.0,0.0,0.0,0.0,0.0,0.0,0.0,0.0,0.0,0.0,0.0,0.0,0.0,0.0,0.0,0.0,0.0,0.0,0.0,0.0,0.0,0.0,0.0,0.0,0.0,0.0,0.0,0.0,0.0,0.0
0.0,0.0,0.0,1.3,0.0,0.0,0.4,0.0,1.4,0.02,0.0,0.0,0.16,0.0,0.06,9.5,0.002,15.0,3.0,1050.0,30.0,0.0,0.0,0.0,0.0,0.0,0.0,0.0,0.0,0.0,0.0,0.0,0.0,1.0,25.0,0.0001667,-0.4,0.189,0.0,0.0,0.0,0.0,0.0,0.0,0.0,0.0,1.0,3.5,0.0,0.0,0.0,0.0,0.0,0.0,0.5982,0.0,0.0,0.0,0.0,0.0,0.0,0.0,0.0,0.0,0.0,0.0,0.0,0.0,0.0,0.0,0.0,0.0,0.0,0.0,0.0,0.0,0.0,0.0,0.0,0.0,0.0,0.0,0.0,0.0,0.0,0.0
0.0,0.0,0.0,1.3,0.0,0.0,0.4,0.0,1.4,0.02,0.0,0.0,0.16,0.0,0.06,9.5,0.002,15.0,3.0,1050.0,30.0,0.0,0.0,0.0,0.0,0.0,0.0,0.0,0.0,0.0,0.0,0.0,0.0,1.0,25.0,0.0001667,-0.4,0.168,0.0,0.0,0.0,0.0,0.0,0.0,0.0,0.0,1.0,3.5,0.0,0.0,0.0,0.0,0.0,0.0,0.5982,0.0,0.0,0.0,0.0,0.0,0.0,0.0,0.0,0.0,0.0,0.0,0.0,0.0,0.0,0.0,0.0,0.0,0.0,0.0,0.0,0.0,0.0,0.0,0.0,0.0,0.0,0.0,0.0,0.0,0.0,0.0
0.0,0.0,0.0,1.3,0.0,0.0,0.4,0.0,1.4,0.02,0.0,0.0,0.16,0.0,0.06,9.5,0.002,15.0,3.0,1050.0,30.0,0.0,0.0,0.0,0.0,0.0,0.0,0.0,0.0,0.0,0.0,0.0,0.0,1.0,25.0,0.0001667,-0.4,0.127,0.0,0.0,0.0,0.0,0.0,0.0,0.0,0.0,1.0,3.5,0.0,0.0,0.0,0.0,0.0,0.0,0.5982,0.0,0.0,0.0,0.0,0.0,0.0,0.0,0.0,0.0,0.0,0.0,0.0,0.0,0.0,0.0,0.0,0.0,0.0,0.0,0.0,0.0,0.0,0.0,0.0,0.0,0.0,0.0,0.0,0.0,0.0,0.0
0.0,0.0,0.0,1.3,0.0,0.0,0.4,0.0,1.4,0.02,0.0,0.0,0.16,0.0,0.06,9.5,0.002,15.0,3.0,1050.0,30.0,0.0,0.0,0.0,0.0,0.0,0.0,0.0,0.0,0.0,0.0,0.0,0.0,1.0,25.0,0.0001667,-0.4,0.184,0.0,0.0,0.0,0.0,0.0,0.0,0.0,0.0,1.0,3.5,0.0,0.0,0.0,0.0,0.0,0.0,0.5982,0.0,0.0,0.0,0.0,0.0,0.0,0.0,0.0,0.0,0.0,0.0,0.0,0.0,0.0,0.0,0.0,0.0,0.0,0.0,0.0,0.0,0.0,0.0,0.0,0.0,0.0,0.0,0.0,0.0,0.0,0.0
0.0,0.0,0.0,1.3,0.0,0.0,0.4,0.0,1.4,0.02,0.0,0.0,0.16,0.0,0.06,9.5,0.002,15.0,3.0,1050.0,30.0,0.0,0.0,0.0,0.0,0.0,0.0,0.0,0.0,0.0,0.0,0.0,0.0,1.0,25.0,0.0001667,-0.4,0.207,0.0,0.0,0.0,0.0,0.0,0.0,0.0,0.0,1.0,3.5,0.0,0.0,0.0,0.0,0.0,0.0,0.5982,0.0,0.0,0.0,0.0,0.0,0.0,0.0,0.0,0.0,0.0,0.0,0.0,0.0,0.0,0.0,0.0,0.0,0.0,0.0,0.0,0.0,0.0,0.0,0.0,0.0,0.0,0.0,0.0,0.0,0.0,0.0
0.0,0.0,0.0,4.1,0.0,0.0,0.4,0.0,1.6,0.03,0.0,0.0,0.11,0.0,0.06,6.15,0.004,16.0,3.0,1050.0,30.0,0.0,0.0,0.0,0.0,0.0,0.0,0.0,0.0,0.0,0.0,0.0,0.0,1.0,25.0,0.0001667,-0.4,0.5,0.0,0.0,0.0,0.0,0.0,0.0,0.0,0.0,1.0,0.0,0.02,0.0,0.0,0.0,0.0,0.0,0.02,0.0,0.0,0.0,0.0,0.0,0.0,0.0,0.0,0.0,0.0,0.0,0.0,0.0,0.0,0.0,0.0,0.0,0.0,0.0,0.0,0.0,0.0,0.0,0.0,0.0,0.0,0.0,0.0,0.0,0.0,0.0
0.0,0.0,0.0,4.1,0.0,0.0,0.4,0.0,1.6,0.03,0.0,0.0,0.11,0.0,0.06,6.15,0.004,16.0,3.0,1050.0,30.0,0.0,0.0,0.0,0.0,0.0,0.0,0.0,0.0,0.0,0.0,0.0,0.0,1.0,25.0,0.0001667,-0.4,0.42,0.0,0.0,0.0,0.0,0.0,0.0,0.0,0.0,1.0,0.0,0.02,0.0,0.0,0.0,0.0,0.0,0.02,0.0,0.0,0.0,0.0,0.0,0.0,0.0,0.0,0.0,0.0,0.0,0.0,0.0,0.0,0.0,0.0,0.0,0.0,0.0,0.0,0.0,0.0,0.0,0.0,0.0,0.0,0.0,0.0,0.0,0.0,0.0
