Repository: yuyouyu32/106Lab_Project

# 106Lab_ML
106Lab's machine learning programs.

File: 点蚀电位/点蚀电位拆分数据.csv (part 1 of 7)
steel-id,steel-name,steel-type,comment,Co,Ti,Mo,Ni,W,Al,Si,V,Cu,P,Fe,Sn,N,Nb,C,Mn,S,Cr,sample-name,comment,no-heat-treatment,heat-treatment/temperature-1,heat-treatment/time-1,heat-treatment/temperature-2,heat-treatment/time-2,heat-treatment/temperature-3,heat-treatment/time-3,heat-treatment/temperature-4,heat-treatment/time-4,heat-treatment/temperature-5,heat-treatment/time-5,heat-treatment/temperature-6,heat-treatment/time-6,heat-treatment/temperature-7,heat-treatment/time-7,test-name,result/no-pitting,info/testing-area,info/temperature,info/scan-rate,info/initial-potential,result/pitting-breakdown-potential,info/initial-temperature,info/polarized-potential,info/heating-rate,result/critical-pitting-temperature,info/current-density,result/maximum-activation-current-density,result/maximum-reactivation-current-density,result/current-reactivation-ratio,solution/solute-1,solute-1,solution/weight-concentration-1,solution/mol-concentration-1,solution/solute-2,solute-2,solution/weight-concentration-2,solution/mol-concentration-2,solution/solute-3,solute-3,solution/weight-concentration-3,solution/mol-concentration-3,NaCl-weight,NaCl-mol,H2SO4-weight,H2SO4-mol,HCL-weight,HCL-mol,Oxalic acid-weight,Oxalic acid-mol,过硫酸铵-weight,过硫酸铵-mol,NaBr-weight,NaBr-mol,FeCl3-weight,FeCl3-mol,硼酸-weight,硼酸-mol,NaBr+NaCl-weight,NaBr+NaCl-mol,Na2SO4-weight,Na2SO4-mol,OH--weight,OH-mol,硼酸盐-weight,硼酸盐-mol,KSCN-weight,KSCN-mol,SnCl2-weight,SnCl2-mol,氢氧化钠-weight,氢氧化钠-mol,ferric sulphate-weight,ferric sulphate-mol,immersion-test//solid-content,immersion-test//boiling,immersion-test//cycles,cycle-number-1,weight-after-test-1,corrosion-rate-1,cycle-number-2,weight-after-test-2,corrosion-rate-2,cycle-number-3,weight-after-test-3,corrosion-rate-3,cycle-number-4,weight-after-test-4,corrosion-rate-4,cycle-number-5,weight-after-test-5,corrosion-rate-5,cycle-number-6,weight-after-test-6,corrosion-rate-6,PREN,xml
5,304,奥氏体不锈钢,no,,,,8.15,,,0.44,,,0.033,,,,,0.061,0.83,0.005,17.62,600#,no,no-heat-treatment,,,,,,,,,,,,,,,PP,,0.2826,30,0.0001667,-0.3691,0.285,,,,,,,,,NaCl,1,,0.1,,,,,,,,,,0.1,,,,,,,,,,,,,,,,,,,,,,,,,,,,,,,,,,,,,,,,,,,,,,,,,,,,,6084cc1e865f8b0017b41385_6084cc1e865f8b0017b41387.xml
5,304,奥氏体不锈钢,no,,,,8.15,,,0.44,,,0.033,,,,,0.061,0.83,0.005,17.62,600#,no,no-heat-treatment,,,,,,,,,,,,,,,PP,,0.2826,30,0.0001667,-0.3847,0.269,,,,,,,,,NaCl,1,,0.1,,,,,,,,,,0.1,,,,,,,,,,,,,,,,,,,,,,,,,,,,,,,,,,,,,,,,,,,,,,,,,,,,,6084ccd2865f8b0017b414e2_6084ccd2865f8b0017b414e4.xml
5,304,奥氏体不锈钢,no,,,,8.15,,,0.44,,,0.033,,,,,0.061,0.83,0.005,17.62,1000#,no,no-heat-treatment,,,,,,,,,,,,,,,PP,,0.2826,30,0.0001667,-0.3588,0.332,,,,,,,,,NaCl,1,,0.1,,,,,,,,,,0.1,,,,,,,,,,,,,,,,,,,,,,,,,,,,,,,,,,,,,,,,,,,,,,,,,,,,,6084d176865f8b0017b4163f_6084d176865f8b0017b41641.xml
5,304,奥氏体不锈钢,no,,,,8.15,,,0.44,,,0.033,,,,,0.061,0.83,0.005,17.62,1000#,no,no-heat-treatment,,,,,,,,,,,,,,,PP,,0.2826,30,0.0001667,-0.3847,0.309,,,,,,,,,NaCl,1,,0.1,,,,,,,,,,0.1,,,,,,,,,,,,,,,,,,,,,,,,,,,,,,,,,,,,,,,,,,,,,,,,,,,,,6084d1f0865f8b0017b4179c_6084d1f0865f8b0017b4179e.xml
5,304,奥氏体不锈钢,no,,,,8.15,,,0.44,,,0.033,,,,,0.061,0.83,0.005,17.62,1000#,no,no-heat-treatment,,,,,,,,,,,,,,,PP,,0.2826,30,0.0001667,-0.3909,0.3111,,,,,,,,,NaCl,1,,0.1,,,,,,,,,,0.1,,,,,,,,,,,,,,,,,,,,,,,,,,,,,,,,,,,,,,,,,,,,,,,,,,,,,6084d249865f8b0017b418f9_6084d249865f8b0017b418fb.xml
5,304,奥氏体不锈钢,no,,,,8.15,,,0.44,,,0.033,,,,,0.061,0.83,0.005,17.62,1000#,no,no-heat-treatment,,,,,,,,,,,,,,,PP,,0.2826,30,0.0001667,-0.3813,0.3561,,,,,,,,,NaCl,1,,0.1,,,,,,,,,,0.1,,,,,,,,,,,,,,,,,,,,,,,,,,,,,,,,,,,,,,,,,,,,,,,,,,,,,6084d294865f8b0017b41a56_6084d294865f8b0017b41a58.xml
5,304,奥氏体不锈钢,no,,,,8.15,,,0.44,,,0.033,,,,,0.061,0.83,0.005,17.62,2000#,no,no-heat-treatment,,,,,,,,,,,,,,,PP,,0.2826,30,0.0001667,-0.3861,0.3753,,,,,,,,,NaCl,1,,0.1,,,,,,,,,,0.1,,,,,,,,,,,,,,,,,,,,,,,,,,,,,,,,,,,,,,,,,,,,,,,,,,,,,6084d2fd865f8b0017b41bb3_6084d2fd865f8b0017b41bb5.xml
5,304,奥氏体不锈钢,no,,,,8.15,,,0.44,,,0.033,,,,,0.061,0.83,0.005,17.62,2000#,no,no-heat-treatment,,,,,,,,,,,,,,,PP,,0.2826,30,0.0001667,-0.3926,0.3592,,,,,,,,,NaCl,1,,0.1,,,,,,,,,,0.1,,,,,,,,,,,,,,,,,,,,,,,,,,,,,,,,,,,,,,,,,,,,,,,,,,,,,6084d340865f8b0017b41d10_6084d340865f8b0017b41d12.xml
5,304,奥氏体不锈钢,no,,,,8.15,,,0.44,,,0.033,,,,,0.061,0.83,0.005,17.62,2.5μm polished,no,no-heat-treatment,,,,,,,,,,,,,,,PP,,0.2826,30,0.0001667,-0.3909,0.3946,,,,,,,,,NaCl,1,,0.1,,,,,,,,,,0.1,,,,,,,,,,,,,,,,,,,,,,,,,,,,,,,,,,,,,,,,,,,,,,,,,,,,,6084d3da865f8b0017b41e6d_6084d3da865f8b0017b41e6f.xml
5,304,奥氏体不锈钢,no,,,,8.15,,,0.44,,,0.033,,,,,0.061,0.83,0.005,17.62,2.5μm polished,no,no-heat-treatment,,,,,,,,,,,,,,,PP,,0.2826,30,0.0001667,-0.4,0.4616,,,,,,,,,NaCl,1,,0.1,,,,,,,,,,0.1,,,,,,,,,,,,,,,,,,,,,,,,,,,,,,,,,,,,,,,,,,,,,,,,,,,,,6084d44d865f8b0017b41fca_6084d44d865f8b0017b41fcc.xml
5,304,奥氏体不锈钢,no,,,,8.15,,,0.44,,,0.033,,,,,0.061,0.83,0.005,17.62,2.5μm polished,no,no-heat-treatment,,,,,,,,,,,,,,,PP,,0.2826,30,0.0001667,-0.3417,0.3883,,,,,,,,,NaCl,1,,0.1,,,,,,,,,,0.1,,,,,,,,,,,,,,,,,,,,,,,,,,,,,,,,,,,,,,,,,,,,,,,,,,,,,6084d4b0865f8b0017b42127_6084d4b0865f8b0017b42129.xml
5,304,奥氏体不锈钢,no,,,,8.15,,,0.44,,,0.033,,,,,0.061,0.83,0.005,17.62,初始边缘,no,no-heat-treatment,,,,,,,,,,,,,,,PP,,0.2826,30,0.0001667,-0.3543,0.4329,,,,,,,,,NaCl,1,,0.1,,,,,,,,,,0.1,,,,,,,,,,,,,,,,,,,,,,,,,,,,,,,,,,,,,,,,,,,,,,,,,,,,,6084d523865f8b0017b42284_6084d523865f8b0017b42286.xml
5,304,奥氏体不锈钢,no,,,,8.15,,,0.44,,,0.033,,,,,0.061,0.83,0.005,17.62,初始边缘,no,no-heat-treatment,,,,,,,,,,,,,,,PP,,0.2826,30,0.0001667,-0.3732,0.3673,,,,,,,,,NaCl,1,,0.1,,,,,,,,,,0.1,,,,,,,,,,,,,,,,,,,,,,,,,,,,,,,,,,,,,,,,,,,,,,,,,,,,,6084d565865f8b0017b423e1_6084d565865f8b0017b423e3.xml
5,304,奥氏体不锈钢,no,,,,8.15,,,0.44,,,0.033,,,,,0.061,0.83,0.005,17.62,初始中心,no,no-heat-treatment,,,,,,,,,,,,,,,PP,,0.2826,30,0.0001667,-0.3429,0.3382,,,,,,,,,NaCl,1,,0.1,,,,,,,,,,0.1,,,,,,,,,,,,,,,,,,,,,,,,,,,,,,,,,,,,,,,,,,,,,,,,,,,,,6084d604865f8b0017b4276a_6084d604865f8b0017b4276c.xml
5,304,奥氏体不锈钢,no,,,,8.15,,,0.44,,,0.033,,,,,0.061,0.83,0.005,17.62,600#,no,no-heat-treatment,,,,,,,,,,,,,,,PP,,0.2826,30,0.0001667,-0.3691,0.2749,,,,,,,,,NaCl,1,,0.1,,,,,,,,,,0.1,,,,,,,,,,,,,,,,,,,,,,,,,,,,,,,,,,,,,,,,,,,,,,,,,,,,,6084d6d0865f8b0017b42cc0_6084c9ff865f8b0017b4122a.xml
5,304,奥氏体不锈钢,no,,,,8.15,,,0.44,,,0.033,,,,,0.061,0.83,0.005,17.62,初始中心,no,no-heat-treatment,,,,,,,,,,,,,,,PP,,0.2826,30,0.0001667,-0.3642,0.336,,,,,,,,,NaCl,1,,0.1,,,,,,,,,,0.1,,,,,,,,,,,,,,,,,,,,,,,,,,,,,,,,,,,,,,,,,,,,,,,,,,,,,6084d9b7865f8b0017b43240_6084d9b7865f8b0017b43242.xml
16,UNS S32304,双相不锈钢,1030℃固溶1h+水淬,,,0.3,4,,,0.45,,,,,,0.14,,0.018,1.48,0.004,22.9,固溶处理,1030℃固溶1h+水淬,,1030,60,,,,,,,,,,,,,动电位极化曲线,,1,35,0.00033,-0.3,0.601,,,,,,,,,NaCl,1,,1,,,,,,,,,,1,,,,,,,,,,,,,,,,,,,,,,,,,,,,,,,,,,,,,,,,,,,,,,,,,,,,,6084dae1865f8b0017b43713_6084dae1865f8b0017b43715.xml
16,UNS S32304,双相不锈钢,1030℃固溶1h+水淬,,,0.3,4,,,0.45,,,,,,0.14,,0.018,1.48,0.004,22.9,固溶处理,1030℃固溶1h+水淬,,1030,60,,,,,,,,,,,,,动电位极化曲线,,1,35,0.00033,-0.3,0.612,,,,,,,,,NaCl,1,,1,,,,,,,,,,1,,,,,,,,,,,,,,,,,,,,,,,,,,,,,,,,,,,,,,,,,,,,,,,,,,,,,6084dc52865f8b0017b43aa8_6084dc52865f8b0017b43aaa.xml
16,UNS S32304,双相不锈钢,1030℃固溶1h+水淬,,,0.3,4,,,0.45,,,,,,0.14,,0.018,1.48,0.004,22.9,固溶处理,1030℃固溶1h+水淬,,1030,60,,,,,,,,,,,,,动电位极化曲线,,1,35,0.00033,-0.3,0.627,,,,,,,,,NaCl,1,,1,,,,,,,,,,1,,,,,,,,,,,,,,,,,,,,,,,,,,,,,,,,,,,,,,,,,,,,,,,,,,,,,6084dc95865f8b0017b43c5f_6084dc95865f8b0017b43c61.xml
16,UNS S32304,双相不锈钢,1050℃固溶1h+水淬,,,0.3,4,,,0.45,,,,,,0.14,,0.018,1.48,0.004,22.9,固溶处理,1050℃固溶1h+水淬,,1050,60,,,,,,,,,,,,,动电位极化曲线,,1,35,0.00033,-0.3,0.629,,,,,,,,,NaCl,1,,1,,,,,,,,,,1,,,,,,,,,,,,,,,,,,,,,,,,,,,,,,,,,,,,,,,,,,,,,,,,,,,,,6084dccd865f8b0017b43e16_6084dccd865f8b0017b43e18.xml
16,UNS S32304,双相不锈钢,1050℃固溶1h+水淬,,,0.3,4,,,0.45,,,,,,0.14,,0.018,1.48,0.004,22.9,固溶处理,1050℃固溶1h+水淬,,1050,60,,,,,,,,,,,,,动电位极化曲线,,1,35,0.00033,-0.3,0.627,,,,,,,,,NaCl,1,,1,,,,,,,,,,1,,,,,,,,,,,,,,,,,,,,,,,,,,,,,,,,,,,,,,,,,,,,,,,,,,,,,6084dd0c865f8b0017b43fcd_6084dd0c865f8b0017b43fcf.xml
16,UNS S32304,双相不锈钢,10500℃固溶1h+水淬,,,0.3,4,,,0.45,,,,,,0.14,,0.018,1.48,0.004,22.9,固溶处理,10500℃固溶1h+水淬,,1050,60,,,,,,,,,,,,,动电位极化曲线,,1,35,0.00033,-0.3,0.566,,,,,,,,,NaCl,1,,1,,,,,,,,,,1,,,,,,,,,,,,,,,,,,,,,,,,,,,,,,,,,,,,,,,,,,,,,,,,,,,,,6084dd53865f8b0017b44184_6084dd53865f8b0017b44186.xml
5,304,奥氏体不锈钢,no,,,,8.15,,,0.44,,,0.033,,,,,0.061,0.83,0.005,17.62,初始中心,no,no-heat-treatment,,,,,,,,,,,,,,,PP,,0.2826,30,0.0001667,-0.3426,0.36,,,,,,,,,NaCl,1,,0.1,,,,,,,,,,0.1,,,,,,,,,,,,,,,,,,,,,,,,,,,,,,,,,,,,,,,,,,,,,,,,,,,,,6084dd97865f8b0017b44560_6084d9eb865f8b0017b4339f.xml
16,UNS S32304,双相不锈钢,1080℃固溶1h+水淬,,,0.3,4,,,0.45,,,,,,0.14,,0.018,1.48,0.004,22.9,固溶处理,1080℃固溶1h+水淬,,1080,60,,,,,,,,,,,,,动电位极化曲线,,1,35,0.00033,-0.3,0.702,,,,,,,,,NaCl,1,,1,,,,,,,,,,1,,,,,,,,,,,,,,,,,,,,,,,,,,,,,,,,,,,,,,,,,,,,,,,,,,,,,6084ddd0865f8b0017b446c1_6084ddd0865f8b0017b446c3.xml
16,UNS S32304,双相不锈钢,1000℃固溶1h+水淬,,,0.3,4,,,0.45,,,,,,0.14,,0.018,1.48,0.004,22.9,固溶处理,1000℃固溶1h+水淬,,1000,60,,,,,,,,,,,,,动电位极化曲线,,1,35,0.00033,-0.3,0.494,,,,,,,,,NaCl,1,,1,,,,,,,,,,1,,,,,,,,,,,,,,,,,,,,,,,,,,,,,,,,,,,,,,,,,,,,,,,,,,,,,6084de9c865f8b0017b44b8e_6084d91c865f8b0017b42f12.xml
3,430LX,铁素体不锈钢,无,,0.13,,,,,0.51,,,0.024,,,0.007,0.15,0.015,0.28,0.002,16.41,未充氢未热处理,无,no-heat-treatment,,,,,,,,,,,,,,,极化曲线,,1,30,0.001667,-0.6,0.179,,,,,,,,,NaCl,1,,1,,,,,,,,,,1,,,,,,,,,,,,,,,,,,,,,,,,,,,,,,,,,,,,,,,,,,,,,,,,,,,,,6084ded1865f8b0017b44f14_6084ded1865f8b0017b44f16.xml
16,UNS S32304,双相不锈钢,1000℃固溶1h+水淬,,,0.3,4,,,0.45,,,,,,0.14,,0.018,1.48,0.004,22.9,固溶处理,1000℃固溶1h+水淬,,1000,60,,,,,,,,,,,,,动电位极化曲线,,1,35,0.00033,-0.3,0.48,,,,,,,,,NaCl,1,,1,,,,,,,,,,1,,,,,,,,,,,,,,,,,,,,,,,,,,,,,,,,,,,,,,,,,,,,,,,,,,,,,6084df19865f8b0017b44f87_6084da18865f8b0017b433a7.xml
16,UNS S32304,双相不锈钢,1000℃固溶1h+水淬,,,0.3,4,,,0.45,,,,,,0.14,,0.018,1.48,0.004,22.9,固溶处理,1000℃固溶1h+水淬,,1000,60,,,,,,,,,,,,,动电位极化曲线,,1,35,0.00033,-0.3,0.484,,,,,,,,,NaCl,1,,1,,,,,,,,,,1,,,,,,,,,,,,,,,,,,,,,,,,,,,,,,,,,,,,,,,,,,,,,,,,,,,,,6084df86865f8b0017b45571_6084da63865f8b0017b4355e.xml
5,304,奥氏体不锈钢,no,,,,8.15,,,0.44,,,0.033,,,,,0.061,0.83,0.005,17.62,初始中心,no,no-heat-treatment,,,,,,,,,,,,,,,CPT,,0.2826,,,,,5,0.4,1,26.6,,,,,NaCl,1,,0.1,,,,,,,,,,0.1,,,,,,,,,,,,,,,,,,,,,,,,,,,,,,,,,,,,,,,,,,,,,,,,,,,,,6084e0f9865f8b0017b45fce_6084e0f9865f8b0017b45fd0.xml
5,304,奥氏体不锈钢,no,,,,8.15,,,0.44,,,0.033,,,,,0.061,0.83,0.005,17.62,初始中心,no,no-heat-treatment,,,,,,,,,,,,,,,CPT,,0.2826,,,,,5,0.4,1,32.5,,,,,NaCl,1,,0.1,,,,,,,,,,0.1,,,,,,,,,,,,,,,,,,,,,,,,,,,,,,,,,,,,,,,,,,,,,,,,,,,,,6084e11a865f8b0017b4612f_6084e099865f8b0017b45bbb.xml
5,304,奥氏体不锈钢,no,,,,8.15,,,0.44,,,0.033,,,,,0.061,0.83,0.005,17.62,初始中心,no,no-heat-treatment,,,,,,,,,,,,,,,CPT,,0.2826,,,,,5,0.4,1,28.4,,,,,NaCl,1,,0.1,,,,,,,,,,0.1,,,,,,,,,,,,,,,,,,,,,,,,,,,,,,,,,,,,,,,,,,,,,,,,,,,,,6084e146865f8b0017b46289_6084e146865f8b0017b4628b.xml
5,304,奥氏体不锈钢,no,,,,8.15,,,0.44,,,0.033,,,,,0.061,0.83,0.005,17.62,初始中心,no,no-heat-treatment,,,,,,,,,,,,,,,CPT,,0.2826,,,,,5,0.4,1,28.4,,,,,NaCl,1,,0.1,,,,,,,,,,0.1,,,,,,,,,,,,,,,,,,,,,,,,,,,,,,,,,,,,,,,,,,,,,,,,,,,,,60850bc9865f8b0017b4681a_60850bc9865f8b0017b4681c.xml
5,304,奥氏体不锈钢,no,,,,8.15,,,0.44,,,0.033,,,,,0.061,0.83,0.005,17.62,初始边缘,no,no-heat-treatment,,,,,,,,,,,,,,,CPT,,0.2826,,,,,5,0.4,1,37.9,,,,,NaCl,1,,0.1,,,,,,,,,,0.1,,,,,,,,,,,,,,,,,,,,,,,,,,,,,,,,,,,,,,,,,,,,,,,,,,,,,60850bfc865f8b0017b46976_60850bfc865f8b0017b46978.xml
5,304,奥氏体不锈钢,no,,,,8.15,,,0.44,,,0.033,,,,,0.061,0.83,0.005,17.62,初始边缘,no,no-heat-treatment,,,,,,,,,,,,,,,CPT,,0.2826,,,,,5,0.4,1,34,,,,,NaCl,1,,0.1,,,,,,,,,,0.1,,,,,,,,,,,,,,,,,,,,,,,,,,,,,,,,,,,,,,,,,,,,,,,,,,,,,60850c29865f8b0017b46ad2_60850c29865f8b0017b46ad4.xml
5,304,奥氏体不锈钢,no,,,,8.15,,,0.44,,,0.033,,,,,0.061,0.83,0.005,17.62,初始边缘,no,no-heat-treatment,,,,,,,,,,,,,,,CPT,,0.2826,,,,,5,0.4,1,35.2,,,,,NaCl,1,,0.1,,,,,,,,,,0.1,,,,,,,,,,,,,,,,,,,,,,,,,,,,,,,,,,,,,,,,,,,,,,,,,,,,,60850c4e865f8b0017b46c2e_60850c4e865f8b0017b46c30.xml
5,304,奥氏体不锈钢,no,,,,8.15,,,0.44,,,0.033,,,,,0.061,0.83,0.005,17.62,180#,no,no-heat-treatment,,,,,,,,,,,,,,,CPT,,0.2826,,,,,5,0.4,1,21.2,,,,,NaCl,1,,0.1,,,,,,,,,,0.1,,,,,,,,,,,,,,,,,,,,,,,,,,,,,,,,,,,,,,,,,,,,,,,,,,,,,60850c88865f8b0017b46d8a_60850c88865f8b0017b46d8c.xml
5,304,奥氏体不锈钢,no,,,,8.15,,,0.44,,,0.033,,,,,0.061,0.83,0.005,17.62,180#,no,no-heat-treatment,,,,,,,,,,,,,,,CPT,,0.2826,,,,,5,0.4,1,23.8,,,,,NaCl,1,,0.1,,,,,,,,,,0.1,,,,,,,,,,,,,,,,,,,,,,,,,,,,,,,,,,,,,,,,,,,,,,,,,,,,,60850cad865f8b0017b46ee6_60850cad865f8b0017b46ee8.xml
5,304,奥氏体不锈钢,no,,,,8.15,,,0.44,,,0.033,,,,,0.061,0.83,0.005,17.62,180#,no,no-heat-treatment,,,,,,,,,,,,,,,CPT,,0.2826,,,,,5,0.4,1,22.8,,,,,NaCl,1,,0.1,,,,,,,,,,0.1,,,,,,,,,,,,,,,,,,,,,,,,,,,,,,,,,,,,,,,,,,,,,,,,,,,,,60850cd2865f8b0017b47042_60850cd2865f8b0017b47044.xml
5,304,奥氏体不锈钢,no,,,,8.15,,,0.44,,,0.033,,,,,0.061,0.83,0.005,17.62,600#,no,no-heat-treatment,,,,,,,,,,,,,,,CPT,,0.2826,,,,,5,0.4,1,23.9,,,,,NaCl,1,,0.1,,,,,,,,,,0.1,,,,,,,,,,,,,,,,,,,,,,,,,,,,,,,,,,,,,,,,,,,,,,,,,,,,,60850d08865f8b0017b4719e_60850d08865f8b0017b471a0.xml
5,304,奥氏体不锈钢,no,,,,8.15,,,0.44,,,0.033,,,,,0.061,0.83,0.005,17.62,600#,no,no-heat-treatment,,,,,,,,,,,,,,,CPT,,0.2826,,,,,5,0.4,1,24.8,,,,,NaCl,1,,0.1,,,,,,,,,,0.1,,,,,,,,,,,,,,,,,,,,,,,,,,,,,,,,,,,,,,,,,,,,,,,,,,,,,60850d32865f8b0017b472fa_60850d32865f8b0017b472fc.xml
5,304,奥氏体不锈钢,no,,,,8.15,,,0.44,,,0.033,,,,,0.061,0.83,0.005,17.62,600#,no,no-heat-treatment,,,,,,,,,,,,,,,CPT,,0.2826,,,,,5,0.4,1,25.3,,,,,NaCl,1,,0.1,,,,,,,,,,0.1,,,,,,,,,,,,,,,,,,,,,,,,,,,,,,,,,,,,,,,,,,,,,,,,,,,,,60850d5a865f8b0017b47456_60850d5a865f8b0017b47458.xml
5,304,奥氏体不锈钢,no,,,,8.15,,,0.44,,,0.033,,,,,0.061,0.83,0.005,17.62,1000#,no,no-heat-treatment,,,,,,,,,,,,,,,CPT,,0.2826,,,,,5,0.4,1,28,,,,,NaCl,1,,0.1,,,,,,,,,,0.1,,,,,,,,,,,,,,,,,,,,,,,,,,,,,,,,,,,,,,,,,,,,,,,,,,,,,60850d8f865f8b0017b475b2_60850d8f865f8b0017b475b4.xml
5,304,奥氏体不锈钢,no,,,,8.15,,,0.44,,,0.033,,,,,0.061,0.83,0.005,17.62,1000#,no,no-heat-treatment,,,,,,,,,,,,,,,CPT,,0.2826,,,,,5,0.4,1,27.2,,,,,NaCl,1,,0.1,,,,,,,,,,0.1,,,,,,,,,,,,,,,,,,,,,,,,,,,,,,,,,,,,,,,,,,,,,,,,,,,,,60850dc0865f8b0017b4770e_60850dc0865f8b0017b47710.xml
5,304,奥氏体不锈钢,no,,,,8.15,,,0.44,,,0.033,,,,,0.061,0.83,0.005,17.62,1000#,no,no-heat-treatment,,,,,,,,,,,,,,,CPT,,0.2826,,,,,5,0.4,1,28.8,,,,,NaCl,1,,0.1,,,,,,,,,,0.1,,,,,,,,,,,,,,,,,,,,,,,,,,,,,,,,,,,,,,,,,,,,,,,,,,,,,60850de3865f8b0017b4786a_60850de3865f8b0017b4786c.xml
5,304,奥氏体不锈钢,no,,,,8.15,,,0.44,,,0.033,,,,,0.061,0.83,0.005,17.62,2000#,no,no-heat-treatment,,,,,,,,,,,,,,,CPT,,0.2826,,,,,5,0.4,1,33,,,,,NaCl,1,,0.1,,,,,,,,,,0.1,,,,,,,,,,,,,,,,,,,,,,,,,,,,,,,,,,,,,,,,,,,,,,,,,,,,,60850e0c865f8b0017b479c6_60850e0c865f8b0017b479c8.xml
5,304,奥氏体不锈钢,no,,,,8.15,,,0.44,,,0.033,,,,,0.061,0.83,0.005,17.62,2000#,no,no-heat-treatment,,,,,,,,,,,,,,,CPT,,0.2826,,,,,5,0.4,1,27.7,,,,,NaCl,1,,0.1,,,,,,,,,,0.1,,,,,,,,,,,,,,,,,,,,,,,,,,,,,,,,,,,,,,,,,,,,,,,,,,,,,60850e48865f8b0017b47b22_60850e48865f8b0017b47b24.xml
5,304,奥氏体不锈钢,no,,,,8.15,,,0.44,,,0.033,,,,,0.061,0.83,0.005,17.62,2000#,no,no-heat-treatment,,,,,,,,,,,,,,,CPT,,0.2826,,,,,5,0.4,1,30.7,,,,,NaCl,1,,0.1,,,,,,,,,,0.1,,,,,,,,,,,,,,,,,,,,,,,,,,,,,,,,,,,,,,,,,,,,,,,,,,,,,60850e6f865f8b0017b47c7e_60850e6f865f8b0017b47c80.xml
5,304,奥氏体不锈钢,no,,,,8.15,,,0.44,,,0.033,,,,,0.061,0.83,0.005,17.62,2.5μm,no,no-heat-treatment,,,,,,,,,,,,,,,CPT,,0.2826,,,,,5,0.4,1,33.8,,,,,NaCl,1,,0.1,,,,,,,,,,0.1,,,,,,,,,,,,,,,,,,,,,,,,,,,,,,,,,,,,,,,,,,,,,,,,,,,,,60850ea9865f8b0017b47dda_60850ea9865f8b0017b47ddc.xml
5,304,奥氏体不锈钢,no,,,,8.15,,,0.44,,,0.033,,,,,0.061,0.83,0.005,17.62,2.5μm,no,no-heat-treatment,,,,,,,,,,,,,,,CPT,,0.2826,,,,,5,0.4,1,35.7,,,,,NaCl,1,,0.1,,,,,,,,,,0.1,,,,,,,,,,,,,,,,,,,,,,,,,,,,,,,,,,,,,,,,,,,,,,,,,,,,,60850ed5865f8b0017b47f36_60850ed5865f8b0017b47f38.xml
5,304,奥氏体不锈钢,no,,,,8.15,,,0.44,,,0.033,,,,,0.061,0.83,0.005,17.62,2.5μm,no,no-heat-treatment,,,,,,,,,,,,,,,CPT,,0.2826,,,,,5,0.4,1,34.8,,,,,NaCl,1,,0.1,,,,,,,,,,0.1,,,,,,,,,,,,,,,,,,,,,,,,,,,,,,,,,,,,,,,,,,,,,,,,,,,,,60850f04865f8b0017b48092_60850f04865f8b0017b48094.xml
5,304,奥氏体不锈钢,no,,,,8.15,,,0.44,,,0.033,,,,,0.061,0.83,0.005,17.62,180#,no,no-heat-treatment,,,,,,,,,,,,,,,PP,,0.2826,30,0.0001667,-0.24,0.238,,,,,,,,,NaCl,1,,0.1,,,,,,,,,,0.1,,,,,,,,,,,,,,,,,,,,,,,,,,,,,,,,,,,,,,,,,,,,,,,,,,,,,60850f40865f8b0017b481ef_6084c745865f8b0017b40f59.xml
5,304,奥氏体不锈钢,no,,,,8.15,,,0.44,,,0.033,,,,,0.061,0.83,0.005,17.62,180#,no,no-heat-treatment,,,,,,,,,,,,,,,PP,,0.2826,30,0.0001667,-0.24,0.261,,,,,,,,,NaCl,1,,0.1,,,,,,,,,,0.1,,,,,,,,,,,,,,,,,,,,,,,,,,,,,,,,,,,,,,,,,,,,,,,,,,,,,60850f58865f8b0017b4834a_6084c783865f8b0017b410b6.xml
5,304,奥氏体不锈钢,no,,,,8.15,,,0.44,,,0.033,,,,,0.061,0.83,0.005,17.62,初始边缘,no,no-heat-treatment,,,,,,,,,,,,,,,PP,,0.2826,30,0.0001667,-0.3703,0.4133,,,,,,,,,NaCl,1,,0.1,,,,,,,,,,0.1,,,,,,,,,,,,,,,,,,,,,,,,,,,,,,,,,,,,,,,,,,,,,,,,,,,,,60850fb5865f8b0017b484a5_6084d5a7865f8b0017b42540.xml
5,304,奥氏体不锈钢,no,,,,8.03,,,0.35,,,0.032,,,,,0.074,1.02,0.011,17.55,Ra3.2,no,no-heat-treatment,,,,,,,,,,,,,,,CPT,,0.2826,,,,,5,0.4,1,34.6,,,,,NaCl,1,,0.1,,,,,,,,,,0.1,,,,,,,,,,,,,,,,,,,,,,,,,,,,,,,,,,,,,,,,,,,,,,,,,,,,,6085117c865f8b0017b485ff_6085117c865f8b0017b48601.xml
5,304,奥氏体不锈钢,no,,,,8.03,,,0.35,,,0.032,,,,,0.074,1.02,0.011,17.55,Ra3.2,no,no-heat-treatment,,,,,,,,,,,,,,,CPT,,0.2826,,,,,5,0.4,1,35.1,,,,,NaCl,1,,0.1,,,,,,,,,,0.1,,,,,,,,,,,,,,,,,,,,,,,,,,,,,,,,,,,,,,,,,,,,,,,,,,,,,608511b5865f8b0017b4875b_608511b5865f8b0017b4875d.xml
5,304,奥氏体不锈钢,no,,,,8.03,,,0.35,,,0.032,,,,,0.074,1.02,0.011,17.55,Ra3.2,no,no-heat-treatment,,,,,,,,,,,,,,,CPT,,0.2826,,,,,5,0.4,1,37.3,,,,,NaCl,1,,0.1,,,,,,,,,,0.1,,,,,,,,,,,,,,,,,,,,,,,,,,,,,,,,,,,,,,,,,,,,,,,,,,,,,608511d9865f8b0017b488b7_608511d9865f8b0017b488b9.xml
5,304,奥氏体不锈钢,no,,,,8.03,,,0.35,,,0.032,,,,,0.074,1.02,0.011,17.55,Ra4.5,no,no-heat-treatment,,,,,,,,,,,,,,,CPT,,0.2826,,,,,5,0.4,1,31.3,,,,,NaCl,1,,0.1,,,,,,,,,,0.1,,,,,,,,,,,,,,,,,,,,,,,,,,,,,,,,,,,,,,,,,,,,,,,,,,,,,6085120a865f8b0017b48a13_6085120a865f8b0017b48a15.xml
5,304,奥氏体不锈钢,no,,,,8.03,,,0.35,,,0.032,,,,,0.074,1.02,0.011,17.55,Ra4.5,no,no-heat-treatment,,,,,,,,,,,,,,,CPT,,0.2826,,,,,5,0.4,1,33.6,,,,,NaCl,1,,0.1,,,,,,,,,,0.1,,,,,,,,,,,,,,,,,,,,,,,,,,,,,,,,,,,,,,,,,,,,,,,,,,,,,60851238865f8b0017b48b6f_60851238865f8b0017b48b71.xml
5,304,奥氏体不锈钢,no,,,,8.03,,,0.35,,,0.032,,,,,0.074,1.02,0.011,17.55,Ra4.5,no,no-heat-treatment,,,,,,,,,,,,,,,CPT,,0.2826,,,,,5,0.4,1,30.4,,,,,NaCl,1,,0.1,,,,,,,,,,0.1,,,,,,,,,,,,,,,,,,,,,,,,,,,,,,,,,,,,,,,,,,,,,,,,,,,,,60851277865f8b0017b48ccb_60851277865f8b0017b48ccd.xml
5,304,奥氏体不锈钢,no,,,,8.03,,,0.35,,,0.032,,,,,0.074,1.02,0.011,17.55,Ra5.5,no,no-heat-treatment,,,,,,,,,,,,,,,CPT,,0.2826,,,,,5,0.4,1,26.1,,,,,NaCl,1,,0.1,,,,,,,,,,0.1,,,,,,,,,,,,,,,,,,,,,,,,,,,,,,,,,,,,,,,,,,,,,,,,,,,,,608512a9865f8b0017b48e27_608512a9865f8b0017b48e29.xml
5,304,奥氏体不锈钢,no,,,,8.03,,,0.35,,,0.032,,,,,0.074,1.02,0.011,17.55,Ra5.5,no,no-heat-treatment,,,,,,,,,,,,,,,CPT,,0.2826,,,,,5,0.4,1,28.4,,,,,NaCl,1,,0.1,,,,,,,,,,0.1,,,,,,,,,,,,,,,,,,,,,,,,,,,,,,,,,,,,,,,,,,,,,,,,,,,,,608512d3865f8b0017b48f83_608512d3865f8b0017b48f85.xml
5,304,奥氏体不锈钢,no,,,,8.03,,,0.35,,,0.032,,,,,0.074,1.02,0.011,17.55,Ra5.5,no,no-heat-treatment,,,,,,,,,,,,,,,CPT,,0.2826,,,,,5,0.4,1,26.8,,,,,NaCl,1,,0.1,,,,,,,,,,0.1,,,,,,,,,,,,,,,,,,,,,,,,,,,,,,,,,,,,,,,,,,,,,,,,,,,,,608512fd865f8b0017b490df_608512fd865f8b0017b490e1.xml
5,304,奥氏体不锈钢,no,,,,8.03,,,0.35,,,0.032,,,,,0.074,1.02,0.011,17.55,Ra6.3,no,no-heat-treatment,,,,,,,,,,,,,,,CPT,,0.2826,,,,,5,0.4,1,24.5,,,,,NaCl,1,,0.1,,,,,,,,,,0.1,,,,,,,,,,,,,,,,,,,,,,,,,,,,,,,,,,,,,,,,,,,,,,,,,,,,,6085132a865f8b0017b4923b_6085132a865f8b0017b4923d.xml
5,304,奥氏体不锈钢,no,,,,8.03,,,0.35,,,0.032,,,,,0.074,1.02,0.011,17.55,Ra6.3,no,no-heat-treatment,,,,,,,,,,,,,,,CPT,,0.2826,,,,,5,0.4,1,23.9,,,,,NaCl,1,,0.1,,,,,,,,,,0.1,,,,,,,,,,,,,,,,,,,,,,,,,,,,,,,,,,,,,,,,,,,,,,,,,,,,,6085134d865f8b0017b49397_6085134d865f8b0017b49399.xml
5,304,奥氏体不锈钢,no,,,,8.03,,,0.35,,,0.032,,,,,0.074,1.02,0.011,17.55,Ra6.3,no,no-heat-treatment,,,,,,,,,,,,,,,CPT,,0.2826,,,,,5,0.4,1,25.5,,,,,NaCl,1,,0.1,,,,,,,,,,0.1,,,,,,,,,,,,,,,,,,,,,,,,,,,,,,,,,,,,,,,,,,,,,,,,,,,,,60851372865f8b0017b494f3_60851372865f8b0017b494f5.xml
5,304,奥氏体不锈钢,no,,,,8.03,,,0.35,,,0.032,,,,,0.074,1.02,0.011,17.55,Ra6.3,no,no-heat-treatment,,,,,,,,,,,,,,,CPT,,0.2826,30,0.0001667,-0.346,0.247,,,,,,,,,NaCl,1,,0.1,,,,,,,,,,0.1,,,,,,,,,,,,,,,,,,,,,,,,,,,,,,,,,,,,,,,,,,,,,,,,,,,,,6085145c865f8b0017b496bf_6085145c865f8b0017b496c1.xml
5,304,奥氏体不锈钢,no,,,,8.03,,,0.35,,,0.032,,,,,0.074,1.02,0.011,17.55,Ra6.3,no,no-heat-treatment,,,,,,,,,,,,,,,CPT,,0.2826,30,0.0001667,-0.4654,0.265,,,,,,,,,NaCl,1,,0.1,,,,,,,,,,0.1,,,,,,,,,,,,,,,,,,,,,,,,,,,,,,,,,,,,,,,,,,,,,,,,,,,,,608514ac865f8b0017b4981c_608514ac865f8b0017b4981e.xml
5,304,奥氏体不锈钢,no,,,,8.03,,,0.35,,,0.032,,,,,0.074,1.02,0.011,17.55,Ra6.3,no,no-heat-treatment,,,,,,,,,,,,,,,CPT,,0.2826,30,0.0001667,-0.3267,0.273,,,,,,,,,NaCl,1,,0.1,,,,,,,,,,0.1,,,,,,,,,,,,,,,,,,,,,,,,,,,,,,,,,,,,,,,,,,,,,,,,,,,,,608514f3865f8b0017b49979_608514f3865f8b0017b4997b.xml
5,304,奥氏体不锈钢,no,,,,8.03,,,0.35,,,0.032,,,,,0.074,1.02,0.011,17.55,Ra5.5,no,no-heat-treatment,,,,,,,,,,,,,,,CPT,,0.2826,30,0.0001667,-0.4154,0.282,,,,,,,,,NaCl,1,,0.1,,,,,,,,,,0.1,,,,,,,,,,,,,,,,,,,,,,,,,,,,,,,,,,,,,,,,,,,,,,,,,,,,,60851577865f8b0017b49ad6_60851577865f8b0017b49ad8.xml
5,304,奥氏体不锈钢,no,,,,8.03,,,0.35,,,0.032,,,,,0.074,1.02,0.011,17.55,Ra6.3,no,no-heat-treatment,,,,,,,,,,,,,,,CPT,,0.2826,30,0.0001667,-0.3539,0.308,,,,,,,,,NaCl,1,,0.1,,,,,,,,,,0.1,,,,,,,,,,,,,,,,,,,,,,,,,,,,,,,,,,,,,,,,,,,,,,,,,,,,,608515b2865f8b0017b49c33_608515b2865f8b0017b49c35.xml
5,304,奥氏体不锈钢,no,,,,8.03,,,0.35,,,0.032,,,,,0.074,1.02,0.011,17.55,Ra5.5,no,no-heat-treatment,,,,,,,,,,,,,,,CPT,,0.2826,30,0.0001667,-0.4154,0.316,,,,,,,,,NaCl,1,,0.1,,,,,,,,,,0.1,,,,,,,,,,,,,,,,,,,,,,,,,,,,,,,,,,,,,,,,,,,,,,,,,,,,,608515f1865f8b0017b49d90_608515f1865f8b0017b49d92.xml
5,304,奥氏体不锈钢,no,,,,8.03,,,0.35,,,0.032,,,,,0.074,1.02,0.011,17.55,Ra4.5,no,no-heat-treatment,,,,,,,,,,,,,,,CPT,,0.2826,30,0.0001667,-0.409,0.396,,,,,,,,,NaCl,1,,0.1,,,,,,,,,,0.1,,,,,,,,,,,,,,,,,,,,,,,,,,,,,,,,,,,,,,,,,,,,,,,,,,,,,6085163a865f8b0017b49eed_6085163a865f8b0017b49eef.xml
5,304,奥氏体不锈钢,no,,,,8.03,,,0.35,,,0.032,,,,,0.074,1.02,0.011,17.55,Ra4.5,no,no-heat-treatment,,,,,,,,,,,,,,,CPT,,0.2826,30,0.0001667,-0.4026,0.368,,,,,,,,,NaCl,1,,0.1,,,,,,,,,,0.1,,,,,,,,,,,,,,,,,,,,,,,,,,,,,,,,,,,,,,,,,,,,,,,,,,,,,60851670865f8b0017b4a04a_60851670865f8b0017b4a04c.xml
5,304,奥氏体不锈钢,no,,,,8.03,,,0.35,,,0.032,,,,,0.074,1.02,0.011,17.55,Ra4.5,no,no-heat-treatment,,,,,,,,,,,,,,,CPT,,0.2826,30,0.0001667,-0.433,0.332,,,,,,,,,NaCl,1,,0.1,,,,,,,,,,0.1,,,,,,,,,,,,,,,,,,,,,,,,,,,,,,,,,,,,,,,,,,,,,,,,,,,,,608516ab865f8b0017b4a1a7_608516ab865f8b0017b4a1a9.xml
5,304,奥氏体不锈钢,no,,,,8.03,,,0.35,,,0.032,,,,,0.074,1.02,0.011,17.55,Ra3.2,no,no-heat-treatment,,,,,,,,,,,,,,,CPT,,0.2826,30,0.0001667,-0.3613,0.445,,,,,,,,,NaCl,1,,0.1,,,,,,,,,,0.1,,,,,,,,,,,,,,,,,,,,,,,,,,,,,,,,,,,,,,,,,,,,,,,,,,,,,608516fe865f8b0017b4a304_608516fe865f8b0017b4a306.xml
5,304,奥氏体不锈钢,no,,,,8.03,,,0.35,,,0.032,,,,,0.074,1.02,0.011,17.55,Ra3.2,no,no-heat-treatment,,,,,,,,,,,,,,,CPT,,0.2826,30,0.0001667,-0.333,0.406,,,,,,,,,NaCl,1,,0.1,,,,,,,,,,0.1,,,,,,,,,,,,,,,,,,,,,,,,,,,,,,,,,,,,,,,,,,,,,,,,,,,,,60851738865f8b0017b4a461_60851738865f8b0017b4a463.xml
5,304,奥氏体不锈钢,no,,,,8.03,,,0.35,,,0.032,,,,,0.074,1.02,0.011,17.55,Ra3.2,no,no-heat-treatment,,,,,,,,,,,,,,,CPT,,0.2826,30,0.0001667,-0.363,0.439,,,,,,,,,NaCl,1,,0.1,,,,,,,,,,0.1,,,,,,,,,,,,,,,,,,,,,,,,,,,,,,,,,,,,,,,,,,,,,,,,,,,,,60851766865f8b0017b4a5be_60851766865f8b0017b4a5c0.xml
5,304,奥氏体不锈钢,no,,,,8.03,,,0.35,,,0.032,,,,,0.074,1.02,0.011,17.55,Ra3.2,no,no-heat-treatment,,,,,,,,,,,,,,,immersion/圆形样,,,,,,,,,,,,,,,三氯化铁溶液,7,6,,,,,,,,,,,,,,,,,,,,,,6,,,,,,,,,,,,,,,,,,,,0,,1,1,6.632,2.07E-10,,,,,,,,,,,,,,,,,60851e75865f8b0017b4a7bc_60851e75865f8b0017b4a7be.xml
5,304,奥氏体不锈钢,no,,,,8.03,,,0.35,,,0.032,,,,,0.074,1.02,0.011,17.55,Ra3.2,no,no-heat-treatment,,,,,,,,,,,,,,,immersion/圆形样,,,,,,,,,,,,,,,三氯化铁溶液,7,6,,,,,,,,,,,,,,,,,,,,,,6,,,,,,,,,,,,,,,,,,,,0,,1,1,6.576,1.95E-10,,,,,,,,,,,,,,,,,60851eb8865f8b0017b4a948_60851eb8865f8b0017b4a94a.xml
5,304,奥氏体不锈钢,no,,,,8.03,,,0.35,,,0.032,,,,,0.074,1.02,0.011,17.55,Ra3.2,no,no-heat-treatment,,,,,,,,,,,,,,,immersion/圆形样,,,,,,,,,,,,,,,三氯化铁溶液,7,6,,,,,,,,,,,,,,,,,,,,,,6,,,,,,,,,,,,,,,,,,,,0,,1,1,6.709,2.01E-10,,,,,,,,,,,,,,,,,60851eea865f8b0017b4aad4_60851eea865f8b0017b4aad6.xml
5,304,奥氏体不锈钢,no,,,,8.03,,,0.35,,,0.032,,,,,0.074,1.02,0.011,17.55,Ra4.5,no,no-heat-treatment,,,,,,,,,,,,,,,immersion/圆形样,,,,,,,,,,,,,,,三氯化铁溶液,7,6,,,,,,,,,,,,,,,,,,,,,,6,,,,,,,,,,,,,,,,,,,,0,,1,1,6.8306,2.36E-10,,,,,,,,,,,,,,,,,60851f42865f8b0017b4ac60_60851f42865f8b0017b4ac62.xml
5,304,奥氏体不锈钢,no,,,,8.03,,,0.35,,,0.032,,,,,0.074,1.02,0.011,17.55,Ra4.5,no,no-heat-treatment,,,,,,,,,,,,,,,immersion/圆形样,,,,,,,,,,,,,,,三氯化铁溶液,7,6,,,,,,,,,,,,,,,,,,,,,,6,,,,,,,,,,,,,,,,,,,,0,,1,1,6.7731,2.59E-10,,,,,,,,,,,,,,,,,60851f77865f8b0017b4adec_60851f77865f8b0017b4adee.xml
5,304,奥氏体不锈钢,no,,,,8.03,,,0.35,,,0.032,,,,,0.074,1.02,0.011,17.55,Ra4.5,no,no-heat-treatment,,,,,,,,,,,,,,,immersion/圆形样,,,,,,,,,,,,,,,三氯化铁溶液,7,6,,,,,,,,,,,,,,,,,,,,,,6,,,,,,,,,,,,,,,,,,,,0,,1,1,6.7801,2.66E-10,,,,,,,,,,,,,,,,,60851f9d865f8b0017b4af78_60851f9d865f8b0017b4af7a.xml
5,304,奥氏体不锈钢,no,,,,8.03,,,0.35,,,0.032,,,,,0.074,1.02,0.011,17.55,Ra5.5,no,no-heat-treatment,,,,,,,,,,,,,,,immersion/圆形样,,,,,,,,,,,,,,,三氯化铁溶液,7,6,,,,,,,,,,,,,,,,,,,,,,6,,,,,,,,,,,,,,,,,,,,0,,1,1,6.6079,3.21E-10,,,,,,,,,,,,,,,,,60851fc9865f8b0017b4b104_60851fc9865f8b0017b4b106.xml
5,304,奥氏体不锈钢,no,,,,8.03,,,0.35,,,0.032,,,,,0.074,1.02,0.011,17.55,Ra5.5,no,no-heat-treatment,,,,,,,,,,,,,,,immersion/圆形样,,,,,,,,,,,,,,,三氯化铁溶液,7,6,,,,,,,,,,,,,,,,,,,,,,6,,,,,,,,,,,,,,,,,,,,0,,1,1,6.6019,3.14E-10,,,,,,,,,,,,,,,,,60851ffb865f8b0017b4b290_60851ffb865f8b0017b4b292.xml
5,304,奥氏体不锈钢,no,,,,8.03,,,0.35,,,0.032,,,,,0.074,1.02,0.011,17.55,Ra5.5,no,no-heat-treatment,,,,,,,,,,,,,,,immersion/圆形样,,,,,,,,,,,,,,,三氯化铁溶液,7,6,,,,,,,,,,,,,,,,,,,,,,6,,,,,,,,,,,,,,,,,,,,0,,1,1,6.5594,3.18E-10,,,,,,,,,,,,,,,,,60852023865f8b0017b4b41c_60852023865f8b0017b4b41e.xml
5,304,奥氏体不锈钢,no,,,,8.03,,,0.35,,,0.032,,,,,0.074,1.02,0.011,17.55,Ra6.3,no,no-heat-treatment,,,,,,,,,,,,,,,immersion/圆形样,,,,,,,,,,,,,,,三氯化铁溶液,7,6,,,,,,,,,,,,,,,,,,,,,,6,,,,,,,,,,,,,,,,,,,,0,,1,1,6.0152,3.86E-10,,,,,,,,,,,,,,,,,60852058865f8b0017b4b5a8_60852058865f8b0017b4b5aa.xml
5,304,奥氏体不锈钢,no,,,,8.03,,,0.35,,,0.032,,,,,0.074,1.02,0.011,17.55,Ra6.3,no,no-heat-treatment,,,,,,,,,,,,,,,immersion/圆形样,,,,,,,,,,,,,,,三氯化铁溶液,7,6,,,,,,,,,,,,,,,,,,,,,,6,,,,,,,,,,,,,,,,,,,,0,,1,1,6.42,3.32E-10,,,,,,,,,,,,,,,,,60852081865f8b0017b4b734_60852081865f8b0017b4b736.xml
5,304,奥氏体不锈钢,no,,,,8.03,,,0.35,,,0.032,,,,,0.074,1.02,0.011,17.55,Ra6.3,no,no-heat-treatment,,,,,,,,,,,,,,,immersion/圆形样,,,,,,,,,,,,,,,三氯化铁溶液,7,6,,,,,,,,,,,,,,,,,,,,,,6,,,,,,,,,,,,,,,,,,,,0,,1,1,6.4034,3.58E-10,,,,,,,,,,,,,,,,,608520ac865f8b0017b4b8c0_608520ac865f8b0017b4b8c2.xml
19,C70S6掺钙镁,非调质钢,,,,0.002,0.06,0.036,0.005,0.21,0.0014,,0.006,,,,,0.72,0.57,0.062,0.1,,,no-heat-treatment,,,,,,,,,,,,,,,C70S6极化曲线,,1,25,0.001667,-0.4,0.443,,,,,,,,,OH-,11,,0.02,NaCl,1,,0.1,,,,,,0.1,,,,,,,,,,,,,,,,,,,,0.02,,,,,,,,,,,,,,,,,,,,,,,,,,,,,,,,,6085306a865f8b0017b4be87_60852d46865f8b0017b4bab0.xml
18,C70S6,非调质钢,,,,0.002,0.06,0.036,0.005,0.21,0.0014,,0.006,,,,,0.72,0.57,0.062,0.1,,,no-heat-treatment,,,,,,,,,,,,,,,C70S6极化曲线,,1,25,0.001667,-0.4,0.362,,,,,,,,,OH-,11,,0.02,NaCl,1,,0.1,,,,,,0.1,,,,,,,,,,,,,,,,,,,,0.02,,,,,,,,,,,,,,,,,,,,,,,,,,,,,,,,,60853187865f8b0017b4c072_6084de48865f8b0017b449a5.xml
19,C70S6掺钙镁,非调质钢,,,,0.002,0.06,0.036,0.005,0.21,0.0014,,0.006,,,,,0.72,0.57,0.062,0.1,,,no-heat-treatment,,,,,,,,,,,,,,,C70S6极化曲线,,1,25,0.001667,-0.4,0.331,,,,,,,,,OH-,11,,0.01,NaCl,1,,0.1,,,,,,0.1,,,,,,,,,,,,,,,,,,,,0.01,,,,,,,,,,,,,,,,,,,,,,,,,,,,,,,,,6085327a865f8b0017b4c428_60852f4d865f8b0017b4bc9c.xml
19,C70S6掺钙镁,非调质钢,,,,0.002,0.06,0.036,0.005,0.21,0.0014,,0.006,,,,,0.72,0.57,0.062,0.1,,,no-heat-treatment,,,,,,,,,,,,,,,C70S6极化曲线,,1,25,0.001667,-0.4,0.194,,,,,,,,,OH-,11,,0.01,NaCl,1,,0.1,,,,,,0.1,,,,,,,,,,,,,,,,,,,,0.01,,,,,,,,,,,,,,,,,,,,,,,,,,,,,,,,,608533bf865f8b0017b4c612_608533bf865f8b0017b4c614.xml
19,C70S6掺钙镁,非调质钢,,,,0.002,0.06,0.036,0.005,0.21,0.0014,,0.006,,,,,0.72,0.57,0.062,0.1,,,no-heat-treatment,,,,,,,,,,,,,,,C70S6掺钙镁CPT,,1,,,,,0,0.2,1,49.8,,,,,Na2SO4,10,,0.1,OH-,11,,0.1,NaCl,1,,0.5,,0.5,,,,,,,,,,,,,,,,,,0.1,,0.1,,,,,,,,,,,,,,,,,,,,,,,,,,,,,,,,,60861b30865f8b0017b4c8b5_60861b30865f8b0017b4c8b7.xml
19,C70S6掺钙镁,非调质钢,,,,0.002,0.06,0.036,0.005,0.21,0.0014,,0.006,,,,,0.72,0.57,0.062,0.1,,,no-heat-treatment,,,,,,,,,,,,,,,C70S6掺钙镁CPT,,1,,,,,0,0.3,1,32.2,,,,,Na2SO4,10,,0.1,OH-,11,,0.1,NaCl,1,,0.5,,0.5,,,,,,,,,,,,,,,,,,0.1,,0.1,,,,,,,,,,,,,,,,,,,,,,,,,,,,,,,,,60861b7a865f8b0017b4ca9d_60861b7a865f8b0017b4ca9f.xml
19,C70S6掺钙镁,非调质钢,,,,0.002,0.06,0.036,0.005,0.21,0.0014,,0.006,,,,,0.72,0.57,0.062,0.1,,,no-heat-treatment,,,,,,,,,,,,,,,C70S6掺钙镁CPT,,1,,,,,0,0.4,1,27.2,,,,,Na2SO4,10,,0.1,OH-,11,,0.1,NaCl,1,,0.5,,0.5,,,,,,,,,,,,,,,,,,0.1,,0.1,,,,,,,,,,,,,,,,,,,,,,,,,,,,,,,,,60861ba8865f8b0017b4cc85_60861ba8865f8b0017b4cc87.xml
18,C70S6,非调质钢,,,,0.002,0.06,0.036,0.005,0.21,0.0014,,0.006,,,,,0.72,0.57,0.062,0.1,,,no-heat-treatment,,,,,,,,,,,,,,,C70S6CPT,,1,,,,,0,0.4,1,28.8,,,,,Na2SO4,10,,0.1,OH-,11,,0.1,NaCl,1,,0.5,,0.5,,,,,,,,,,,,,,,,,,0.1,,0.1,,,,,,,,,,,,,,,,,,,,,,,,,,,,,,,,,60861c93865f8b0017b4d055_60861c93865f8b0017b4d057.xml
18,C70S6,非调质钢,,,,0.002,0.06,0.036,0.005,0.21,0.0014,,0.006,,,,,0.72,0.57,0.062,0.1,,,no-heat-treatment,,,,,,,,,,,,,,,C70S6CPT,,1,,,,,0,0.3,1,31.7,,,,,Na2SO4,10,,0.1,OH-,11,,0.1,NaCl,1,,0.5,,0.5,,,,,,,,,,,,,,,,,,0.1,,0.1,,,,,,,,,,,,,,,,,,,,,,,,,,,,,,,,,60861d11865f8b0017b4d424_60861d11865f8b0017b4d426.xml
18,C70S6,非调质钢,,,,0.002,0.06,0.036,0.005,0.21,0.0014,,0.006,,,,,0.72,0.57,0.062,0.1,,,no-heat-treatment,,,,,,,,,,,,,,,C70S6CPT,,1,,,,,0,0.2,1,41.3,,,,,Na2SO4,10,,0.1,OH-,11,,0.1,NaCl,1,,0.5,,0.5,,,,,,,,,,,,,,,,,,0.1,,0.1,,,,,,,,,,,,,,,,,,,,,,,,,,,,,,,,,60861ed2865f8b0017b4d60d_60861c45865f8b0017b4ce6f.xml
3,430LX,铁素体不锈钢,无,,,,,,,,,,0.024,,,,0.15,0.015,0.28,0.002,16.41,未充氢未热处理,无,no-heat-treatment,,,,,,,,,,,,,,,0.0003M Sn 极化曲线,,1,30,0.001667,-0.6,0.21,,,,,,,,,NaCl,1,,1,SnCl2,14,,0.0003,,,,,,1,,,,,,,,,,,,,,,,,,,,,,,,,,0.0003,,,,,,,,,,,,,,,,,,,,,,,,,,,6088da452db14d001890d889_6088da452db14d001890d88b.xml
3,430LX,铁素体不锈钢,无,,0.13,,,,,0.51,,,0.024,,,0.007,,0.015,0.28,0.002,16.41,未充氢未热处理,无,no-heat-treatment,,,,,,,,,,,,,,,0.001M Sn极化曲线,,1,30,0.001667,-0.6,0.231,,,,,,,,,NaCl,1,,1,SnCl2,14,,0.001,,,,,,1,,,,,,,,,,,,,,,,,,,,,,,,,,0.001,,,,,,,,,,,,,,,,,,,,,,,,,,,6088db4e2db14d001890db1a_6088db4e2db14d001890db1c.xml
3,430LX,铁素体不锈钢,无,,0.13,,,,,0.51,,,0.024,,,0.007,,0.015,0.28,0.002,16.41,未充氢未热处理,无,no-heat-treatment,,,,,,,,,,,,,,,0.003M Sn极化曲线,,1,30,0.001667,-0.6,0.249,,,,,,,,,NaCl,1,,1,SnCl2,14,,0.003,,,,,,1,,,,,,,,,,,,,,,,,,,,,,,,,,0.003,,,,,,,,,,,,,,,,,,,,,,,,,,,6088dc602db14d001890dca6_6088dc602db14d001890dca8.xml
3,430LX,铁素体不锈钢,无,,0.13,,,,,0.51,,,0.024,,,0.007,,0.015,0.28,0.002,16.41,未充氢未热处理,无,no-heat-treatment,,,,,,,,,,,,,,,0.01M Sn极化曲线,,1,30,0.001667,-0.6,0.471,,,,,,,,,NaCl,1,,1,SnCl2,14,,0.01,,,,,,1,,,,,,,,,,,,,,,,,,,,,,,,,,0.01,,,,,,,,,,,,,,,,,,,,,,,,,,,6088dcfc2db14d001890de32_6088dcfc2db14d001890de34.xml
20,430LX(0.1Sn),铁素体不锈钢,无,,0.14,,,,,0.3,,,0.0056,,0.1,0.0065,0.13,0.015,0.23,0.0036,,未充氢未热处理,无,no-heat-treatment,,,,,,,,,,,,,,,极化曲线,,1,30,0.001667,-0.6,0.218,,,,,,,,,NaCl,1,,1,,,,,,,,,,1,,,,,,,,,,,,,,,,,,,,,,,,,,,,,,,,,,,,,,,,,,,,,,,,,,,,,6088dff42db14d001890e14d_6088dff42db14d001890e14f.xml
21,430LX(0.3Sn),铁素体不锈钢,无,,0.15,,,,,0.35,,,0.0053,,0.28,,0.13,0.0085,0.23,0.0018,16.57,未充氢未热处理,无,no-heat-treatment,,,,,,,,,,,,,,,极化曲线,,1,30,0.001667,-0.6,0.251,,,,,,,,,NaCl,1,,1,,,,,,,,,,1,,,,,,,,,,,,,,,,,,,,,,,,,,,,,,,,,,,,,,,,,,,,,,,,,,,,,6088e2e82db14d001890e33f_6088e2e82db14d001890e341.xml
22,430LX(0.3Sn),铁素体不锈钢,无,,0.14,,,,,0.34,,,0.0067,,0.47,0.0077,,0.0051,0.24,0.0029,16.15,未充氢未热处理,无,no-heat-treatment,,,,,,,,,,,,,,,极化曲线,,1,30,0.001667,-0.6,0.291,,,,,,,,,NaCl,1,,1,,,,,,,,,,1,,,,,,,,,,,,,,,,,,,,,,,,,,,,,,,,,,,,,,,,,,,,,,,,,,,,,6088e4d52db14d001890e50d_6088e4d52db14d001890e50f.xml
3,430LX,铁素体不锈钢,无,,0.13,,,,,0.51,,,0.024,,,0.007,,0.015,0.28,0.002,16.41,未充氢未热处理,无,no-heat-treatment,,,,,,,,,,,,,,,0.0003Sn -0.4V 极化曲线,,10,30,0.001667,-0.6,0.423,,,,,,,,,NaCl,1,,1,SnCl2,14,,0.0003,,,,,,1,,,,,,,,,,,,,,,,,,,,,,,,,,0.0003,,,,,,,,,,,,,,,,,,,,,,,,,,,6088e6c42db14d001890e836_6088e6c42db14d001890e838.xml
3,430LX,铁素体不锈钢,无,,0.13,,,,,0.51,,,0.024,,,0.007,,0.015,0.28,0.002,16.41,未充氢未热处理,无,no-heat-treatment,,,,,,,,,,,,,,,0.001Sn -0.4V 极化曲线,,10,30,0.001667,-0.6,0.515,,,,,,,,,NaCl,1,,1,SnCl2,14,,0.001,,,,,,1,,,,,,,,,,,,,,,,,,,,,,,,,,0.001,,,,,,,,,,,,,,,,,,,,,,,,,,,6088e7522db14d001890e9c2_6088e7522db14d001890e9c4.xml
3,430LX,铁素体不锈钢,无,,0.13,,,,,0.51,,,0.024,,,0.007,,0.015,0.28,0.002,16.41,未充氢未热处理,无,no-heat-treatment,,,,,,,,,,,,,,,0.003Sn -0.4V 极化曲线,,10,30,0.001667,-0.6,0.601,,,,,,,,,NaCl,1,,1,SnCl2,14,,0.003,,,,,,1,,,,,,,,,,,,,,,,,,,,,,,,,,0.003,,,,,,,,,,,,,,,,,,,,,,,,,,,6088e7642db14d001890eb4e_6088e7642db14d001890eb50.xml
3,430LX,铁素体不锈钢,无,,0.13,,,,,0.51,,,0.024,,,0.007,,0.015,0.28,0.002,16.41,未充氢未热处理,无,no-heat-treatment,,,,,,,,,,,,,,,0.01Sn -0.4V 极化曲线,,10,30,0.001667,-0.6,0.689,,,,,,,,,NaCl,1,,1,SnCl2,14,,0.01,,,,,,1,,,,,,,,,,,,,,,,,,,,,,,,,,0.01,,,,,,,,,,,,,,,,,,,,,,,,,,,6088e77e2db14d001890ecda_6088e77e2db14d001890ecdc.xml
3,430LX,铁素体不锈钢,无,,,,,,,0.51,,,0.024,,,0.007,0.13,0.015,0.28,0.002,,未充氢未热处理,无,no-heat-treatment,,,,,,,,,,,,,,,CPT,,1,,,,,5,0.25,1,34,,,,,NaCl,1,,1,SnCl2,14,,0,,,,,,1,,,,,,,,,,,,,,,,,,,,,,,,,,0,,,,,,,,,,,,,,,,,,,,,,,,,,,6088ea5d2db14d001890ef18_6088ea5d2db14d001890ef1a.xml
3,430LX,铁素体不锈钢,无,,,,,,,0.51,,,0.024,,,0.007,0.13,0.015,0.28,0.002,,未充氢未热处理,无,no-heat-treatment,,,,,,,,,,,,,,,-0.55V CPT,,1,,,,,5,0.25,1,29,,,,,NaCl,1,,1,SnCl2,14,,0,,,,,,1,,,,,,,,,,,,,,,,,,,,,,,,,,0,,,,,,,,,,,,,,,,,,,,,,,,,,,6088f0de2db14d001890f08d_6088f0de2db14d001890f08f.xml
3,430LX,铁素体不锈钢,无,,,,,,,0.51,,,0.024,,,0.007,0.13,0.015,0.28,0.002,,未充氢未热处理,无,no-heat-treatment,,,,,,,,,,,,,,,-0.5V CPT,,1,,,,,5,0.25,1,33,,,,,NaCl,1,,1,SnCl2,14,,0,,,,,,1,,,,,,,,,,,,,,,,,,,,,,,,,,0,,,,,,,,,,,,,,,,,,,,,,,,,,,6088f0f42db14d001890f201_6088f0f42db14d001890f203.xml
3,430LX,铁素体不锈钢,无,,,,,,,0.51,,,0.024,,,0.007,0.13,0.015,0.28,0.002,,未充氢未热处理,无,no-heat-treatment,,,,,,,,,,,,,,,-0.45V CPT,,1,,,,,5,0.25,1,33,,,,,NaCl,1,,1,SnCl2,14,,0,,,,,,1,,,,,,,,,,,,,,,,,,,,,,,,,,0,,,,,,,,,,,,,,,,,,,,,,,,,,,6088f1032db14d001890f375_6088f1032db14d001890f377.xml
3,430LX,铁素体不锈钢,无,,,,,,,0.51,,,0.024,,,0.007,0.13,0.015,0.28,0.002,,未充氢未热处理,无,no-heat-treatment,,,,,,,,,,,,,,,-0.4V CPT,,1,,,,,5,0.25,1,33,,,,,NaCl,1,,1,SnCl2,14,,0,,,,,,1,,,,,,,,,,,,,,,,,,,,,,,,,,0,,,,,,,,,,,,,,,,,,,,,,,,,,,6088f1122db14d001890f4e9_6088f1122db14d001890f4eb.xml
3,430LX,铁素体不锈钢,无,,,,,,,0.51,,,0.024,,,0.007,0.13,0.015,0.28,0.002,,未充氢未热处理,无,no-heat-treatment,,,,,,,,,,,,,,,-0.35V CPT,,1,,,,,5,0.25,1,33,,,,,NaCl,1,,1,SnCl2,14,,0,,,,,,1,,,,,,,,,,,,,,,,,,,,,,,,,,0,,,,,,,,,,,,,,,,,,,,,,,,,,,6088f1242db14d001890f65d_6088f1242db14d001890f65f.xml
3,430LX,铁素体不锈钢,无,,,,,,,0.51,,,0.024,,,0.007,0.13,0.015,0.28,0.002,,未充氢未热处理,无,no-heat-treatment,,,,,,,,,,,,,,,0.0003Sn CPT,,1,,,,,5,0.25,1,29,,,,,NaCl,1,,1,SnCl2,14,,0.0003,,,,,,1,,,,,,,,,,,,,,,,,,,,,,,,,,0.0003,,,,,,,,,,,,,,,,,,,,,,,,,,,6088f4172db14d001890f7d1_6088f4172db14d001890f7d3.xml
3,430LX,铁素体不锈钢,无,,,,,,,0.51,,,0.024,,,0.007,0.13,0.015,0.28,0.002,,未充氢未热处理,无,no-heat-treatment,,,,,,,,,,,,,,,0.0003Sn -0.55V CPT,,1,,,,,5,0.25,1,26,,,,,NaCl,1,,1,SnCl2,14,,-0.0003,,,,,,1,,,,,,,,,,,,,,,,,,,,,,,,,,-0.0003,,,,,,,,,,,,,,,,,,,,,,,,,,,6088f4252db14d001890f945_6088f4252db14d001890f947.xml
3,430LX,铁素体不锈钢,无,,,,,,,0.51,,,0.024,,,0.007,0.13,0.015,0.28,0.002,,未充氢未热处理,无,no-heat-treatment,,,,,,,,,,,,,,,0.0003Sn -0.5V CPT,,1,,,,,5,0.25,1,46,,,,,NaCl,1,,1,SnCl2,14,,0.0003,,,,,,1,,,,,,,,,,,,,,,,,,,,,,,,,,0.0003,,,,,,,,,,,,,,,,,,,,,,,,,,,6088f4352db14d001890fab9_6088f4352db14d001890fabb.xml
3,430LX,铁素体不锈钢,无,,,,,,,0.51,,,0.024,,,0.007,0.13,0.015,0.28,0.002,,未充氢未热处理,无,no-heat-treatment,,,,,,,,,,,,,,,0.0003Sn -0.45V CPT,,1,,,,,5,0.25,1,40,,,,,NaCl,1,,1,SnCl2,14,,0.0003,,,,,,1,,,,,,,,,,,,,,,,,,,,,,,,,,0.0003,,,,,,,,,,,,,,,,,,,,,,,,,,,6088f4452db14d001890fc2d_6088f4452db14d001890fc2f.xml
3,430LX,铁素体不锈钢,无,,,,,,,0.51,,,0.024,,,0.007,0.13,0.015,0.28,0.002,,未充氢未热处理,无,no-heat-treatment,,,,,,,,,,,,,,,0.0003Sn -0.4V CPT,,1,,,,,5,0.25,1,42,,,,,NaCl,1,,1,SnCl2,14,,0.0003,,,,,,1,,,,,,,,,,,,,,,,,,,,,,,,,,0.0003,,,,,,,,,,,,,,,,,,,,,,,,,,,6088f4532db14d001890fda1_6088f4532db14d001890fda3.xml
3,430LX,铁素体不锈钢,无,,,,,,,0.51,,,0.024,,,0.007,0.13,0.015,0.28,0.002,,未充氢未热处理,无,no-heat-treatment,,,,,,,,,,,,,,,0.0003Sn -0.35V CPT,,1,,,,,5,0.25,1,25,,,,,NaCl,1,,1,SnCl2,14,,0.0003,,,,,,1,,,,,,,,,,,,,,,,,,,,,,,,,,0.0003,,,,,,,,,,,,,,,,,,,,,,,,,,,6088f4622db14d001890ff15_6088f4622db14d001890ff17.xml
3,430LX,铁素体不锈钢,无,,,,,,,0.51,,,0.024,,,0.007,0.13,0.015,0.28,0.002,,未充氢未热处理,无,no-heat-treatment,,,,,,,,,,,,,,,0.001Sn CPT,,1,,,,,5,0.25,1,26,,,,,NaCl,1,,1,SnCl2,14,,0.001,,,,,,1,,,,,,,,,,,,,,,,,,,,,,,,,,0.001,,,,,,,,,,,,,,,,,,,,,,,,,,,6088f8542db14d001891008b_6088f8542db14d001891008d.xml
3,430LX,铁素体不锈钢,无,,,,,,,0.51,,,0.024,,,0.007,0.13,0.015,0.28,0.002,,未充氢未热处理,无,no-heat-treatment,,,,,,,,,,,,,,,0.001Sn -0.55V CPT,,1,,,,,5,0.25,1,22,,,,,NaCl,1,,1,SnCl2,14,,0.001,,,,,,1,,,,,,,,,,,,,,,,,,,,,,,,,,0.001,,,,,,,,,,,,,,,,,,,,,,,,,,,6088f8622db14d00189101ff_6088f8622db14d0018910201.xml
3,430LX,铁素体不锈钢,无,,,,,,,0.51,,,0.024,,,0.007,0.13,0.015,0.28,0.002,,未充氢未热处理,无,no-heat-treatment,,,,,,,,,,,,,,,0.001Sn -0.5V CPT,,1,,,,,5,0.25,1,47,,,,,NaCl,1,,1,SnCl2,14,,0.001,,,,,,1,,,,,,,,,,,,,,,,,,,,,,,,,,0.001,,,,,,,,,,,,,,,,,,,,,,,,,,,6088f8722db14d0018910373_6088f8722db14d0018910375.xml
3,430LX,铁素体不锈钢,无,,,,,,,0.51,,,0.024,,,0.007,0.13,0.015,0.28,0.002,,未充氢未热处理,无,no-heat-treatment,,,,,,,,,,,,,,,0.001Sn -0.45V CPT,,1,,,,,5,0.25,1,45,,,,,NaCl,1,,1,SnCl2,14,,0.001,,,,,,1,,,,,,,,,,,,,,,,,,,,,,,,,,0.001,,,,,,,,,,,,,,,,,,,,,,,,,,,6088f8812db14d00189104e7_6088f8812db14d00189104e9.xml
3,430LX,铁素体不锈钢,无,,,,,,,0.51,,,0.024,,,0.007,0.13,0.015,0.28,0.002,,未充氢未热处理,无,no-heat-treatment,,,,,,,,,,,,,,,0.001Sn -0.4V CPT,,1,,,,,5,0.25,1,45,,,,,NaCl,1,,1,SnCl2,14,,0.001,,,,,,1,,,,,,,,,,,,,,,,,,,,,,,,,,0.001,,,,,,,,,,,,,,,,,,,,,,,,,,,6088f88f2db14d001891065b_6088f88f2db14d001891065d.xml
3,430LX,铁素体不锈钢,无,,,,,,,0.51,,,0.024,,,0.007,0.13,0.015,0.28,0.002,,未充氢未热处理,无,no-heat-treatment,,,,,,,,,,,,,,,0.001Sn -0.35V CPT,,1,,,,,5,0.25,1,25,,,,,NaCl,1,,1,SnCl2,14,,0.001,,,,,,1,,,,,,,,,,,,,,,,,,,,,,,,,,0.001,,,,,,,,,,,,,,,,,,,,,,,,,,,6088f89d2db14d00189107cf_6088f89d2db14d00189107d1.xml
3,430LX,铁素体不锈钢,无,,,,,,,0.51,,,0.024,,,0.007,0.13,0.015,0.28,0.002,,未充氢未热处理,无,no-heat-treatment,,,,,,,,,,,,,,,0.003Sn CPT,,1,,,,,5,0.25,1,23,,,,,NaCl,1,,1,SnCl2,14,,0.003,,,,,,1,,,,,,,,,,,,,,,,,,,,,,,,,,0.003,,,,,,,,,,,,,,,,,,,,,,,,,,,6088fbe32db14d0018910943_6088fbe32db14d0018910945.xml
3,430LX,铁素体不锈钢,无,,,,,,,0.51,,,0.024,,,0.007,0.13,0.015,0.28,0.002,,未充氢未热处理,无,no-heat-treatment,,,,,,,,,,,,,,,0.003Sn -0.55V CPT,,1,,,,,5,0.25,1,19,,,,,NaCl,1,,1,SnCl2,14,,0.01,,,,,,1,,,,,,,,,,,,,,,,,,,,,,,,,,0.01,,,,,,,,,,,,,,,,,,,,,,,,,,,6088fbf32db14d0018910ab7_6088fbf32db14d0018910ab9.xml
3,430LX,铁素体不锈钢,无,,,,,,,0.51,,,0.024,,,0.007,0.13,0.015,0.28,0.002,,未充氢未热处理,无,no-heat-treatment,,,,,,,,,,,,,,,0.003Sn -0.5V CPT,,1,,,,,5,0.25,1,54,,,,,NaCl,1,,1,SnCl2,14,,0.01,,,,,,1,,,,,,,,,,,,,,,,,,,,,,,,,,0.01,,,,,,,,,,,,,,,,,,,,,,,,,,,6088fc002db14d0018910c2b_6088fc002db14d0018910c2d.xml
3,430LX,铁素体不锈钢,无,,,,,,,0.51,,,0.024,,,0.007,0.13,0.015,0.28,0.002,,未充氢未热处理,无,no-heat-treatment,,,,,,,,,,,,,,,0.003Sn -0.45V CPT,,1,,,,,5,0.25,1,49,,,,,NaCl,1,,1,SnCl2,14,,0.01,,,,,,1,,,,,,,,,,,,,,,,,,,,,,,,,,0.01,,,,,,,,,,,,,,,,,,,,,,,,,,,6088fc0d2db14d0018910d9f_6088fc0d2db14d0018910da1.xml
3,430LX,铁素体不锈钢,无,,,,,,,0.51,,,0.024,,,0.007,0.13,0.015,0.28,0.002,,未充氢未热处理,无,no-heat-treatment,,,,,,,,,,,,,,,0.003Sn -0.4V CPT,,1,,,,,5,0.25,1,50,,,,,NaCl,1,,1,SnCl2,14,,0.01,,,,,,1,,,,,,,,,,,,,,,,,,,,,,,,,,0.01,,,,,,,,,,,,,,,,,,,,,,,,,,,6088fc1c2db14d0018910f13_6088fc1c2db14d0018910f15.xml
