Repository: yuyouyu32/106Lab_Project

# 106Lab_ML
106Lab's machine learning programs.

File: 点蚀电位/点蚀电位拆分数据.csv (part 2 of 7)
e-6,heat-treatment/time-6,heat-treatment/temperature-7,heat-treatment/time-7,test-name,result/no-pitting,info/testing-area,info/temperature,info/scan-rate,info/initial-potential,result/pitting-breakdown-potential,info/initial-temperature,info/polarized-potential,info/heating-rate,result/critical-pitting-temperature,info/current-density,result/maximum-activation-current-density,result/maximum-reactivation-current-density,result/current-reactivation-ratio,solution/solute-1,solute-1,solution/weight-concentration-1,solution/mol-concentration-1,solution/solute-2,solute-2,solution/weight-concentration-2,solution/mol-concentration-2,solution/solute-3,solute-3,solution/weight-concentration-3,solution/mol-concentration-3,NaCl-weight,NaCl-mol,H2SO4-weight,H2SO4-mol,HCL-weight,HCL-mol,Oxalic acid-weight,Oxalic acid-mol,过硫酸铵-weight,过硫酸铵-mol,NaBr-weight,NaBr-mol,FeCl3-weight,FeCl3-mol,硼酸-weight,硼酸-mol,NaBr+NaCl-weight,NaBr+NaCl-mol,Na2SO4-weight,Na2SO4-mol,OH--weight,OH-mol,硼酸盐-weight,硼酸盐-mol,KSCN-weight,KSCN-mol,SnCl2-weight,SnCl2-mol,氢氧化钠-weight,氢氧化钠-mol,ferric sulphate-weight,ferric sulphate-mol,immersion-test//solid-content,immersion-test//boiling,immersion-test//cycles,cycle-number-1,weight-after-test-1,corrosion-rate-1,cycle-number-2,weight-after-test-2,corrosion-rate-2,cycle-number-3,weight-after-test-3,corrosion-rate-3,cycle-number-4,weight-after-test-4,corrosion-rate-4,cycle-number-5,weight-after-test-5,corrosion-rate-5,cycle-number-6,weight-after-test-6,corrosion-rate-6,PREN,xml
3,430LX,铁素体不锈钢,无,,,,,,,0.51,,,0.024,,,0.007,0.13,0.015,0.28,0.002,,未充氢未热处理,无,no-heat-treatment,,,,,,,,,,,,,,,0.003Sn -0.35V CPT,,1,,,,,5,0.25,1,24,,,,,NaCl,1,,1,SnCl2,14,,0.01,,,,,,1,,,,,,,,,,,,,,,,,,,,,,,,,,0.01,,,,,,,,,,,,,,,,,,,,,,,,,,,6088fc292db14d0018911087_6088fc292db14d0018911089.xml
3,430LX,铁素体不锈钢,无,,,,,,,0.51,,,0.024,,,0.007,0.13,0.015,0.28,0.002,,未充氢未热处理,无,no-heat-treatment,,,,,,,,,,,,,,,0.01Sn CPT,,1,,,,,5,0.25,1,21,,,,,NaCl,1,,1,SnCl2,14,,0.01,,,,,,1,,,,,,,,,,,,,,,,,,,,,,,,,,0.01,,,,,,,,,,,,,,,,,,,,,,,,,,,608901ce2db14d00189111fb_608901ce2db14d00189111fd.xml
3,430LX,铁素体不锈钢,无,,,,,,,0.51,,,0.024,,,0.007,0.13,0.015,0.28,0.002,,未充氢未热处理,无,no-heat-treatment,,,,,,,,,,,,,,,0.01Sn -0.55V CPT,,1,,,,,5,0.25,1,17,,,,,NaCl,1,,1,SnCl2,14,,0.01,,,,,,1,,,,,,,,,,,,,,,,,,,,,,,,,,0.01,,,,,,,,,,,,,,,,,,,,,,,,,,,608901de2db14d001891136f_608901de2db14d0018911371.xml
3,430LX,铁素体不锈钢,无,,,,,,,0.51,,,0.024,,,0.007,0.13,0.015,0.28,0.002,,未充氢未热处理,无,no-heat-treatment,,,,,,,,,,,,,,,0.01Sn -0.5V CPT,,1,,,,,5,0.25,1,19,,,,,NaCl,1,,1,SnCl2,14,,0.01,,,,,,1,,,,,,,,,,,,,,,,,,,,,,,,,,0.01,,,,,,,,,,,,,,,,,,,,,,,,,,,608901eb2db14d00189114e3_608901eb2db14d00189114e5.xml
3,430LX,铁素体不锈钢,无,,,,,,,0.51,,,0.024,,,0.007,0.13,0.015,0.28,0.002,,未充氢未热处理,无,no-heat-treatment,,,,,,,,,,,,,,,0.01Sn -0.45V CPT,,1,,,,,5,0.25,1,53,,,,,NaCl,1,,1,SnCl2,14,,0.01,,,,,,1,,,,,,,,,,,,,,,,,,,,,,,,,,0.01,,,,,,,,,,,,,,,,,,,,,,,,,,,608901fb2db14d0018911657_608901fb2db14d0018911659.xml
3,430LX,铁素体不锈钢,无,,,,,,,0.51,,,0.024,,,0.007,0.13,0.015,0.28,0.002,,未充氢未热处理,无,no-heat-treatment,,,,,,,,,,,,,,,0.01Sn -0.4V CPT,,1,,,,,5,0.25,1,57,,,,,NaCl,1,,1,SnCl2,14,,0.01,,,,,,1,,,,,,,,,,,,,,,,,,,,,,,,,,0.01,,,,,,,,,,,,,,,,,,,,,,,,,,,608902092db14d00189117cb_608902092db14d00189117cd.xml
3,430LX,铁素体不锈钢,无,,,,,,,0.51,,,0.024,,,0.007,0.13,0.015,0.28,0.002,,未充氢未热处理,无,no-heat-treatment,,,,,,,,,,,,,,,0.01Sn -0.35V CPT,,1,,,,,5,0.25,1,20,,,,,NaCl,1,,1,SnCl2,14,,0.01,,0,,,,1,0,0,0,0,0,0,0,0,0,0,0,0,0,0,0,0,0,0,0,0,0,0,0,0,0,0.01,0,0,0,0,,,,,,,,,,,,,,,,,,,,,,,608902192db14d001891193f_608902192db14d0018911941.xml
3,430LX,铁素体不锈钢,无,,,,,,,0.51,,,0.024,,,0.007,0.13,0.015,0.28,0.002,,未充氢未热处理,无,no-heat-treatment,,,,,,,,,,,,,,,0.03Sn CPT,,1,,,,,5,0.25,1,19,,,,,NaCl,1,,1,SnCl2,14,,0.03,,0,,,,1,0,0,0,0,0,0,0,0,0,0,0,0,0,0,0,0,0,0,0,0,0,0,0,0,0,0.03,0,0,0,0,,,,,,,,,,,,,,,,,,,,,,,608903ec2db14d0018911ab3_608903ec2db14d0018911ab5.xml
3,430LX,铁素体不锈钢,无,,,,,,,0.51,,,0.024,,,0.007,0.13,0.015,0.28,0.002,,未充氢未热处理,无,no-heat-treatment,,,,,,,,,,,,,,,0.03Sn -0.55V CPT,,1,,,,,5,0.25,1,16,,,,,NaCl,1,,1,SnCl2,14,,0.03,,0,,,,1,0,0,0,0,0,0,0,0,0,0,0,0,0,0,0,0,0,0,0,0,0,0,0,0,0,0.03,0,0,0,0,,,,,,,,,,,,,,,,,,,,,,,608903fc2db14d0018911c27_608903fc2db14d0018911c29.xml
3,430LX,铁素体不锈钢,无,,,,,,,0.51,,,0.024,,,0.007,0.13,0.015,0.28,0.002,,未充氢未热处理,无,no-heat-treatment,,,,,,,,,,,,,,,0.03Sn -0.5V CPT,,1,,,,,5,0.25,1,17,,,,,NaCl,1,,1,SnCl2,14,,0.03,,0,,,,1,0,0,0,0,0,0,0,0,0,0,0,0,0,0,0,0,0,0,0,0,0,0,0,0,0,0.03,0,0,0,0,,,,,,,,,,,,,,,,,,,,,,,608904092db14d0018911d9b_608904092db14d0018911d9d.xml
3,430LX,铁素体不锈钢,无,,,,,,,0.51,,,0.024,,,0.007,0.13,0.015,0.28,0.002,,未充氢未热处理,无,no-heat-treatment,,,,,,,,,,,,,,,0.03Sn -0.4V CPT,,1,,,,,5,0.25,1,16,,,,,NaCl,1,,1,SnCl2,14,,0.03,,0,,,,1,0,0,0,0,0,0,0,0,0,0,0,0,0,0,0,0,0,0,0,0,0,0,0,0,0,0.03,0,0,0,0,,,,,,,,,,,,,,,,,,,,,,,608904192db14d0018911f0f_608904192db14d0018911f11.xml
3,430LX,铁素体不锈钢,无,,,,,,,0.51,,,0.024,,,0.007,0.13,0.015,0.28,0.002,,未充氢未热处理,无,no-heat-treatment,,,,,,,,,,,,,,,0.03Sn -0.4V CPT,,1,,,,,5,0.25,1,19,,,,,NaCl,1,,1,SnCl2,14,,0.03,,0,,,,1,0,0,0,0,0,0,0,0,0,0,0,0,0,0,0,0,0,0,0,0,0,0,0,0,0,0.03,0,0,0,0,,,,,,,,,,,,,,,,,,,,,,,608904262db14d0018912083_608904262db14d0018912085.xml
3,430LX,铁素体不锈钢,无,,,,,,,0.51,,,0.024,,,0.007,0.13,0.015,0.28,0.002,,未充氢未热处理,无,no-heat-treatment,,,,,,,,,,,,,,,0.03Sn -0.35V CPT,,1,,,,,5,0.25,1,17,,,,,NaCl,1,,1,SnCl2,14,,0.03,,0,,,,1,0,0,0,0,0,0,0,0,0,0,0,0,0,0,0,0,0,0,0,0,0,0,0,0,0,0.03,0,0,0,0,,,,,,,,,,,,,,,,,,,,,,,608904332db14d00189121f7_608904332db14d00189121f9.xml
3,430LX,铁素体不锈钢,无,,0.13,,,,,0.51,,,0.024,,,0.007,,0.015,0.28,0.002,16.41,未充氢未热处理,无,no-heat-treatment,,,,,,,,,,,,,,,缝隙极化曲线,,13.976,30,0.001667,-0.6,-0.192,,,,,,,,,NaCl,1,,1,SnCl2,14,,0.01,,0,,,,1,0,0,0,0,0,0,0,0,0,0,0,0,0,0,0,0,0,0,0,0,0,0,0,0,0,0.01,0,0,0,0,,,,,,,,,,,,,,,,,,,,,,,6089121c2db14d001891301b_608911092db14d0018912c24.xml
17,QN1803,austenite stainless steel,"annealing: 1120℃- 2 h, then aging",,,,3.06,,,0.4,,1.76,0.035,,,0.24,,0.071,6.4,0.001,18.23,QN1803-aging-600℃-5min,"annealing: 1120℃- 2 h, then aging",,600,5,,,,,,,,,,,,,etching,,1,30,,,,,,,,1,,,,Oxalic acid,4,10,,,0,,,,0,,,,,,,,,10,,,,,,,,,,,,,,,,,,,,,,,,,,,,,,,,,,,,,,,,,,,,,,,,608a23a82db14d0018913667_608a23a82db14d0018913669.xml
17,QN1803,austenite stainless steel,"annealing: 1120℃- 2 h, then aging",,,,3.06,,,0.4,,1.76,0.035,,,0.24,,0.071,6.4,0.001,18.23,QN1803-aging-600℃-10min,"annealing: 1120℃- 2 h, then aging",,1120,120,600,10,,,,,,,,,,,etching,,1,30,,,,,,,,1,,,,Oxalic acid,4,10,,,0,,,,0,,,,,,,,,10,,,,,,,,,,,,,,,,,,,,,,,,,,,,,,,,,,,,,,,,,,,,,,,,608a448c2db14d001891929c_608a448c2db14d001891929e.xml
17,QN1803,austenite stainless steel,"annealing: 1120℃- 2 h, then aging",,,,3.06,,,0.4,,1.76,0.035,,,0.24,,0.071,6.4,0.001,18.23,QN1803-aging-600℃-30min,"annealing: 1120℃- 2 h, then aging",,1120,120,600,30,,,,,,,,,,,etching,,1,30,,,,,,,,1,,,,Oxalic acid,4,10,,,0,,,,0,,,,,,,,,10,,,,,,,,,,,,,,,,,,,,,,,,,,,,,,,,,,,,,,,,,,,,,,,,608a44e02db14d00189194cf_608a44e02db14d00189194d1.xml
17,QN1803,austenite stainless steel,"annealing: 1120℃- 2 h, then aging",,,,3.06,,,0.4,,1.76,0.035,,,0.24,,0.071,6.4,0.001,18.23,QN1803-aging-600℃-60min,"annealing: 1120℃- 2 h, then aging",,1120,120,600,60,,,,,,,,,,,etching,,1,30,,,,,,,,1,,,,Oxalic acid,4,10,,,0,,,,0,,,,,,,,,10,,,,,,,,,,,,,,,,,,,,,,,,,,,,,,,,,,,,,,,,,,,,,,,,608a451b2db14d0018919702_608a451b2db14d0018919704.xml
17,QN1803,austenite stainless steel,"annealing: 1120℃- 2 h, then aging",,,,3.06,,,0.4,,1.76,0.035,,,0.24,,0.071,6.4,0.001,18.23,QN1803-aging-600℃-120min,"annealing: 1120℃- 2 h, then aging",,1120,120,600,120,,,,,,,,,,,etching,,1,30,,,,,,,,1,,,,Oxalic acid,4,10,,,0,,,,0,,,,,,,,,10,,,,,,,,,,,,,,,,,,,,,,,,,,,,,,,,,,,,,,,,,,,,,,,,608a45732db14d0018919935_608a45732db14d0018919937.xml
17,QN1803,austenite stainless steel,"annealing: 1120℃- 2 h, then aging",,,,3.06,,,0.4,,1.76,0.035,,,0.24,,0.071,6.4,0.001,18.23,QN1803-aging-600℃-300min,"annealing: 1120℃- 2 h, then aging",,1120,120,600,300,,,,,,,,,,,etching,,1,30,,,,,,,,1,,,,Oxalic acid,4,10,,,0,,,,0,,,,,,,,,10,,,,,,,,,,,,,,,,,,,,,,,,,,,,,,,,,,,,,,,,,,,,,,,,608a45ab2db14d0018919b68_608a45ab2db14d0018919b6a.xml
17,QN1803,austenite stainless steel,"annealing: 1120℃- 2 h, then aging",,,,3.06,,,0.4,,1.76,0.035,,,0.24,,0.071,6.4,0.001,18.23,QN1803-aging-650℃-5min,"annealing: 1120℃- 2 h, then aging",,1120,120,650,5,,,,,,,,,,,etching,,1,30,,,,,,,,1,,,,Oxalic acid,4,10,,,0,,,,0,,,,,,,,,10,,,,,,,,,,,,,,,,,,,,,,,,,,,,,,,,,,,,,,,,,,,,,,,,608a45dc2db14d0018919d9b_608a45dc2db14d0018919d9d.xml
17,QN1803,austenite stainless steel,"annealing: 1120℃- 2 h, then aging",,,,3.06,,,0.4,,1.76,0.035,,,0.24,,0.071,6.4,0.001,18.23,QN1803-aging-650℃-10min,"annealing: 1120℃- 2 h, then aging",,1120,120,650,10,,,,,,,,,,,etching,,1,30,,,,,,,,1,,,,Oxalic acid,4,10,,,0,,,,0,,,,,,,,,10,,,,,,,,,,,,,,,,,,,,,,,,,,,,,,,,,,,,,,,,,,,,,,,,608a460b2db14d0018919fce_608a460b2db14d0018919fd0.xml
17,QN1803,austenite stainless steel,"annealing: 1120℃- 2 h, then aging",,,,3.06,,,0.4,,1.76,0.035,,,0.24,,0.071,6.4,0.001,18.23,QN1803-aging-900℃-300min,"annealing: 1120℃- 2 h, then aging",,1120,120,900,300,,,,,,,,,,,etching,,1,30,,,,,,,,1,,,,Oxalic acid,4,10,,,0,,,,0,,,,,,,,,10,,,,,,,,,,,,,,,,,,,,,,,,,,,,,,,,,,,,,,,,,,,,,,,,608a46432db14d001891a201_608a46432db14d001891a203.xml
17,QN1803,austenite stainless steel,"annealing: 1120℃- 2 h, then aging",,,,3.06,,,0.4,,1.76,0.035,,,0.24,,0.071,6.4,0.001,18.23,QN1803-aging-900℃-120min,"annealing: 1120℃- 2 h, then aging",,1120,120,900,120,,,,,,,,,,,etching,,1,30,,,,,,,,1,,,,Oxalic acid,4,10,,,0,,,,0,,,,,,,,,10,,,,,,,,,,,,,,,,,,,,,,,,,,,,,,,,,,,,,,,,,,,,,,,,608a46732db14d001891a434_608a46732db14d001891a436.xml
17,QN1803,austenite stainless steel,"annealing: 1120℃- 2 h, then aging",,,,3.06,,,0.4,,1.76,0.035,,,0.24,,0.071,6.4,0.001,18.23,QN1803-aging-900℃-60min,"annealing: 1120℃- 2 h, then aging",,1120,120,900,60,,,,,,,,,,,etching,,1,30,,,,,,,,1,,,,Oxalic acid,4,10,,,0,,,,0,,,,,,,,,10,,,,,,,,,,,,,,,,,,,,,,,,,,,,,,,,,,,,,,,,,,,,,,,,608a469b2db14d001891a667_608a469b2db14d001891a669.xml
17,QN1803,austenite stainless steel,"annealing: 1120℃- 2 h, then aging",,,,3.06,,,0.4,,1.76,0.035,,,0.24,,0.071,6.4,0.001,18.23,QN1803-aging-900℃-30min,"annealing: 1120℃- 2 h, then aging",,1120,120,900,30,,,,,,,,,,,etching,,1,30,,,,,,,,1,,,,Oxalic acid,4,10,,,0,,,,0,,,,,,,,,10,,,,,,,,,,,,,,,,,,,,,,,,,,,,,,,,,,,,,,,,,,,,,,,,608a46bd2db14d001891a89b_608a46bd2db14d001891a89d.xml
17,QN1803,austenite stainless steel,"annealing: 1120℃- 2 h, then aging",,,,3.06,,,0.4,,1.76,0.035,,,0.24,,0.071,6.4,0.001,18.23,QN1803-aging-900℃-10min,"annealing: 1120℃- 2 h, then aging",,1120,120,900,10,,,,,,,,,,,etching,,1,30,,,,,,,,1,,,,Oxalic acid,4,10,,,0,,,,0,,,,,,,,,10,,,,,,,,,,,,,,,,,,,,,,,,,,,,,,,,,,,,,,,,,,,,,,,,608a46f52db14d001891aace_608a46f52db14d001891aad0.xml
17,QN1803,austenite stainless steel,"annealing: 1120℃- 2 h, then aging",,,,3.06,,,0.4,,1.76,0.035,,,0.24,,0.071,6.4,0.001,18.23,QN1803-aging-900℃-5min,"annealing: 1120℃- 2 h, then aging",,1120,120,900,5,,,,,,,,,,,etching,,1,30,,,,,,,,1,,,,Oxalic acid,4,10,,,0,,,,0,,,,,,,,,10,,,,,,,,,,,,,,,,,,,,,,,,,,,,,,,,,,,,,,,,,,,,,,,,608a476b2db14d001891ad01_608a476b2db14d001891ad03.xml
17,QN1803,austenite stainless steel,"annealing: 1120℃- 2 h, then aging",,,,3.06,,,0.4,,1.76,0.035,,,0.24,,0.071,6.4,0.001,18.23,QN1803-aging-850℃-300min,"annealing: 1120℃- 2 h, then aging",,1120,120,850,300,,,,,,,,,,,etching,,1,30,,,,,,,,1,,,,Oxalic acid,4,10,,,0,,,,0,,,,,,,,,10,,,,,,,,,,,,,,,,,,,,,,,,,,,,,,,,,,,,,,,,,,,,,,,,608a479b2db14d001891af34_608a479b2db14d001891af36.xml
17,QN1803,austenite stainless steel,"annealing: 1120℃- 2 h, then aging",,,,3.06,,,0.4,,1.76,0.035,,,0.24,,0.071,6.4,0.001,18.23,QN1803-aging-650℃-30min,"annealing: 1120℃- 2 h, then aging",,1120,120,650,30,,,,,,,,,,,etching,,1,30,,,,,,,,1,,,,Oxalic acid,4,10,,,0,,,,0,,,,,,,,,10,,,,,,,,,,,,,,,,,,,,,,,,,,,,,,,,,,,,,,,,,,,,,,,,608a480c2db14d001891b4c9_608a480c2db14d001891b4cb.xml
17,QN1803,austenite stainless steel,"annealing: 1120℃- 2 h, then aging",,,,3.06,,,0.4,,1.76,0.035,,,0.24,,0.071,6.4,0.001,18.23,QN1803-aging-650℃-60min,"annealing: 1120℃- 2 h, then aging",,1120,120,650,60,,,,,,,,,,,etching,,1,30,,,,,,,,1,,,,Oxalic acid,4,10,,,0,,,,0,,,,,,,,,10,,,,,,,,,,,,,,,,,,,,,,,,,,,,,,,,,,,,,,,,,,,,,,,,608a48362db14d001891b6fc_608a48362db14d001891b6fe.xml
17,QN1803,austenite stainless steel,"annealing: 1120℃- 2 h, then aging",,,,3.06,,,0.4,,1.76,0.035,,,0.24,,0.071,6.4,0.001,18.23,QN1803-aging-650℃-120min,"annealing: 1120℃- 2 h, then aging",,1120,120,650,120,,,,,,,,,,,etching,,1,30,,,,,,,,1,,,,Oxalic acid,4,10,,,0,,,,0,,,,,,,,,10,,,,,,,,,,,,,,,,,,,,,,,,,,,,,,,,,,,,,,,,,,,,,,,,608a486a2db14d001891b92f_608a486a2db14d001891b931.xml
17,QN1803,austenite stainless steel,"annealing: 1120℃- 2 h, then aging",,,,3.06,,,0.4,,1.76,0.035,,,0.24,,0.071,6.4,0.001,18.23,QN1803-aging-650℃-300min,"annealing: 1120℃- 2 h, then aging",,1120,120,650,300,,,,,,,,,,,etching,,1,30,,,,,,,,1,,,,Oxalic acid,4,10,,,0,,,,0,,,,,,,,,10,,,,,,,,,,,,,,,,,,,,,,,,,,,,,,,,,,,,,,,,,,,,,,,,608a489e2db14d001891bb62_608a489e2db14d001891bb64.xml
17,QN1803,austenite stainless steel,"annealing: 1120℃- 2 h, then aging",,,,3.06,,,0.4,,1.76,0.035,,,0.24,,0.071,6.4,0.001,18.23,QN1803-aging-700℃-5min,"annealing: 1120℃- 2 h, then aging",,1120,120,700,5,,,,,,,,,,,etching,,1,30,,,,,,,,1,,,,Oxalic acid,4,10,,,0,,,,0,,,,,,,,,10,,,,,,,,,,,,,,,,,,,,,,,,,,,,,,,,,,,,,,,,,,,,,,,,608a48cf2db14d001891bd95_608a48cf2db14d001891bd97.xml
17,QN1803,austenite stainless steel,"annealing: 1120℃- 2 h, then aging",,,,3.06,,,0.4,,1.76,0.035,,,0.24,,0.071,6.4,0.001,18.23,QN1803-aging-700℃-10min,"annealing: 1120℃- 2 h, then aging",,1120,120,700,10,,,,,,,,,,,etching,,1,30,,,,,,,,1,,,,Oxalic acid,4,10,,,0,,,,0,,,,,,,,,10,,,,,,,,,,,,,,,,,,,,,,,,,,,,,,,,,,,,,,,,,,,,,,,,608a48f62db14d001891bfc8_608a48f62db14d001891bfca.xml
17,QN1803,austenite stainless steel,"annealing: 1120℃- 2 h, then aging",,,,3.06,,,0.4,,1.76,0.035,,,0.24,,0.071,6.4,0.001,18.23,QN1803-aging-700℃-30min,"annealing: 1120℃- 2 h, then aging",,1120,120,700,30,,,,,,,,,,,etching,,1,30,,,,,,,,1,,,,Oxalic acid,4,10,,,0,,,,0,,,,,,,,,10,,,,,,,,,,,,,,,,,,,,,,,,,,,,,,,,,,,,,,,,,,,,,,,,608a49362db14d001891c1fb_608a49362db14d001891c1fd.xml
17,QN1803,austenite stainless steel,"annealing: 1120℃- 2 h, then aging",,,,3.06,,,0.4,,1.76,0.035,,,0.24,,0.071,6.4,0.001,18.23,QN1803-aging-700℃-60min,"annealing: 1120℃- 2 h, then aging",,1120,120,700,60,,,,,,,,,,,etching,,1,30,,,,,,,,1,,,,Oxalic acid,4,10,,,0,,,,0,,,,,,,,,10,,,,,,,,,,,,,,,,,,,,,,,,,,,,,,,,,,,,,,,,,,,,,,,,608a49602db14d001891c42e_608a49602db14d001891c430.xml
17,QN1803,austenite stainless steel,"annealing: 1120℃- 2 h, then aging",,,,3.06,,,0.4,,1.76,0.035,,,0.24,,0.071,6.4,0.001,18.23,QN1803-aging-700℃-120min,"annealing: 1120℃- 2 h, then aging",,1120,120,700,120,,,,,,,,,,,etching,,1,30,,,,,,,,1,,,,Oxalic acid,4,10,,,0,,,,0,,,,,,,,,10,,,,,,,,,,,,,,,,,,,,,,,,,,,,,,,,,,,,,,,,,,,,,,,,608a498d2db14d001891c661_608a498d2db14d001891c663.xml
17,QN1803,austenite stainless steel,"annealing: 1120℃- 2 h, then aging",,,,3.06,,,0.4,,1.76,0.035,,,0.24,,0.071,6.4,0.001,18.23,QN1803-aging-700℃-300min,"annealing: 1120℃- 2 h, then aging",,1120,120,700,300,,,,,,,,,,,etching,,1,30,,,,,,,,1,,,,Oxalic acid,4,10,,,0,,,,0,,,,,,,,,10,,,,,,,,,,,,,,,,,,,,,,,,,,,,,,,,,,,,,,,,,,,,,,,,608a49b82db14d001891c894_608a49b82db14d001891c896.xml
17,QN1803,austenite stainless steel,"annealing: 1120℃- 2 h, then aging",,,,3.06,,,0.4,,1.76,0.035,,,0.24,,0.071,6.4,0.001,18.23,QN1803-aging-750℃-5min,"annealing: 1120℃- 2 h, then aging",,1120,120,750,5,,,,,,,,,,,etching,,1,30,,,,,,,,1,,,,Oxalic acid,4,10,,,0,,,,0,,,,,,,,,10,,,,,,,,,,,,,,,,,,,,,,,,,,,,,,,,,,,,,,,,,,,,,,,,608a49e12db14d001891cac7_608a49e12db14d001891cac9.xml
17,QN1803,austenite stainless steel,"annealing: 1120℃- 2 h, then aging",,,,3.06,,,0.4,,1.76,0.035,,,0.24,,0.071,6.4,0.001,18.23,QN1803-aging-750℃-10min,"annealing: 1120℃- 2 h, then aging",,1120,120,750,10,,,,,,,,,,,etching,,1,30,,,,,,,,1,,,,Oxalic acid,4,10,,,0,,,,0,,,,,,,,,10,,,,,,,,,,,,,,,,,,,,,,,,,,,,,,,,,,,,,,,,,,,,,,,,608a4a082db14d001891ccfa_608a4a082db14d001891ccfc.xml
17,QN1803,austenite stainless steel,"annealing: 1120℃- 2 h, then aging",,,,3.06,,,0.4,,1.76,0.035,,,0.24,,0.071,6.4,0.001,18.23,QN1803-aging-750℃-30min,"annealing: 1120℃- 2 h, then aging",,1120,120,750,30,,,,,,,,,,,etching,,1,30,,,,,,,,1,,,,Oxalic acid,4,10,,,0,,,,0,,,,,,,,,10,,,,,,,,,,,,,,,,,,,,,,,,,,,,,,,,,,,,,,,,,,,,,,,,608a4a352db14d001891cf2d_608a4a352db14d001891cf2f.xml
17,QN1803,austenite stainless steel,"annealing: 1120℃- 2 h, then aging",,,,3.06,,,0.4,,1.76,0.035,,,0.24,,0.071,6.4,0.001,18.23,QN1803-aging-750℃-60min,"annealing: 1120℃- 2 h, then aging",,1120,120,750,60,,,,,,,,,,,etching,,1,30,,,,,,,,1,,,,Oxalic acid,4,10,,,0,,,,0,,,,,,,,,10,,,,,,,,,,,,,,,,,,,,,,,,,,,,,,,,,,,,,,,,,,,,,,,,608a4a5e2db14d001891d160_608a4a5e2db14d001891d162.xml
17,QN1803,austenite stainless steel,"annealing: 1120℃- 2 h, then aging",,,,3.06,,,0.4,,1.76,0.035,,,0.24,,0.071,6.4,0.001,18.23,QN1803-aging-750℃-120min,"annealing: 1120℃- 2 h, then aging",,1120,120,750,120,,,,,,,,,,,etching,,1,30,,,,,,,,1,,,,Oxalic acid,4,10,,,0,,,,0,,,,,,,,,10,,,,,,,,,,,,,,,,,,,,,,,,,,,,,,,,,,,,,,,,,,,,,,,,608a4a952db14d001891d393_608a4a952db14d001891d395.xml
17,QN1803,austenite stainless steel,"annealing: 1120℃- 2 h, then aging",,,,3.06,,,0.4,,1.76,0.035,,,0.24,,0.071,6.4,0.001,18.23,QN1803-aging-750℃-300min,"annealing: 1120℃- 2 h, then aging",,1120,120,750,300,,,,,,,,,,,etching,,1,30,,,,,,,,1,,,,Oxalic acid,4,10,,,0,,,,0,,,,,,,,,10,,,,,,,,,,,,,,,,,,,,,,,,,,,,,,,,,,,,,,,,,,,,,,,,608a4ade2db14d001891d5c6_608a4ade2db14d001891d5c8.xml
17,QN1803,austenite stainless steel,"annealing: 1120℃- 2 h, then aging",,,,3.06,,,0.4,,1.76,0.035,,,0.24,,0.071,6.4,0.001,18.23,QN1803-aging-800℃-5min,"annealing: 1120℃- 2 h, then aging",,1120,120,800,5,,,,,,,,,,,etching,,1,30,,,,,,,,1,,,,Oxalic acid,4,10,,,0,,,,0,,,,,,,,,10,,,,,,,,,,,,,,,,,,,,,,,,,,,,,,,,,,,,,,,,,,,,,,,,608a4b082db14d001891d7f9_608a4b082db14d001891d7fb.xml
17,QN1803,austenite stainless steel,"annealing: 1120℃- 2 h, then aging",,,,3.06,,,0.4,,1.76,0.035,,,0.24,,0.071,6.4,0.001,18.23,QN1803-aging-800℃-10min,"annealing: 1120℃- 2 h, then aging",,1120,120,800,10,,,,,,,,,,,etching,,1,30,,,,,,,,1,,,,Oxalic acid,4,10,,,0,,,,0,,,,,,,,,10,,,,,,,,,,,,,,,,,,,,,,,,,,,,,,,,,,,,,,,,,,,,,,,,608a4b372db14d001891da2c_608a4b372db14d001891da2e.xml
17,QN1803,austenite stainless steel,"annealing: 1120℃- 2 h, then aging",,,,3.06,,,0.4,,1.76,0.035,,,0.24,,0.071,6.4,0.001,18.23,QN1803-aging-800℃-30min,"annealing: 1120℃- 2 h, then aging",,1120,120,800,30,,,,,,,,,,,etching,,1,30,,,,,,,,1,,,,Oxalic acid,4,10,,,0,,,,0,,,,,,,,,10,,,,,,,,,,,,,,,,,,,,,,,,,,,,,,,,,,,,,,,,,,,,,,,,608a4b6b2db14d001891dc5f_608a4b6b2db14d001891dc61.xml
17,QN1803,austenite stainless steel,"annealing: 1120℃- 2 h, then aging",,,,3.06,,,0.4,,1.76,0.035,,,0.24,,0.071,6.4,0.001,18.23,QN1803-aging-800℃-60min,"annealing: 1120℃- 2 h, then aging",,1120,120,800,60,,,,,,,,,,,etching,,1,30,,,,,,,,1,,,,Oxalic acid,4,10,,,0,,,,0,,,,,,,,,10,,,,,,,,,,,,,,,,,,,,,,,,,,,,,,,,,,,,,,,,,,,,,,,,608a4b952db14d001891de92_608a4b952db14d001891de94.xml
17,QN1803,austenite stainless steel,"annealing: 1120℃- 2 h, then aging",,,,3.06,,,0.4,,1.76,0.035,,,0.24,,0.071,6.4,0.001,18.23,QN1803-aging-800℃-120min,"annealing: 1120℃- 2 h, then aging",,1120,120,800,120,,,,,,,,,,,etching,,1,30,,,,,,,,1,,,,Oxalic acid,4,10,,,0,,,,0,,,,,,,,,10,,,,,,,,,,,,,,,,,,,,,,,,,,,,,,,,,,,,,,,,,,,,,,,,608a4bbf2db14d001891e0c5_608a4bbf2db14d001891e0c7.xml
17,QN1803,austenite stainless steel,"annealing: 1120℃- 2 h, then aging",,,,3.06,,,0.4,,1.76,0.035,,,0.24,,0.071,6.4,0.001,18.23,QN1803-aging-800℃-300min,"annealing: 1120℃- 2 h, then aging",,1120,120,800,300,,,,,,,,,,,etching,,1,30,,,,,,,,1,,,,Oxalic acid,4,10,,,0,,,,0,,,,,,,,,10,,,,,,,,,,,,,,,,,,,,,,,,,,,,,,,,,,,,,,,,,,,,,,,,608a4bf12db14d001891e2f8_608a4bf12db14d001891e2fa.xml
17,QN1803,austenite stainless steel,"annealing: 1120℃- 2 h, then aging",,,,3.06,,,0.4,,1.76,0.035,,,0.24,,0.071,6.4,0.001,18.23,QN1803-aging-850℃-5min,"annealing: 1120℃- 2 h, then aging",,1120,120,850,5,,,,,,,,,,,etching,,1,30,,,,,,,,1,,,,Oxalic acid,4,10,,,0,,,,0,,,,,,,,,10,,,,,,,,,,,,,,,,,,,,,,,,,,,,,,,,,,,,,,,,,,,,,,,,608a4c1b2db14d001891e52b_608a4c1b2db14d001891e52d.xml
17,QN1803,austenite stainless steel,"annealing: 1120℃- 2 h, then aging",,,,3.06,,,0.4,,1.76,0.035,,,0.24,,0.071,6.4,0.001,18.23,QN1803-aging-850℃-10min,"annealing: 1120℃- 2 h, then aging",,1120,120,850,10,,,,,,,,,,,etching,,1,30,,,,,,,,1,,,,Oxalic acid,4,10,,,0,,,,0,,,,,,,,,10,,,,,,,,,,,,,,,,,,,,,,,,,,,,,,,,,,,,,,,,,,,,,,,,608a4c482db14d001891e75e_608a4c482db14d001891e760.xml
17,QN1803,austenite stainless steel,"annealing: 1120℃- 2 h, then aging",,,,3.06,,,0.4,,1.76,0.035,,,0.24,,0.071,6.4,0.001,18.23,QN1803-aging-850℃-30min,"annealing: 1120℃- 2 h, then aging",,1120,120,850,30,,,,,,,,,,,etching,,1,30,,,,,,,,1,,,,Oxalic acid,4,10,,,0,,,,0,,,,,,,,,10,,,,,,,,,,,,,,,,,,,,,,,,,,,,,,,,,,,,,,,,,,,,,,,,608a4c762db14d001891e991_608a4c762db14d001891e993.xml
17,QN1803,austenite stainless steel,"annealing: 1120℃- 2 h, then aging",,,,3.06,,,0.4,,1.76,0.035,,,0.24,,0.071,6.4,0.001,18.23,QN1803-aging-850℃-60min,"annealing: 1120℃- 2 h, then aging",,1120,120,850,60,,,,,,,,,,,etching,,1,30,,,,,,,,1,,,,Oxalic acid,4,10,,,0,,,,0,,,,,,,,,10,,,,,,,,,,,,,,,,,,,,,,,,,,,,,,,,,,,,,,,,,,,,,,,,608a4ca22db14d001891ebc4_608a4ca22db14d001891ebc6.xml
17,QN1803,austenite stainless steel,"annealing: 1120℃- 2 h, then aging",,,,3.06,,,0.4,,1.76,0.035,,,0.24,,0.071,6.4,0.001,18.23,QN1803-aging-850℃-120min,"annealing: 1120℃- 2 h, then aging",,1120,120,850,120,,,,,,,,,,,etching,,1,30,,,,,,,,1,,,,Oxalic acid,4,10,,,0,,,,0,,,,,,,,,10,,,,,,,,,,,,,,,,,,,,,,,,,,,,,,,,,,,,,,,,,,,,,,,,608a4d0f2db14d001891ed7c_608a4d0f2db14d001891ed7e.xml
17,QN1803,austenite stainless steel,"annealing: 1120℃- 2 h, then aging",,,,3.06,,,0.4,,1.76,0.035,,,0.24,,0.071,6.4,0.001,18.23,QN1803-aging-600℃-5min,"annealing: 1120℃- 2 h, then aging",,1120,120,600,5,,,,,,,,,,,DLEPR,,1,30,0.001667,,,,,,,,0.05609,0.00004798,0.08,Sulfuric acid,2,,0.5,Potassium thiocyanate,13,,0.02,,0,,,,,,0.5,,,,,,,,,,,,,,,,,,,,,,0.02,,,,,,,,,,,,,,,,,,,,,,,,,,,,,608a50822db14d001891f185_608a50822db14d001891f187.xml
17,QN1803,austenite stainless steel,"annealing: 1120℃- 2 h, then aging",,,,3.06,,,0.4,,1.76,0.035,,,0.24,,0.071,6.4,0.001,18.23,QN1803-aging-600℃-10min,"annealing: 1120℃- 2 h, then aging",,1120,120,600,10,,,,,,,,,,,DLEPR,,1,30,0.001667,,,,,,,,0.05112,0.00004139,0.08,Sulfuric acid,2,,0.5,Potassium thiocyanate,13,,0.02,,0,,,,,,0.5,,,,,,,,,,,,,,,,,,,,,,0.02,,,,,,,,,,,,,,,,,,,,,,,,,,,,,608a535c2db14d001891f663_608a535c2db14d001891f665.xml
17,QN1803,austenite stainless steel,"annealing: 1120℃- 2 h, then aging",,,,3.06,,,0.4,,1.76,0.035,,,0.24,,0.071,6.4,0.001,18.23,QN1803-aging-600℃-30min,"annealing: 1120℃- 2 h, then aging",,1120,120,600,30,,,,,,,,,,,DLEPR,,1,30,0.001667,,,,,,,,0.0567,0.0000862,0.15,Sulfuric acid,2,,0.5,Potassium thiocyanate,13,,0.02,,0,,,,,,0.5,,,,,,,,,,,,,,,,,,,,,,0.02,,,,,,,,,,,,,,,,,,,,,,,,,,,,,608a53d92db14d001891f85a_608a53d92db14d001891f85c.xml
17,QN1803,austenite stainless steel,"annealing: 1120℃- 2 h, then aging",,,,3.06,,,0.4,,1.76,0.035,,,0.24,,0.071,6.4,0.001,18.23,QN1803-aging-600℃-60min,"annealing: 1120℃- 2 h, then aging",,1120,120,600,60,,,,,,,,,,,DLEPR,,1,30,0.001667,,,,,,,,0.05115,0.0001445,0.28,Sulfuric acid,2,,0.5,Potassium thiocyanate,13,,0.02,,0,,,,,,0.5,,,,,,,,,,,,,,,,,,,,,,0.02,,,,,,,,,,,,,,,,,,,,,,,,,,,,,608a547d2db14d001891fa51_608a547d2db14d001891fa53.xml
17,QN1803,austenite stainless steel,"annealing: 1120℃- 2 h, then aging",,,,3.06,,,0.4,,1.76,0.035,,,0.24,,0.071,6.4,0.001,18.23,QN1803-aging-600℃-120min,"annealing: 1120℃- 2 h, then aging",,1120,120,600,120,,,,,,,,,,,DLEPR,,1,30,0.001667,,,,,,,,0.051,0.0002931,0.57,Sulfuric acid,2,,0.5,Potassium thiocyanate,13,,0.02,,0,,,,,,0.5,,,,,,,,,,,,,,,,,,,,,,0.02,,,,,,,,,,,,,,,,,,,,,,,,,,,,,608a56d72db14d001891fc48_608a56d72db14d001891fc4a.xml
17,QN1803,austenite stainless steel,"annealing: 1120℃- 2 h, then aging",,,,3.06,,,0.4,,1.76,0.035,,,0.24,,0.071,6.4,0.001,18.23,QN1803-aging-600℃-300min,"annealing: 1120℃- 2 h, then aging",,1120,120,600,300,,,,,,,,,,,DLEPR,,1,30,0.001667,,,,,,,,0.04926,0.0007729,1.6,Sulfuric acid,2,,0.5,Potassium thiocyanate,13,,0.02,,0,,,,,,0.5,,,,,,,,,,,,,,,,,,,,,,0.02,,,,,,,,,,,,,,,,,,,,,,,,,,,,,608a572d2db14d001891fe3f_608a572d2db14d001891fe41.xml
17,QN1803,austenite stainless steel,"annealing: 1120℃- 2 h, then aging",,,,3.06,,,0.4,,1.76,0.035,,,0.24,,0.071,6.4,0.001,18.23,QN1803-aging-650℃-5min,"annealing: 1120℃- 2 h, then aging",,1120,120,650,5,,,,,,,,,,,DLEPR,,1,30,0.001667,,,,,,,,0.05435,0.00004435,0.03,Sulfuric acid,2,,0.5,Potassium thiocyanate,13,,0.02,,0,,,,,,0.5,,,,,,,,,,,,,,,,,,,,,,0.02,,,,,,,,,,,,,,,,,,,,,,,,,,,,,608a58712db14d0018920036_608a58712db14d0018920038.xml
17,QN1803,austenite stainless steel,"annealing: 1120℃- 2 h, then aging",,,,3.06,,,0.4,,1.76,0.035,,,0.24,,0.071,6.4,0.001,18.23,QN1803-aging-650℃-10min,"annealing: 1120℃- 2 h, then aging",,1120,120,650,10,,,,,,,,,,,DLEPR,,1,30,0.001667,,,,,,,,0.04883,0.000136,0.28,Sulfuric acid,2,,0.5,Potassium thiocyanate,13,,0.02,,0,,,,,,0.5,,,,,,,,,,,,,,,,,,,,,,0.02,,,,,,,,,,,,,,,,,,,,,,,,,,,,,608a58f92db14d001892022d_608a58f92db14d001892022f.xml
17,QN1803,austenite stainless steel,"annealing: 1120℃- 2 h, then aging",,,,3.06,,,0.4,,1.76,0.035,,,0.24,,0.071,6.4,0.001,18.23,QN1803-aging-650℃-30min,"annealing: 1120℃- 2 h, then aging",,1120,120,650,30,,,,,,,,,,,DLEPR,,1,30,0.001667,,,,,,,,0.05072,0.000618,1.22,Sulfuric acid,2,,0.5,Potassium thiocyanate,13,,0.02,,0,,,,,,0.5,,,,,,,,,,,,,,,,,,,,,,0.02,,,,,,,,,,,,,,,,,,,,,,,,,,,,,608a599b2db14d0018920424_608a599b2db14d0018920426.xml
17,QN1803,austenite stainless steel,"annealing: 1120℃- 2 h, then aging",,,,3.06,,,0.4,,1.76,0.035,,,0.24,,0.071,6.4,0.001,18.23,QN1803-aging-650℃-60min,"annealing: 1120℃- 2 h, then aging",,1120,120,600,60,,,,,,,,,,,DLEPR,,1,30,0.001667,,,,,,,,0.05124,0.001705,2.1,Sulfuric acid,2,,0.5,Potassium thiocyanate,13,,0.02,,0,,,,,,0.5,,,,,,,,,,,,,,,,,,,,,,0.02,,,,,,,,,,,,,,,,,,,,,,,,,,,,,608a59f52db14d001892061b_608a59f52db14d001892061d.xml
17,QN1803,austenite stainless steel,"annealing: 1120℃- 2 h, then aging",,,,3.06,,,0.4,,1.76,0.035,,,0.24,,0.071,6.4,0.001,18.23,QN1803-aging-650℃-120min,"annealing: 1120℃- 2 h, then aging",,1120,120,650,120,,,,,,,,,,,DLEPR,,1,30,0.001667,,,,,,,,0.04847,0.002082,4.3,Sulfuric acid,2,,0.5,Potassium thiocyanate,13,,0.02,,0,,,,,,0.5,,,,,,,,,,,,,,,,,,,,,,0.02,,,,,,,,,,,,,,,,,,,,,,,,,,,,,608a5a542db14d0018920812_608a5a542db14d0018920814.xml
17,QN1803,austenite stainless steel,"annealing: 1120℃- 2 h, then aging",,,,3.06,,,0.4,,1.76,0.035,,,0.24,,0.071,6.4,0.001,18.23,QN1803-aging-650℃-300min,"annealing: 1120℃- 2 h, then aging",,1120,120,650,300,,,,,,,,,,,DLEPR,,1,30,0.001667,,,,,,,,0.0488,0.004697,9.63,Sulfuric acid,2,,0.5,Potassium thiocyanate,13,,0.02,,0,,,,,,0.5,,,,,,,,,,,,,,,,,,,,,,0.02,,,,,,,,,,,,,,,,,,,,,,,,,,,,,608a5aa52db14d0018920a06_608a5aa52db14d0018920a08.xml
17,QN1803,austenite stainless steel,"annealing: 1120℃- 2 h, then aging",,,,3.06,,,0.4,,1.76,0.035,,,0.24,,0.071,6.4,0.001,18.23,QN1803-aging-700℃-5min,"annealing: 1120℃- 2 h, then aging",,1120,120,700,5,,,,,,,,,,,DLEPR,,1,30,0.001667,,,,,,,,0.05197,0.0002065,0.4,Sulfuric acid,2,,0.5,Potassium thiocyanate,13,,0.02,,0,,,,,,0.5,,,,,,,,,,,,,,,,,,,,,,0.02,,,,,,,,,,,,,,,,,,,,,,,,,,,,,608a5bcf2db14d0018920bfd_608a5bcf2db14d0018920bff.xml
17,QN1803,austenite stainless steel,"annealing: 1120℃- 2 h, then aging",,,,3.06,,,0.4,,1.76,0.035,,,0.24,,0.071,6.4,0.001,18.23,QN1803-aging-700℃-10min,"annealing: 1120℃- 2 h, then aging",,1120,120,700,10,,,,,,,,,,,DLEPR,,1,30,0.001667,,,,,,,,0.04724,0.0006384,0.08,Sulfuric acid,2,,0.5,Potassium thiocyanate,13,,0.02,,0,,,,,,0.5,,,,,,,,,,,,,,,,,,,,,,0.02,,,,,,,,,,,,,,,,,,,,,,,,,,,,,608a5c2f2db14d0018920df4_608a5c2f2db14d0018920df6.xml
17,QN1803,austenite stainless steel,"annealing: 1120℃- 2 h, then aging",,,,3.06,,,0.4,,1.76,0.035,,,0.24,,0.071,6.4,0.001,18.23,QN1803-aging-700℃-30min,"annealing: 1120℃- 2 h, then aging",,1120,120,700,30,,,,,,,,,,,DLEPR,,1,30,0.001667,,,,,,,,0.04764,0.001619,3.4,Sulfuric acid,2,,0.5,Potassium thiocyanate,13,,0.02,,0,,,,,,0.5,,,,,,,,,,,,,,,,,,,,,,0.02,,,,,,,,,,,,,,,,,,,,,,,,,,,,,608a5cbb2db14d0018920feb_608a5cbb2db14d0018920fed.xml
17,QN1803,austenite stainless steel,"annealing: 1120℃- 2 h, then aging",,,,3.06,,,0.4,,1.76,0.035,,,0.24,,0.071,6.4,0.001,18.23,QN1803-aging-700℃-60min,"annealing: 1120℃- 2 h, then aging",,1120,120,700,60,,,,,,,,,,,DLEPR,,1,30,0.001667,,,,,,,,0.04831,0.002047,4.24,Sulfuric acid,2,,0.5,Potassium thiocyanate,13,,0.02,,0,,,,,,0.5,,,,,,,,,,,,,,,,,,,,,,0.02,,,,,,,,,,,,,,,,,,,,,,,,,,,,,608a5d242db14d00189211e2_608a5d242db14d00189211e4.xml
17,QN1803,austenite stainless steel,"annealing: 1120℃- 2 h, then aging",,,,3.06,,,0.4,,1.76,0.035,,,0.24,,0.071,6.4,0.001,18.23,QN1803-aging-700℃-120min,"annealing: 1120℃- 2 h, then aging",,1120,120,700,120,,,,,,,,,,,DLEPR,,1,30,0.001667,,,,,,,,0.05091,0.003593,7.06,Sulfuric acid,2,,0.5,Potassium thiocyanate,13,,0.02,,0,,,,,,0.5,,,,,,,,,,,,,,,,,,,,,,0.02,,,,,,,,,,,,,,,,,,,,,,,,,,,,,608a5dda2db14d00189213d9_608a5dda2db14d00189213db.xml
17,QN1803,austenite stainless steel,"annealing: 1120℃- 2 h, then aging",,,,3.06,,,0.4,,1.76,0.035,,,0.24,,0.071,6.4,0.001,18.23,QN1803-aging-700℃-300min,"annealing: 1120℃- 2 h, then aging",,1120,120,700,300,,,,,,,,,,,DLEPR,,1,30,0.001667,,,,,,,,0.05075,0.003992,7.87,Sulfuric acid,2,,0.5,Potassium thiocyanate,13,,0.02,,0,,,,,,0.5,,,,,,,,,,,,,,,,,,,,,,0.02,,,,,,,,,,,,,,,,,,,,,,,,,,,,,608a5e302db14d00189215d0_608a5e302db14d00189215d2.xml
17,QN1803,austenite stainless steel,"annealing: 1120℃- 2 h, then aging",,,,3.06,,,0.4,,1.76,0.035,,,0.24,,0.071,6.4,0.001,18.23,QN1803-aging-750℃-5min,"annealing: 1120℃- 2 h, then aging",,1120,120,750,5,,,,,,,,,,,DLEPR,,1,30,0.001667,,,,,,,,0.0488,0.0001709,0.35,Sulfuric acid,2,,0.5,Potassium thiocyanate,13,,0.02,,0,,,,,,0.5,,,,,,,,,,,,,,,,,,,,,,0.02,,,,,,,,,,,,,,,,,,,,,,,,,,,,,608a69342db14d00189217c7_608a69342db14d00189217c9.xml
17,QN1803,austenite stainless steel,"annealing: 1120℃- 2 h, then aging",,,,3.06,,,0.4,,1.76,0.035,,,0.24,,0.071,6.4,0.001,18.23,QN1803-aging-750℃-10min,"annealing: 1120℃- 2 h, then aging",,1120,120,750,10,,,,,,,,,,,DLEPR,,1,30,0.001667,,,,,,,,0.04862,0.0003562,0.73,Sulfuric acid,2,,0.5,Potassium thiocyanate,13,,0.02,,0,,,,,,0.5,,,,,,,,,,,,,,,,,,,,,,0.02,,,,,,,,,,,,,,,,,,,,,,,,,,,,,608a69a12db14d00189219be_608a69a12db14d00189219c0.xml
17,QN1803,austenite stainless steel,"annealing: 1120℃- 2 h, then aging",,,,3.06,,,0.4,,1.76,0.035,,,0.24,,0.071,6.4,0.001,18.23,QN1803-aging-750℃-30min,"annealing: 1120℃- 2 h, then aging",,1120,120,750,30,,,,,,,,,,,DLEPR,,1,30,0.001667,,,,,,,,0.04965,0.001264,2.55,Sulfuric acid,2,,0.5,Potassium thiocyanate,13,,0.02,,0,,,,,,0.5,,,,,,,,,,,,,,,,,,,,,,0.02,,,,,,,,,,,,,,,,,,,,,,,,,,,,,608a6a432db14d0018921bb5_608a6a432db14d0018921bb7.xml
17,QN1803,austenite stainless steel,"annealing: 1120℃- 2 h, then aging",,,,3.06,,,0.4,,1.76,0.035,,,0.24,,0.071,6.4,0.001,18.23,QN1803-aging-750℃-60min,"annealing: 1120℃- 2 h, then aging",,1120,120,750,60,,,,,,,,,,,DLEPR,,1,30,0.001667,,,,,,,,0.05121,0.002151,4.2,Sulfuric acid,2,,0.5,Potassium thiocyanate,13,,0.02,,0,,,,,,0.5,,,,,,,,,,,,,,,,,,,,,,0.02,,,,,,,,,,,,,,,,,,,,,,,,,,,,,608a6ab52db14d0018921dac_608a6ab52db14d0018921dae.xml
17,QN1803,austenite stainless steel,"annealing: 1120℃- 2 h, then aging",,,,3.06,,,0.4,,1.76,0.035,,,0.24,,0.071,6.4,0.001,18.23,QN1803-aging-750℃-120min,"annealing: 1120℃- 2 h, then aging",,1120,120,750,120,,,,,,,,,,,DLEPR,,1,30,0.001667,,,,,,,,0.04965,0.003645,7.34,Sulfuric acid,2,,0.5,Potassium thiocyanate,13,,0.02,,0,,,,,,0.5,,,,,,,,,,,,,,,,,,,,,,0.02,,,,,,,,,,,,,,,,,,,,,,,,,,,,,608a6b2c2db14d0018921fa3_608a6b2c2db14d0018921fa5.xml
17,QN1803,austenite stainless steel,"annealing: 1120℃- 2 h, then aging",,,,3.06,,,0.4,,1.76,0.035,,,0.24,,0.071,6.4,0.001,18.23,QN1803-aging-750℃-300min,"annealing: 1120℃- 2 h, then aging",,1120,120,750,300,,,,,,,,,,,DLEPR,,1,30,0.001667,,,,,,,,0.04786,0.001934,4.04,Sulfuric acid,2,,0.5,Potassium thiocyanate,13,,0.02,,0,,,,,,0.5,,,,,,,,,,,,,,,,,,,,,,0.02,,,,,,,,,,,,,,,,,,,,,,,,,,,,,608a6b9d2db14d001892219a_608a6b9d2db14d001892219c.xml
17,QN1803,austenite stainless steel,"annealing: 1120℃- 2 h, then aging",,,,3.06,,,0.4,,1.76,0.035,,,0.24,,0.071,6.4,0.001,18.23,QN1803-aging-800℃-5min,"annealing: 1120℃- 2 h, then aging",,1120,120,800,5,,,,,,,,,,,DLEPR,,1,30,0.001667,,,,,,,,0.04874,0.0001892,0.39,Sulfuric acid,2,,0.5,Potassium thiocyanate,13,,0.02,,0,,,,,,0.5,,,,,,,,,,,,,,,,,,,,,,0.02,,,,,,,,,,,,,,,,,,,,,,,,,,,,,608a71582db14d0018922391_608a71582db14d0018922393.xml
17,QN1803,austenite stainless steel,"annealing: 1120℃- 2 h, then aging",,,,3.06,,,0.4,,1.76,0.035,,,0.24,,0.071,6.4,0.001,18.23,QN1803-aging-800℃-10min,"annealing: 1120℃- 2 h, then aging",,1120,120,800,10,,,,,,,,,,,DLEPR,,1,30,0.001667,,,,,,,,0.04956,0.000232,0.47,Sulfuric acid,2,,0.5,Potassium thiocyanate,13,,0.02,,0,,,,,,0.5,,,,,,,,,,,,,,,,,,,,,,0.02,,,,,,,,,,,,,,,,,,,,,,,,,,,,,608a71b92db14d0018922588_608a71b92db14d001892258a.xml
17,QN1803,austenite stainless steel,"annealing: 1120℃- 2 h, then aging",,,,3.06,,,0.4,,1.76,0.035,,,0.24,,0.071,6.4,0.001,18.23,QN1803-aging-800℃-30min,"annealing: 1120℃- 2 h, then aging",,1120,120,800,30,,,,,,,,,,,DLEPR,,1,30,0.001667,,,,,,,,0.04914,0.0001691,0.36,Sulfuric acid,2,,0.5,Potassium thiocyanate,13,,0.02,,0,,,,,,0.5,,,,,,,,,,,,,,,,,,,,,,0.02,,,,,,,,,,,,,,,,,,,,,,,,,,,,,608a723d2db14d001892277f_608a723d2db14d0018922781.xml
17,QN1803,austenite stainless steel,"annealing: 1120℃- 2 h, then aging",,,,3.06,,,0.4,,1.76,0.035,,,0.24,,0.071,6.4,0.001,18.23,QN1803-aging-800℃-60min,"annealing: 1120℃- 2 h, then aging",,1120,120,800,60,,,,,,,,,,,DLEPR,,1,30,0.001667,,,,,,,,0.05036,0.0002363,0.47,Sulfuric acid,2,,0.5,Potassium thiocyanate,13,,0.02,,0,,,,,,0.5,,,,,,,,,,,,,,,,,,,,,,0.02,,,,,,,,,,,,,,,,,,,,,,,,,,,,,608a729d2db14d0018922976_608a729d2db14d0018922978.xml
17,QN1803,austenite stainless steel,"annealing: 1120℃- 2 h, then aging",,,,3.06,,,0.4,,1.76,0.035,,,0.24,,0.071,6.4,0.001,18.23,QN1803-aging-800℃-120min,"annealing: 1120℃- 2 h, then aging",,1120,120,800,120,,,,,,,,,,,DLEPR,,1,30,0.001667,,,,,,,,0.05222,0.0003404,0.65,Sulfuric acid,2,,0.5,Potassium thiocyanate,13,,0.02,,0,,,,,,0.5,,,,,,,,,,,,,,,,,,,,,,0.02,,,,,,,,,,,,,,,,,,,,,,,,,,,,,608a73002db14d0018922b6d_608a73002db14d0018922b6f.xml
17,QN1803,austenite stainless steel,"annealing: 1120℃- 2 h, then aging",,,,3.06,,,0.4,,1.76,0.035,,,0.24,,0.071,6.4,0.001,18.23,QN1803-aging-800℃-300min,"annealing: 1120℃- 2 h, then aging",,1120,120,800,300,,,,,,,,,,,DLEPR,,1,30,0.001667,,,,,,,,0.0492,0.0003669,0.75,Sulfuric acid,2,,0.5,Potassium thiocyanate,13,,0.02,,0,,,,,,0.5,,,,,,,,,,,,,,,,,,,,,,0.02,,,,,,,,,,,,,,,,,,,,,,,,,,,,,608a734e2db14d0018922d64_608a734e2db14d0018922d66.xml
17,QN1803,austenite stainless steel,"annealing: 1120℃- 2 h, then aging",,,,3.06,,,0.4,,1.76,0.035,,,0.24,,0.071,6.4,0.001,18.23,QN1803-aging-850℃-5min,"annealing: 1120℃- 2 h, then aging",,1120,120,850,5,,,,,,,,,,,DLEPR,,1,30,0.001667,,,,,,,,0.05042,0.0002137,0.42,Sulfuric acid,2,,0.5,Potassium thiocyanate,13,,0.02,,0,,,,,,0.5,,,,,,,,,,,,,,,,,,,,,,0.02,,,,,,,,,,,,,,,,,,,,,,,,,,,,,608b5a382db14d0018922f5b_608b5a382db14d0018922f5d.xml
17,QN1803,austenite stainless steel,"annealing: 1120℃- 2 h, then aging",,,,3.06,,,0.4,,1.76,0.035,,,0.24,,0.071,6.4,0.001,18.23,QN1803-aging-850℃-10min,"annealing: 1120℃- 2 h, then aging",,1120,120,850,10,,,,,,,,,,,DLEPR,,1,30,0.001667,,,,,,,,0.0466,0.000114,0.24,Sulfuric acid,2,,0.5,Potassium thiocyanate,13,,0.02,,0,,,,,,0.5,,,,,,,,,,,,,,,,,,,,,,0.02,,,,,,,,,,,,,,,,,,,,,,,,,,,,,608b5aa72db14d0018923152_608b5aa72db14d0018923154.xml
17,QN1803,austenite stainless steel,"annealing: 1120℃- 2 h, then aging",,,,3.06,,,0.4,,1.76,0.035,,,0.24,,0.071,6.4,0.001,18.23,QN1803-aging-850℃-30min,"annealing: 1120℃- 2 h, then aging",,1120,120,850,30,,,,,,,,,,,DLEPR,,1,30,0.001667,,,,,,,,0.04911,0.0002368,0.48,Sulfuric acid,2,,0.5,Potassium thiocyanate,13,,0.02,,0,,,,,,0.5,,,,,,,,,,,,,,,,,,,,,,0.02,,,,,,,,,,,,,,,,,,,,,,,,,,,,,608b5aff2db14d0018923349_608b5aff2db14d001892334b.xml
17,QN1803,austenite stainless steel,"annealing: 1120℃- 2 h, then aging",,,,3.06,,,0.4,,1.76,0.035,,,0.24,,0.071,6.4,0.001,18.23,QN1803-aging-850℃-60min,"annealing: 1120℃- 2 h, then aging",,1120,120,850,60,,,,,,,,,,,DLEPR,,1,30,0.001667,,,,,,,,0.04843,0.0002068,0.43,Sulfuric acid,2,,0.5,Potassium thiocyanate,13,,0.02,,0,,,,,,0.5,,,,,,,,,,,,,,,,,,,,,,0.02,,,,,,,,,,,,,,,,,,,,,,,,,,,,,608b5b6d2db14d0018923540_608b5b6d2db14d0018923542.xml
17,QN1803,austenite stainless steel,"annealing: 1120℃- 2 h, then aging",,,,3.06,,,0.4,,1.76,0.035,,,0.24,,0.071,6.4,0.001,18.23,QN1803-aging-850℃-120min,"annealing: 1120℃- 2 h, then aging",,1120,120,850,120,,,,,,,,,,,DLEPR,,1,30,0.001667,,,,,,,,0.04917,0.0003074,0.63,Sulfuric acid,2,,0.5,Potassium thiocyanate,13,,0.02,,0,,,,,,0.5,,,,,,,,,,,,,,,,,,,,,,0.02,,,,,,,,,,,,,,,,,,,,,,,,,,,,,608b5bca2db14d0018923737_608b5bca2db14d0018923739.xml
17,QN1803,austenite stainless steel,"annealing: 1120℃- 2 h, then aging",,,,3.06,,,0.4,,1.76,0.035,,,0.24,,0.071,6.4,0.001,18.23,QN1803-aging-850℃-300min,"annealing: 1120℃- 2 h, then aging",,1120,120,850,300,,,,,,,,,,,DLEPR,,1,30,0.001667,,,,,,,,0.04843,0.000222,0.46,Sulfuric acid,2,,0.5,Potassium thiocyanate,13,,0.02,,0,,,,,,0.5,,,,,,,,,,,,,,,,,,,,,,0.02,,,,,,,,,,,,,,,,,,,,,,,,,,,,,608b5c282db14d001892392e_608b5c282db14d0018923930.xml
17,QN1803,austenite stainless steel,"annealing: 1120℃- 2 h, then aging",,,,3.06,,,0.4,,1.76,0.035,,,0.24,,0.071,6.4,0.001,18.23,QN1803-aging-900℃-5min,"annealing: 1120℃- 2 h, then aging",,1120,120,900,5,,,,,,,,,,,DLEPR,,1,30,0.001667,,,,,,,,0.04718,0.0001099,0.23,Sulfuric acid,2,,0.5,Potassium thiocyanate,13,,0.02,,0,,,,,,0.5,,,,,,,,,,,,,,,,,,,,,,0.02,,,,,,,,,,,,,,,,,,,,,,,,,,,,,608b5c9f2db14d0018923b25_608b5c9f2db14d0018923b27.xml
17,QN1803,austenite stainless steel,"annealing: 1120℃- 2 h, then aging",,,,3.06,,,0.4,,1.76,0.035,,,0.24,,0.071,6.4,0.001,18.23,QN1803-aging-900℃-10min,"annealing: 1120℃- 2 h, then aging",,1120,120,900,10,,,,,,,,,,,DLEPR,,1,30,0.001667,,,,,,,,0.0484,0.0001014,0.21,Sulfuric acid,2,,0.5,Potassium thiocyanate,13,,0.02,,0,,,,,,0.5,,,,,,,,,,,,,,,,,,,,,,0.02,,,,,,,,,,,,,,,,,,,,,,,,,,,,,608b5d0f2db14d0018923d1c_608b5d0f2db14d0018923d1e.xml
17,QN1803,austenite stainless steel,"annealing: 1120℃- 2 h, then aging",,,,3.06,,,0.4,,1.76,0.035,,,0.24,,0.071,6.4,0.001,18.23,QN1803-aging-900℃-30min,"annealing: 1120℃- 2 h, then aging",,1120,120,900,30,,,,,,,,,,,DLEPR,,1,30,0.001667,,,,,,,,0.04779,0.0001154,0.24,Sulfuric acid,2,,0.5,Potassium thiocyanate,13,,0.02,,0,,,,,,0.5,,,,,,,,,,,,,,,,,,,,,,0.02,,,,,,,,,,,,,,,,,,,,,,,,,,,,,608b5d612db14d0018923f13_608b5d612db14d0018923f15.xml
17,QN1803,austenite stainless steel,"annealing: 1120℃- 2 h, then aging",,,,3.06,,,0.4,,1.76,0.035,,,0.24,,0.071,6.4,0.001,18.23,QN1803-aging-900℃-60min,"annealing: 1120℃- 2 h, then aging",,1120,120,900,60,,,,,,,,,,,DLEPR,,1,30,0.001667,,,,,,,,0.04578,0.0001376,0.3,Sulfuric acid,2,,0.5,Potassium thiocyanate,13,,0.02,,0,,,,,,0.5,,,,,,,,,,,,,,,,,,,,,,0.02,,,,,,,,,,,,,,,,,,,,,,,,,,,,,608b5db52db14d0018924107_608b5db52db14d0018924109.xml
17,QN1803,austenite stainless steel,"annealing: 1120℃- 2 h, then aging",,,,3.06,,,0.4,,1.76,0.035,,,0.24,,0.071,6.4,0.001,18.23,QN1803-aging-900℃-120min,"annealing: 1120℃- 2 h, then aging",,1120,120,900,120,,,,,,,,,,,DLEPR,,1,30,0.001667,,,,,,,,0.0513,0.0001272,0.25,Sulfuric acid,2,,0.5,Potassium thiocyanate,13,,0.02,,0,,,,,,0.5,,,,,,,,,,,,,,,,,,,,,,0.02,,,,,,,,,,,,,,,,,,,,,,,,,,,,,608b5e082db14d00189242fe_608b5e082db14d0018924300.xml
17,QN1803,austenite stainless steel,"annealing: 1120℃- 2 h, then aging",,,,3.06,,,0.4,,1.76,0.035,,,0.24,,0.071,6.4,0.001,18.23,QN1803-aging-900℃-300min,"annealing: 1120℃- 2 h, then aging",,1120,120,900,300,,,,,,,,,,,DLEPR,,1,30,0.001667,,,,,,,,0.0466,0.0001788,0.38,Sulfuric acid,2,,0.5,Potassium thiocyanate,13,,0.02,,0,,,,,,0.5,,,,,,,,,,,,,,,,,,,,,,0.02,,,,,,,,,,,,,,,,,,,,,,,,,,,,,608b5eb72db14d00189244f5_608b5eb72db14d00189244f7.xml
17,QN1803,austenite stainless steel,"laser beam welding, power:8 kW, speed: 50 mm/s, shielding gas: Ar, focal spot diameter: 0.6mm.",,,,3.06,,,0.4,,1.76,0.035,,,0.24,,0.071,6.4,0.001,18.23,QN1803 whole welded joints,"laser beam welding, power:8 kW, speed: 50 mm/s, shielding gas: Ar, focal spot diameter: 0.6mm.",no-heat-treatment,,,,,,,,,,,,,,,boiling ferric sulphate-50 % sulphuric acid solution immersion,,,,,,,,,,,,,,,sulphuric acid ,2,50,,ferric sulphate,16,0.029,,,0,,,,,50,,,,,,,,,,,,,,,,,,,,,,,,,,,,0.029,,,boiling,9,1,2,3,5,7,9,,14.6933,0.6462,,14.6638,0.7136,,14.645,0.6581,,14.5926,0.8334,,608b72ad2db14d0018924866_608b72ad2db14d0018924868.xml
17,304,austenite stainless steel,"laser beam welding, power:6 kW, speed: 33.3 mm/s, shielding gas: Ar, focal spot diameter: 0.6mm.",,,,8.08,,,0.46,,0.04,0.027,,,0.039,,0.05,1.07,0.004,18.2,304 whole welded joints,"laser beam welding, power:6 kW, speed: 33.3 mm/s, shielding gas: Ar, focal spot diameter: 0.6mm.",no-heat-treatment,,,,,,,,,,,,,,,boiling ferric sulphate-50 % sulphuric acid solution immersion,,,,,,,,,,,,,,,sulphuric acid,2,50,,ferric sulphate,16,0.029,,,0,,,,,50,,,,,,,,,,,,,,,,,,,,,,,,,,,,0.029,,,boiling,9,1,2,3,5,7,9,,15.3498,0.3316,,15.3334,0.3782,,15.3189,0.3834,,15.3012,0.4057,,608b75872db14d0018924aed_608b75872db14d0018924aef.xml
