Repository: yuyouyu32/106Lab_Project

# 106Lab_ML
106Lab's machine learning programs.

File: 点蚀电位/点蚀电位拆分数据.csv (part 3 of 7)
e-6,heat-treatment/time-6,heat-treatment/temperature-7,heat-treatment/time-7,test-name,result/no-pitting,info/testing-area,info/temperature,info/scan-rate,info/initial-potential,result/pitting-breakdown-potential,info/initial-temperature,info/polarized-potential,info/heating-rate,result/critical-pitting-temperature,info/current-density,result/maximum-activation-current-density,result/maximum-reactivation-current-density,result/current-reactivation-ratio,solution/solute-1,solute-1,solution/weight-concentration-1,solution/mol-concentration-1,solution/solute-2,solute-2,solution/weight-concentration-2,solution/mol-concentration-2,solution/solute-3,solute-3,solution/weight-concentration-3,solution/mol-concentration-3,NaCl-weight,NaCl-mol,H2SO4-weight,H2SO4-mol,HCL-weight,HCL-mol,Oxalic acid-weight,Oxalic acid-mol,过硫酸铵-weight,过硫酸铵-mol,NaBr-weight,NaBr-mol,FeCl3-weight,FeCl3-mol,硼酸-weight,硼酸-mol,NaBr+NaCl-weight,NaBr+NaCl-mol,Na2SO4-weight,Na2SO4-mol,OH--weight,OH-mol,硼酸盐-weight,硼酸盐-mol,KSCN-weight,KSCN-mol,SnCl2-weight,SnCl2-mol,氢氧化钠-weight,氢氧化钠-mol,ferric sulphate-weight,ferric sulphate-mol,immersion-test//solid-content,immersion-test//boiling,immersion-test//cycles,cycle-number-1,weight-after-test-1,corrosion-rate-1,cycle-number-2,weight-after-test-2,corrosion-rate-2,cycle-number-3,weight-after-test-3,corrosion-rate-3,cycle-number-4,weight-after-test-4,corrosion-rate-4,cycle-number-5,weight-after-test-5,corrosion-rate-5,cycle-number-6,weight-after-test-6,corrosion-rate-6,PREN,xml
17,QN1803,austenite stainless steel,"laser beam welding, power:8 kW, speed: 50 mm/s, shielding gas: Ar, focal spot diameter: 0.6mm.",,,,3.06,,,0.4,,1.76,0.035,,,0.24,,0.071,6.4,0.001,18.23,QN1803 weldment,"laser beam welding, power:8 kW, speed: 50 mm/s, shielding gas: Ar, focal spot diameter: 0.6mm.",no-heat-treatment,,,,,,,,,,,,,,,fusion zone-DL-EPR,,0.1257,30,0.001667,,,,,,,,0.0009306,6.54E-07,0.07,Sulfuric acid,2,,0.5,KSCN,13,,0.02,,0,,,,,,0.5,,,,,,,,,,,,,,,,,,,,,,0.02,,,,,,,,,,,,,,,,,,,,,,,,,,,,,608b9cc62db14d00189252b3_608b9cc62db14d00189252b5.xml
17,QN1803,austenite stainless steel,"laser beam welding, power:8 kW, speed: 50 mm/s, shielding gas: Ar, focal spot diameter: 0.6mm.",,,,3.06,,,0.4,,1.76,0.035,,,0.24,,0.071,6.4,0.001,18.23,QN1803 weldment,"laser beam welding, power:8 kW, speed: 50 mm/s, shielding gas: Ar, focal spot diameter: 0.6mm.",no-heat-treatment,,,,,,,,,,,,,,,heat-affected zone-DL-EPR,,0.1257,30,0.001667,,,,,,,,0.0007787,0.000004057,0.52,Sulfuric acid,2,,0.5,KSCN,13,,0.02,,0,,,,,,0.5,,,,,,,,,,,,,,,,,,,,,,0.02,,,,,,,,,,,,,,,,,,,,,,,,,,,,,608b9d952db14d0018925460_608b9d952db14d0018925462.xml
17,QN1803,austenite stainless steel,"laser beam welding, power:8 kW, speed: 50 mm/s, shielding gas: Ar, focal spot diameter: 0.6mm.",,,,3.06,,,0.4,,1.76,0.035,,,0.24,,0.071,6.4,0.001,18.23,QN1803 weldment,"laser beam welding, power:8 kW, speed: 50 mm/s, shielding gas: Ar, focal spot diameter: 0.6mm.",no-heat-treatment,,,,,,,,,,,,,,,base metal-DL-EPR,,0.1257,30,0.001667,,,,,,,,0.0008638,0.000003999,0.12,Sulfuric acid,2,,0.5,KSCN,13,,0.02,,0,,,,,,0.5,,,,,,,,,,,,,,,,,,,,,,0.02,,,,,,,,,,,,,,,,,,,,,,,,,,,,,608b9e0e2db14d0018925a3d_608b9c462db14d0018925108.xml
23,QN2109Mo,奥氏体不锈钢,无,,,1.46,9.44,,,0.4,,1.3,0.025,,,0.23,,0.034,2.38,0.001,20.8,未充氢未热处理,无,no-heat-treatment,,,,,,,,,,,,,,,QN2109Mo原始样极化曲线-02,,1,60,0.001667,-0.38,0.305,,,,,,,,,NaCl,1,,1,,0,,,,0,,,,1,,,,,,,,,,,,,,,,,,,,,,,,,,,,,,,,,,,,,,,,,,,,,,,,,,,,,60ff664e1e3852001699e907_60ff64ec1e3852001699e283.xml
23,QN2109Mo,奥氏体不锈钢,无,,,1.46,9.44,,,0.4,,1.3,0.025,,,0.23,,0.034,2.38,0.001,20.8,未充氢未热处理,无,no-heat-treatment,,,,,,,,,,,,,,,QN2109Mo原始样极化曲线-03,,1,60,0.001667,-0.454,0.368,,,,,,,,,NaCl,1,,1,,0,,,,0,,,,1,,,,,,,,,,,,,,,,,,,,,,,,,,,,,,,,,,,,,,,,,,,,,,,,,,,,,60ff666f1e3852001699ec47_60ff65ca1e3852001699e5c4.xml
23,QN2109Mo,奥氏体不锈钢,1120℃ 2h固溶,,,1.46,9.44,,,0.4,,1.3,0.025,,,0.23,,0.034,2.38,0.001,20.8,850℃ 60min热处理,1120℃ 2h固溶,,1120,120,850,30,,,,,,,,,,,QN2109Mo热处理样极化曲线-02,,1,60,0.001667,-0.381,0.252,,,,,,,,,NaCl,1,,1,,0,,,,0,,,,1,,,,,,,,,,,,,,,,,,,,,,,,,,,,,,,,,,,,,,,,,,,,,,,,,,,,,60ff73241e3852001699f190_60ff73241e3852001699f192.xml
23,QN2109Mo,奥氏体不锈钢,1120℃ 2h固溶,,,1.46,9.44,,,0.4,,1.3,0.025,,,0.23,,0.034,2.38,0.001,20.8,850℃ 10min热处理,1120℃ 2h固溶,,1120,120,850,10,,,,,,,,,,,QN2109Mo热处理样品极化曲线-01,,1,60,0.001667,-0.27,0.317,,,,,,,,,NaCl,1,,1,,0,,,,0,,,,1,,,,,,,,,,,,,,,,,,,,,,,,,,,,,,,,,,,,,,,,,,,,,,,,,,,,,60ff73421e3852001699f362_60ff68301e3852001699ee04.xml
23,QN2109Mo,奥氏体不锈钢,1120℃ 2h固溶,,,1.46,9.44,,,0.4,,1.3,0.025,,,0.23,,0.034,2.38,0.001,20.8,850℃ 30min热处理,1120℃ 2h固溶,,1120,120,850,30,,,,,,,,,,,QN2109Mo热处理样极化曲线-02,,1,60,0.001667,-0.352,0.321,,,,,,,,,NaCl,1,,1,,0,,,,0,,,,1,,,,,,,,,,,,,,,,,,,,,,,,,,,,,,,,,,,,,,,,,,,,,,,,,,,,,60ff73671e3852001699f532_60ff724c1e3852001699efc1.xml
23,QN2109Mo,奥氏体不锈钢,1120℃ 2h固溶,,,1.46,9.44,,,0.4,,1.3,0.025,,,0.23,,0.034,2.38,0.001,20.8,850℃ 120min热处理,1120℃ 2h固溶,,1120,120,850,120,,,,,,,,,,,QN2109Mo热处理样极化曲线-04,,1,60,0.001667,-0.407,0.273,,,,,,,,,NaCl,1,,1,,0,,,,0,,,,1,,,,,,,,,,,,,,,,,,,,,,,,,,,,,,,,,,,,,,,,,,,,,,,,,,,,,60ff73e41e3852001699f701_60ff73e41e3852001699f703.xml
23,QN2109Mo,奥氏体不锈钢,1120℃ 2h固溶,,,1.46,9.44,,,0.4,,1.3,0.025,,,0.23,,0.034,2.38,0.001,20.8,850℃ 300min热处理,1120℃ 2h固溶,,1120,120,850,300,,,,,,,,,,,QN2109Mo热处理样极化曲线-05,,1,60,0.001667,-0.41,0.285,,,,,,,,,NaCl,1,,1,,0,,,,0,,,,1,,,,,,,,,,,,,,,,,,,,,,,,,,,,,,,,,,,,,,,,,,,,,,,,,,,,,60ff750e1e3852001699f950_60ff750e1e3852001699f952.xml
23,QN2109Mo,奥氏体不锈钢,1120℃ 2h固溶,,,1.46,9.44,,,0.4,,1.3,0.025,,,0.23,,0.034,2.38,0.001,20.8,850℃ 480min热处理,1120℃ 2h固溶,,1120,120,850,720,,,,,,,,,,,QN2109Mo热处理样极化曲线-07,,1,60,0.001667,-0.405,0.214,,,,,,,,,NaCl,1,,1,,0,,,,0,,,,1,,,,,,,,,,,,,,,,,,,,,,,,,,,,,,,,,,,,,,,,,,,,,,,,,,,,,60ff76571e3852001699fe37_60ff76571e3852001699fe39.xml
23,QN2109Mo,奥氏体不锈钢,1120℃ 2h固溶,,,1.46,9.44,,,0.4,,1.3,0.025,,,0.23,,0.034,2.38,0.001,20.8,850℃ 480min热处理,1120℃ 2h固溶,,1120,120,850,480,,,,,,,,,,,QN2109Mo热处理样极化曲线-06,,1,60,0.001667,-0.41,0.247,,,,,,,,,NaCl,1,,1,,0,,,,0,,,,1,,,,,,,,,,,,,,,,,,,,,,,,,,,,,,,,,,,,,,,,,,,,,,,,,,,,,610211a11e385200169a0d92_60ff75ce1e3852001699fbba.xml
23,QN2109Mo,奥氏体不锈钢,无,,,1.46,9.44,,,0.4,,1.3,0.025,,,0.23,,0.034,2.38,0.001,20.8,未充氢未热处理,无,no-heat-treatment,,,,,,,,,,,,,,,QN2109Mo原始样CPT-01,,1,,,,,5,0.8,1,63.83,,,,,NaCl,1,,1,,0,,,,0,,,,1,,,,,,,,,,,,,,,,,,,,,,,,,,,,,,,,,,,,,,,,,,,,,,,,,,,,,610211c61e385200169a0f30_6102093e1e385200169a0447.xml
23,QN2109Mo,奥氏体不锈钢,无,,,1.46,9.44,,,0.4,,1.3,0.025,,,0.23,,0.034,2.38,0.001,20.8,未充氢未热处理,无,no-heat-treatment,,,,,,,,,,,,,,,QN2109Mo原始样CPT-02,,1,,,,,5,0.8,1,47.02,,,,,NaCl,1,,1,,0,,,,0,,,,1,,,,,,,,,,,,,,,,,,,,,,,,,,,,,,,,,,,,,,,,,,,,,,,,,,,,,610218cc1e385200169a1274_610218cc1e385200169a1276.xml
23,QN2109Mo,奥氏体不锈钢,无,,,1.46,9.44,,,0.4,,1.3,0.025,,,0.23,,0.034,2.38,0.001,20.8,未充氢未热处理,无,no-heat-treatment,,,,,,,,,,,,,,,QN2109Mo原始样CPT-03,,1,,,,,5,0.8,1,47.74,,,,,NaCl,1,,1,,0,,,,0,,,,1,,,,,,,,,,,,,,,,,,,,,,,,,,,,,,,,,,,,,,,,,,,,,,,,,,,,,61021a7e1e385200169a1415_61021a7e1e385200169a1417.xml
17,QN1803,奥氏体不锈钢,无,,,,3.06,,,0.4,,0.04,0.035,,,0.24,,0.071,6.4,0.001,18.23,未充氢未热处理,无,no-heat-treatment,,,,,,,,,,,,,,,QN1803原始样极化曲线-01,,1,30,0.00033333,-0.35,0.3429,,,,,,,,,NaCl,1,3.5,,,0,,,,0,,,3.5,,,,,,,,,,,,,,,,,,,,,,,,,,,,,,,,,,,,,,,,,,,,,,,,,,,,,,610365d81e385200169a1b96_610361121e385200169a169c.xml
17,QN1803,奥氏体不锈钢,无,,,,3.06,,,0.4,,0.04,0.035,,,0.24,,0.071,6.4,0.001,18.23,未充氢未热处理,无,no-heat-treatment,,,,,,,,,,,,,,,QN1803原始样极化曲线-01,,1,,,,,2,0.25,1,30.7,,,,,NaCl,1,,1,,0,,,,0,,,,1,,,,,,,,,,,,,,,,,,,,,,,,,,,,,,,,,,,,,,,,,,,,,,,,,,,,,610365ff1e385200169a1d20_610361831e385200169a187f.xml
17,QN1803,奥氏体不锈钢,无,,,,3.06,,,0.4,,0.04,0.035,,,0.24,,0.071,6.4,0.001,18.23,未充氢未热处理,无,no-heat-treatment,,,,,,,,,,,,,,,304原始样极化曲线-01,,1,30,0.00033333,-0.4,0.288,,,,,,,,,NaCl,1,3.5,,,0,,,,0,,,3.5,,,,,,,,,,,,,,,,,,,,,,,,,,,,,,,,,,,,,,,,,,,,,,,,,,,,,,6103668c1e385200169a1eaa_6103668c1e385200169a1eac.xml
5,304,奥氏体不锈钢,无,,,,8.08,,,0.4,,0.04,0.027,,,0.039,,0.05,1.07,0.004,18.2,未充氢未热处理,无,no-heat-treatment,,,,,,,,,,,,,,,304原始样极CPT-01,,1,,,,,2,0.25,1,28.9,,,,,NaCl,1,,1,,0,,,,0,,,,1,,,,,,,,,,,,,,,,,,,,,,,,,,,,,,,,,,,,,,,,,,,,,,,,,,,,,610366e01e385200169a20a5_610364281e385200169a1a0b.xml
23,QN2109Mo,奥氏体不锈钢,无,,,1.46,9.44,,,0.4,,1.3,0.025,,,0.23,,0.034,2.38,0.001,20.8,未充氢未热处理,无,no-heat-treatment,,,,,,,,,,,,,,,QN2109Mo原始样极化曲线-04,,1,60,0.001667,-0.432,0.393,,,,,,,,,NaCl,1,,1,,0,,,,0,,,,1,,,,,,,,,,,,,,,,,,,,,,,,,,,,,,,,,,,,,,,,,,,,,,,,,,,,,61036bf91e385200169a2245_60ff66311e3852001699e766.xml
23,QN2109Mo,奥氏体不锈钢,无,,,1.46,9.44,,,0.4,,1.3,0.025,,,0.23,,0.034,2.38,0.001,20.8,未充氢未热处理,无,no-heat-treatment,,,,,,,,,,,,,,,QN2109Mo原始样极化曲线-01,,1,60,0.001667,-0.38,0.305,,,,,,,,,NaCl,1,,1,,0,,,,0,,,,1,,,,,,,,,,,,,,,,,,,,,,,,,,,,,,,,,,,,,,,,,,,,,,,,,,,,,61036c0c1e385200169a23e5_60f9273e1e3852001699c6f7.xml
7,904L,奥氏体不锈钢,无热处理,,0.007,4.37,24.26,,,0.33,,1.41,0.023,,,0.054,,0.011,1.62,0.001,20.3,904L,无热处理,no-heat-treatment,,,,,,,,,,,,,,,ASTMG150-CPT,,1,,,,,5,0.7,1,48.1,,,,,NaCl,1,,1,,0,,,,0,,,,1,,,,,,,,,,,,,,,,,,,,,,,,,,,,,,,,,,,,,,,,,,,,,,,,,,,,,61429b07de132d00176773f5_61429b07de132d00176773f7.xml
4,Jan-05,双相不锈钢,无热处理,,,2.55,4.91,,,0.3,,0.23,0.03,,,0.16,,0.017,1.81,,22.16,Jan-05,无热处理,no-heat-treatment,,,,,,,,,,,,,,,ASTMG150-CPT,,1,,,,,5,0.7,1,53.2,,,,,NaCl,1,,1,,0,,,,0,,,,1,,,,,,,,,,,,,,,,,,,,,,,,,,,,,,,,,,,,,,,,,,,,,,,,,,,,,61429bc2de132d00176775ad_61429bc2de132d00176775af.xml
4,2205,双相不锈钢,无,,,2.55,4.91,,,0.3,,0.23,0.03,,,0.16,,0.017,0.81,,22.16,2205,无,no-heat-treatment,,,,,,,,,,,,,,,CPT,,1,,,,,1,0.7,1,53.2,,,,,NaCl,1,,1,,0,,,,0,,,,1,,,,,,,,,,,,,,,,,,,,,,,,,,,,,,,,,,,,,,,,,,,,,,,,,,,,,61614779de132d0017677ad2_61614779de132d0017677ad4.xml
4,二大气压硫化氢2205,双相不锈钢,无,,,2.55,4.91,,,0.3,,0.23,0.03,,,0.16,,0.017,0.81,,22.16,2205,无,no-heat-treatment,,,,,,,,,,,,,,,CPT,,1,,,,,0,0,1,24.5,,,,,NaCl,1,,1,,0,,,,0,,,,1,,,,,,,,,,,,,,,,,,,,,,,,,,,,,,,,,,,,,,,,,,,,,,,,,,,,,61614917de132d0017677c67_61614917de132d0017677c69.xml
4,二大气压硫化氢2205,双相不锈钢,无,,,2.55,4.91,,,0.3,,0.23,0.03,,,0.16,,0.017,0.81,,22.16,2205,无,no-heat-treatment,,,,,,,,,,,,,,,CPT,,1,,,,,1,0,1,28.7,,,,,NaCl,1,,1,,0,,,,0,,,,1,,,,,,,,,,,,,,,,,,,,,,,,,,,,,,,,,,,,,,,,,,,,,,,,,,,,,61614977de132d0017677df1_61614978de132d0017677df3.xml
4,Feb-05,双相不锈钢,无,,,3.15,5.73,,,0.32,,0.24,0.023,,,0.18,,0.017,1.4,0.001,22.43,未充氢未热处理,无,no-heat-treatment,,,,,,,,,,,,,,,CPT,,1,,,,,25,0,1,55.3,,,,,NaCl,1,,1,,0,,,,0,,,,1,,,,,,,,,,,,,,,,,,,,,,,,,,,,,,,,,,,,,,,,,,,,,,,,,,,,,61652283de132d001784dfac_61651e24de132d001784d582.xml
18,UR926,超级奥氏体不锈钢,无,,,6.02,24.76,,,0.21,,0.94,0.023,,,0.223,,0.019,0.82,0.004,19.6,未充氢未热处理,无,no-heat-treatment,,,,,,,,,,,,,,,CPT,,1,,,,,25,0.7,1,64.7,,,,,NaCl,1,,1,,0,,,,0,,,,1,,,,,,,,,,,,,,,,,,,,,,,,,,,,,,,,,,,,,,,,,,,,,,,,,,,,,6188e34e001f1000175ae262_61652256de132d001784dfaa.xml
19,2507Cu,双相不锈钢,无,,,3.76,6.32,,,0.33,,1.8,0.021,,,0.25,,0.038,0.96,0.001,24.14,未充氢未热处理,无,no-heat-treatment,,,,,,,,,,,,,,,CPT,,1,,,,,25,0.7,1,65,,,,,NaCl,1,,1,,0,,,,0,,,,1,,,,,,,,,,,,,,,,,,,,,,,,,,,,,,,,,,,,,,,,,,,,,,,,,,,,,6188e723001f1000175ae402_61652788de132d001784e1c6.xml
20,254SMO,超级奥氏体不锈钢,无,,,6.02,17.76,,,0.36,,0.72,0.02,,,0.203,,0.012,0.51,0.001,20.06,未充氢未热处理,无,no-heat-treatment,,,,,,,,,,,,,,,CPT,,1,,,,,25,0.7,1,66.1,,,,,NaCl,1,,1,,0,,,,0,,,,1,,,,,,,,,,,,,,,,,,,,,,,,,,,,,,,,,,,,,,,,,,,,,,,,,,,,,618c74fa001f1000175ae5a2_6165294ade132d001784e3e0.xml
21,Jan-07,双相不锈钢,无,,,3.83,6.4,,,0.36,,0.2,0.024,,,0.27,,0.028,0.81,0.001,24.41,未充氢未热处理,无,no-heat-treatment,,,,,,,,,,,,,,,CPT,,1,,,,,25,0.7,1,75,,,,,NaCl,1,,1,,0,,,,0,,,,1,,,,,,,,,,,,,,,,,,,,,,,,,,,,,,,,,,,,,,,,,,,,,,,,,,,,,618c75cd001f1000175ae742_61652d19de132d001784e82c.xml
22,Feb-07,双相不锈钢,无,,0.002,3.81,6.83,,,0.28,,0.21,0.022,,,0.268,,0.014,0.87,0.001,24.82,未充氢未热处理,无,no-heat-treatment,,,,,,,,,,,,,,,CPT,,1,,,,,25,0.7,1,73.9,,,,,NaCl,1,,1,,0,,,,0,,,,1,,,,,,,,,,,,,,,,,,,,,,,,,,,,,,,,,,,,,,,,,,,,,,,,,,,,,618c7673001f1000175ae8f9_61652b8cde132d001784e612.xml
25,Feb-04,双相不锈钢,无,,,0.39,4.86,,,0.37,,0.23,0.029,,,0.131,,0.018,1.5,0.001,23.51,未充氢未热处理,无,no-heat-treatment,,,,,,,,,,,,,,,CPT,,1,,,,,25,0,1,10,,,,,NaCl,1,,2.8169,,0,,,,0,,,,2.8169,,,,,,,,,,,,,,,,,,,,,,,,,,,,,,,,,,,,,,,,,,,,,,,,,,,,,618c8b7e001f1000175afacd_618c87b4001f1000175af04a.xml
24,2507W,双相不锈钢,无,,,3.66,6.75,0.65,,0.58,,0.56,0.024,,,0.23,,0.028,0.64,0.001,25,未充氢未热处理,无,no-heat-treatment,,,,,,,,,,,,,,,CPT,,1,,,,,25,0.7,1,75.9,,,,,NaCl,1,,1,,0,,,,0,,,,1,,,,,,,,,,,,,,,,,,,,,,,,,,,,,,,,,,,,,,,,,,,,,,,,,,,,,618cc872001f1000175afc85_61653d18de132d001784ea5e.xml
4,Jan-05,双相不锈钢,无,,,2.55,4.91,,,0.3,,0.23,0.03,,,0.16,,0.017,1.81,,22.16,未充氢未热处理,无,no-heat-treatment,,,,,,,,,,,,,,,CPT,,1,,,,,25,0,1,24.5,,,,,NaCl,1,,2.8169,,0,,,,0,,,,2.8169,,,,,,,,,,,,,,,,,,,,,,,,,,,,,,,,,,,,,,,,,,,,,,,,,,,,,618e1871001f1000175b0699_618c89a8001f1000175af3df.xml
4,Jan-05,双相不锈钢,无,,,2.55,4.91,,,0.3,,0.23,0.03,,,0.16,,0.017,1.81,,22.16,未充氢未热处理,无,no-heat-treatment,,,,,,,,,,,,,,,CPT,,1,,,,,25,0,1,28.7,,,,,NaCl,1,,2.8169,,0,,,,0,,,,2.8169,,,,,,,,,,,,,,,,,,,,,,,,,,,,,,,,,,,,,,,,,,,,,,,,,,,,,618e1891001f1000175b082d_618cd5b3001f1000175aff99.xml
4,Jan-05,双相不锈钢,无,,,2.55,4.91,,,0.3,,0.23,0.03,,,0.16,,0.017,1.81,,22.16,未充氢未热处理,无,no-heat-treatment,,,,,,,,,,,,,,,CPT,,1,,,,,25,0,1,22.83,,,,,NaCl,1,,2.8169,,0,,,,0,,,,2.8169,,,,,,,,,,,,,,,,,,,,,,,,,,,,,,,,,,,,,,,,,,,,,,,,,,,,,618e18ba001f1000175b09c1_618cd5ee001f1000175b0123.xml
7,904L,奥氏体不锈钢,无,,0.007,4.37,24.26,,,0.33,,1.41,0.023,,,0.054,,0.011,1.62,0.001,20.3,未充氢未热处理,无,no-heat-treatment,,,,,,,,,,,,,,,CPT,,1,,,,,25,0,1,33,,,,,NaCl,1,,2.8169,,0,,,,0,,,,2.8169,,,,,,,,,,,,,,,,,,,,,,,,,,,,,,,,,,,,,,,,,,,,,,,,,,,,,618e193a001f1000175b09c3_618e193a001f1000175b09c5.xml
7,904L,奥氏体不锈钢,无,,0.007,4.37,24.26,,,0.33,,1.41,0.023,,,0.054,,0.011,1.62,0.001,20.3,未充氢未热处理,无,no-heat-treatment,,,,,,,,,,,,,,,CPT,,1,,,,,25,0,1,28.9,,,,,NaCl,1,,2.8169,,0,,,,0,,,,2.8169,,,,,,,,,,,,,,,,,,,,,,,,,,,,,,,,,,,,,,,,,,,,,,,,,,,,,618e1a8b001f1000175b0b7b_618e1a8b001f1000175b0b7d.xml
7,904L,奥氏体不锈钢,无,,0.007,4.37,24.26,,,0.33,,1.41,0.023,,,0.054,,0.011,1.62,0.001,20.3,未充氢未热处理,无,no-heat-treatment,,,,,,,,,,,,,,,CPT,,1,,,,,25,0,1,33,,,,,NaCl,1,,2.8169,,0,,,,0,,,,2.8169,,,,,,,,,,,,,,,,,,,,,,,,,,,,,,,,,,,,,,,,,,,,,,,,,,,,,618e1ad0001f1000175b0d33_618e1ad0001f1000175b0d35.xml
4,Feb-05,双相不锈钢,无,,,3.15,5.73,,,0.32,,0.24,0.023,,,0.18,,0.017,1.4,0.001,22.43,未充氢未热处理,无,no-heat-treatment,,,,,,,,,,,,,,,CPT,,1,,,,,25,0,1,43,,,,,NaCl,1,,2.8169,,0,,,,0,,,,2.8169,,,,,,,,,,,,,,,,,,,,,,,,,,,,,,,,,,,,,,,,,,,,,,,,,,,,,618e1dbf001f1000175b0fa3_618e1dbf001f1000175b0fa5.xml
4,Feb-05,双相不锈钢,无,,,3.15,5.73,,,0.32,,0.24,0.023,,,0.18,,0.017,1.4,0.001,22.43,未充氢未热处理,无,no-heat-treatment,,,,,,,,,,,,,,,CPT,,1,,,,,25,0,1,47,,,,,NaCl,1,,2.8169,,0,,,,0,,,,2.8169,,,,,,,,,,,,,,,,,,,,,,,,,,,,,,,,,,,,,,,,,,,,,,,,,,,,,618e1e2d001f1000175b1144_618e1e2d001f1000175b1146.xml
4,Feb-05,双相不锈钢,无,,,3.15,5.73,,,0.32,,0.24,0.023,,,0.18,,0.017,1.4,0.001,22.43,未充氢未热处理,无,no-heat-treatment,,,,,,,,,,,,,,,CPT,,1,,,,,25,0,1,44,,,,,NaCl,1,,2.8169,,0,,,,0,,,,2.8169,,,,,,,,,,,,,,,,,,,,,,,,,,,,,,,,,,,,,,,,,,,,,,,,,,,,,618e1e91001f1000175b12e5_618e1e91001f1000175b12e7.xml
24,2507W,双相不锈钢,无,,,3.66,6.75,0.65,,0.58,,0.56,0.024,,,0.23,,0.028,0.64,0.001,25,未充氢未热处理,无,no-heat-treatment,,,,,,,,,,,,,,,CPT,,1,,,,,25,0,1,51.9,,,,,NaCl,1,,2.8169,,0,,,,0,,,,2.8169,,,,,,,,,,,,,,,,,,,,,,,,,,,,,,,,,,,,,,,,,,,,,,,,,,,,,618e2139001f1000175b2201_618e2139001f1000175b2203.xml
24,2507W,双相不锈钢,无,,,3.66,6.75,0.65,,0.58,,0.56,0.024,,,0.23,,0.028,0.64,0.001,25,未充氢未热处理,无,no-heat-treatment,,,,,,,,,,,,,,,CPT,,1,,,,,25,0,1,54.5,,,,,NaCl,1,,2.8169,,0,,,,0,,,,2.8169,,,,,,,,,,,,,,,,,,,,,,,,,,,,,,,,,,,,,,,,,,,,,,,,,,,,,618e2417001f1000175b23b9_618e1f7b001f1000175b149f.xml
24,2507W,双相不锈钢,无,,,3.66,6.75,0.65,,0.58,,0.56,0.024,,,0.23,,0.028,0.64,0.001,25,未充氢未热处理,无,no-heat-treatment,,,,,,,,,,,,,,,CPT,,1,,,,,25,0,1,43,,,,,NaCl,1,,2.8169,,0,,,,0,,,,2.8169,,,,,,,,,,,,,,,,,,,,,,,,,,,,,,,,,,,,,,,,,,,,,,,,,,,,,618e272f001f1000175b256f_618e272f001f1000175b2571.xml
21,Jan-07,双相不锈钢,无,,,3.83,6.4,,,0.36,,0.2,0.024,,,0.27,,0.028,0.81,0.001,24.41,未充氢未热处理,无,no-heat-treatment,,,,,,,,,,,,,,,CPT,,1,,,,,25,0,1,45.6,,,,,NaCl,1,,2.8169,,0,,,,0,,,,2.8169,,,,,,,,,,,,,,,,,,,,,,,,,,,,,,,,,,,,,,,,,,,,,,,,,,,,,6191c9aa001f1000175b2710_6191c9aa001f1000175b2712.xml
21,Jan-07,双相不锈钢,无,,,3.83,6.4,,,0.36,,0.2,0.024,,,0.27,,0.028,0.81,0.001,24.41,未充氢未热处理,无,no-heat-treatment,,,,,,,,,,,,,,,CPT,,1,,,,,25,0,1,34.9,,,,,NaCl,1,,2.8169,,0,,,,0,,,,2.8169,,,,,,,,,,,,,,,,,,,,,,,,,,,,,,,,,,,,,,,,,,,,,,,,,,,,,6191ca26001f1000175b28b1_6191ca26001f1000175b28b3.xml
21,Jan-07,双相不锈钢,无,,,3.83,6.4,,,0.36,,0.2,0.024,,,0.27,,0.028,0.81,0.001,24.41,未充氢未热处理,无,no-heat-treatment,,,,,,,,,,,,,,,CPT,,1,,,,,25,0,1,39.6,,,,,NaCl,1,,2.8169,,0,,,,0,,,,2.8169,,,,,,,,,,,,,,,,,,,,,,,,,,,,,,,,,,,,,,,,,,,,,,,,,,,,,6191ca5a001f1000175b2a52_6191ca5a001f1000175b2a54.xml
19,2507Cu,双相不锈钢,无,,,3.76,6.32,,,0.33,,1.8,0.021,,,0.25,,0.038,0.96,0.001,24.14,未充氢未热处理,无,no-heat-treatment,,,,,,,,,,,,,,,CPT,,1,,,,,25,0,1,48,,,,,NaCl,1,,2.8169,,0,,,,0,,,,2.8169,,,,,,,,,,,,,,,,,,,,,,,,,,,,,,,,,,,,,,,,,,,,,,,,,,,,,6191cac9001f1000175b2bf3_6191cac9001f1000175b2bf5.xml
19,2507Cu,双相不锈钢,无,,,3.76,6.32,,,0.33,,1.8,0.021,,,0.25,,0.038,0.96,0.001,24.14,未充氢未热处理,无,no-heat-treatment,,,,,,,,,,,,,,,CPT,,1,,,,,25,0,1,45.2,,,,,NaCl,1,,2.8169,,0,,,,0,,,,2.8169,,,,,,,,,,,,,,,,,,,,,,,,,,,,,,,,,,,,,,,,,,,,,,,,,,,,,6191cb05001f1000175b2d94_6191cb05001f1000175b2d96.xml
19,2507Cu,双相不锈钢,无,,,3.76,6.32,,,0.33,,1.8,0.021,,,0.25,,0.038,0.96,0.001,24.14,未充氢未热处理,无,no-heat-treatment,,,,,,,,,,,,,,,CPT,,1,,,,,25,0,1,37.4,,,,,NaCl,1,,2.8169,,0,,,,0,,,,2.8169,,,,,,,,,,,,,,,,,,,,,,,,,,,,,,,,,,,,,,,,,,,,,,,,,,,,,6191cb38001f1000175b2f35_6191cb38001f1000175b2f37.xml
22,Feb-07,双相不锈钢,无,,0.002,3.81,6.83,,,0.28,,0.21,0.022,,,0.268,,0.014,0.87,0.001,24.82,未充氢未热处理,无,no-heat-treatment,,,,,,,,,,,,,,,CPT,,1,,,,,25,0,1,39.5,,,,,NaCl,1,,2.8169,,0,,,,0,,,,2.8169,,,,,,,,,,,,,,,,,,,,,,,,,,,,,,,,,,,,,,,,,,,,,,,,,,,,,6191cc26001f1000175b30ed_6191cc26001f1000175b30ef.xml
22,Feb-07,双相不锈钢,无,,0.002,3.81,6.83,,,0.28,,0.21,0.022,,,0.268,,0.014,0.87,0.001,24.82,未充氢未热处理,无,no-heat-treatment,,,,,,,,,,,,,,,CPT,,1,,,,,25,0,1,43.9,,,,,NaCl,1,,2.8169,,0,,,,0,,,,2.8169,,,,,,,,,,,,,,,,,,,,,,,,,,,,,,,,,,,,,,,,,,,,,,,,,,,,,6191cca4001f1000175b32a5_6191cca4001f1000175b32a7.xml
22,Feb-07,双相不锈钢,无,,0.002,3.81,6.83,,,0.28,,0.21,0.022,,,0.268,,0.014,0.87,0.001,24.82,未充氢未热处理,无,no-heat-treatment,,,,,,,,,,,,,,,CPT,,1,,,,,25,0,1,48.3,,,,,NaCl,1,,2.8169,,0,,,,0,,,,2.8169,,,,,,,,,,,,,,,,,,,,,,,,,,,,,,,,,,,,,,,,,,,,,,,,,,,,,6191ccdb001f1000175b345d_6191ccdb001f1000175b345f.xml
22,Feb-07,双相不锈钢,无,,0.002,3.81,6.83,,,0.28,,0.21,0.022,,,0.268,,0.014,0.87,0.001,24.82,未充氢未热处理,无,no-heat-treatment,,,,,,,,,,,,,,,CPT,,1,,,,,25,0,1,46.5,,,,,NaCl,1,,2.8169,,0,,,,0,,,,2.8169,,,,,,,,,,,,,,,,,,,,,,,,,,,,,,,,,,,,,,,,,,,,,,,,,,,,,6191cd42001f1000175b3615_6191cd42001f1000175b3617.xml
20,254SMO,超级奥氏体不锈钢,无,,,6.02,17.76,,,0.36,,0.72,0.02,,,0.203,,0.012,0.51,0.001,20.06,未充氢未热处理,无,no-heat-treatment,,,,,,,,,,,,,,,CPT,,1,,,,,25,0,1,58,,,,,NaCl,1,,2.8169,,0,,,,0,,,,2.8169,,,,,,,,,,,,,,,,,,,,,,,,,,,,,,,,,,,,,,,,,,,,,,,,,,,,,6191cdd4001f1000175b37b6_6191cdd4001f1000175b37b8.xml
20,254SMO,超级奥氏体不锈钢,无,,,6.02,17.76,,,0.36,,0.72,0.02,,,0.203,,0.012,0.51,0.001,20.06,未充氢未热处理,无,no-heat-treatment,,,,,,,,,,,,,,,CPT,,1,,,,,25,0,1,54.3,,,,,NaCl,1,,2.8169,,0,,,,0,,,,2.8169,,,,,,,,,,,,,,,,,,,,,,,,,,,,,,,,,,,,,,,,,,,,,,,,,,,,,6191ce1a001f1000175b3957_6191ce1a001f1000175b3959.xml
20,254SMO,超级奥氏体不锈钢,无,,,6.02,17.76,,,0.36,,0.72,0.02,,,0.203,,0.012,0.51,0.001,20.06,未充氢未热处理,无,no-heat-treatment,,,,,,,,,,,,,,,CPT,,1,,,,,25,0,1,43.6,,,,,NaCl,1,,2.8169,,0,,,,0,,,,2.8169,,,,,,,,,,,,,,,,,,,,,,,,,,,,,,,,,,,,,,,,,,,,,,,,,,,,,6191ce6b001f1000175b3af8_6191ce6b001f1000175b3afa.xml
20,254SMO,超级奥氏体不锈钢,无,,,6.02,17.76,,,0.36,,0.72,0.02,,,0.203,,0.012,0.51,0.001,20.06,未充氢未热处理,无,no-heat-treatment,,,,,,,,,,,,,,,CPT,,1,,,,,25,0,1,45,,,,,NaCl,1,,2.8169,,0,,,,0,,,,2.8169,,,,,,,,,,,,,,,,,,,,,,,,,,,,,,,,,,,,,,,,,,,,,,,,,,,,,6191cea3001f1000175b3c99_6191cea3001f1000175b3c9b.xml
26,UR4565,超级奥氏体不锈钢,无,,0.003,4.4,17.59,,,0.273,,0.066,0.012,,,0.458,0.006,0.014,5.01,0.001,24.6,未充氢未热处理,无,no-heat-treatment,,,,,,,,,,,,,,,CPT,,1,,,,,25,0.7,1,94.4,,,,,NaCl,1,,1,,0,,,,0,,,,1,,,,,,,,,,,,,,,,,,,,,,,,,,,,,,,,,,,,,,,,,,,,,,,,,,,,,6191d0c9001f1000175b4037_6183a10e001f1000175ad552.xml
27,UR66,超级奥氏体不锈钢,无,,,5.86,22.78,2.07,,0.23,,1.626,0.014,,,0.499,0.011,0.028,3.09,0.001,24.32,未充氢未热处理,无,no-heat-treatment,,,,,,,,,,,,,,,CPT,,1,,,,,25,0.7,1,98.3,,,,,NaCl,1,,1,,0,,,,0,,,,1,,,,,,,,,,,,,,,,,,,,,,,,,,,,,,,,,,,,,,,,,,,,,,,,,,,,,61921693001f1000175b4205_6188e107001f1000175ae0c3.xml
27,UR66,超级奥氏体不锈钢,无,,,5.86,22.78,2.07,,0.23,,1.626,0.014,,,0.499,0.011,0.028,3.09,0.001,24.32,未充氢未热处理,无,no-heat-treatment,,,,,,,,,,,,,,,CPT,,1,,,,,25,0,1,129.9,,,,,NaCl,1,,2.8169,,0,,,,0,,,,2.8169,,,,,,,,,,,,,,,,,,,,,,,,,,,,,,,,,,,,,,,,,,,,,,,,,,,,,61921a74001f1000175b43d3_6191d076001f1000175b4035.xml
27,UR66,超级奥氏体不锈钢,无,,,5.86,22.78,2.07,,0.23,,1.626,0.014,,,0.499,0.011,0.028,3.09,0.001,24.32,未充氢未热处理,无,no-heat-treatment,,,,,,,,,,,,,,,CPT,,1,,,,,25,0,1,114,,,,,NaCl,1,,2.8169,,0,,,,0,,,,2.8169,,,,,,,,,,,,,,,,,,,,,,,,,,,,,,,,,,,,,,,,,,,,,,,,,,,,,61921cd7001f1000175b45a0_61921cd8001f1000175b45a2.xml
27,UR66,超级奥氏体不锈钢,无,,,5.86,22.78,2.07,,0.23,,1.626,0.014,,,0.499,0.011,0.028,3.09,0.001,24.32,未充氢未热处理,无,no-heat-treatment,,,,,,,,,,,,,,,CPT,,1,,,,,25,0,1,90,,,,,NaCl,1,,2.8169,,0,,,,0,,,,2.8169,,,,,,,,,,,,,,,,,,,,,,,,,,,,,,,,,,,,,,,,,,,,,,,,,,,,,61921d0d001f1000175b476f_61921d0d001f1000175b4771.xml
26,UR4565,超级奥氏体不锈钢,无,,0.003,4.4,17.59,,,0.273,,0.066,0.012,,,0.458,0.006,0.014,5.01,0.001,24.6,未充氢未热处理,无,no-heat-treatment,,,,,,,,,,,,,,,CPT,,1,,,,,25,0,1,56.2,,,,,NaCl,1,,2.8169,,0,,,,0,,,,2.8169,,,,,,,,,,,,,,,,,,,,,,,,,,,,,,,,,,,,,,,,,,,,,,,,,,,,,61921e4d001f1000175b493e_61921e4d001f1000175b4940.xml
26,UR4565,超级奥氏体不锈钢,无,,0.003,4.4,17.59,,,0.273,,0.066,0.012,,,0.458,0.006,0.014,5.01,0.001,24.6,未充氢未热处理,无,no-heat-treatment,,,,,,,,,,,,,,,CPT,,1,,,,,25,0,1,68.7,,,,,NaCl,1,,2.8169,,0,,,,0,,,,2.8169,,,,,,,,,,,,,,,,,,,,,,,,,,,,,,,,,,,,,,,,,,,,,,,,,,,,,61921e7e001f1000175b4b0d_61921e7e001f1000175b4b0f.xml
26,UR4565,超级奥氏体不锈钢,无,,0.003,4.4,17.59,,,0.273,,0.066,0.012,,,0.458,0.006,0.014,5.01,0.001,24.6,未充氢未热处理,无,no-heat-treatment,,,,,,,,,,,,,,,CPT,,1,,,,,25,0,1,64.1,,,,,NaCl,1,,2.8169,,0,,,,0,,,,2.8169,,,,,,,,,,,,,,,,,,,,,,,,,,,,,,,,,,,,,,,,,,,,,,,,,,,,,619346c81d049e00170a16ce_619346c81d049e00170a16d0.xml
26,UR4565,超级奥氏体不锈钢,无,,0.003,4.4,17.59,,,0.273,,0.066,0.012,,,0.458,0.006,0.014,5.01,0.001,24.6,未充氢未热处理,无,no-heat-treatment,,,,,,,,,,,,,,,CPT,,1,,,,,25,0,1,49.6,,,,,NaCl,1,,2.8169,,0,,,,0,,,,2.8169,,,,,,,,,,,,,,,,,,,,,,,,,,,,,,,,,,,,,,,,,,,,,,,,,,,,,619346eb1d049e00170a189e_619346eb1d049e00170a18a0.xml
18,UR926,超级奥氏体不锈钢,无,,,6.02,24.76,,,0.21,,0.94,0.023,,,0.223,,0.019,0.82,0.004,19.6,未充氢未热处理,无,no-heat-treatment,,,,,,,,,,,,,,,CPT,,1,,,,,25,0,1,54,,,,,NaCl,1,,2.8169,,0,,,,0,,,,2.8169,,,,,,,,,,,,,,,,,,,,,,,,,,,,,,,,,,,,,,,,,,,,,,,,,,,,,619347771d049e00170a1a40_619347771d049e00170a1a42.xml
18,UR926,超级奥氏体不锈钢,无,,,6.02,24.76,,,0.21,,0.94,0.023,,,0.223,,0.019,0.82,0.004,19.6,未充氢未热处理,无,no-heat-treatment,,,,,,,,,,,,,,,CPT,,1,,,,,25,0,1,61.4,,,,,NaCl,1,,2.8169,,0,,,,0,,,,2.8169,,,,,,,,,,,,,,,,,,,,,,,,,,,,,,,,,,,,,,,,,,,,,,,,,,,,,619347b41d049e00170a1be2_619347b41d049e00170a1be4.xml
18,UR926,超级奥氏体不锈钢,无,,,6.02,24.76,,,0.21,,0.94,0.023,,,0.223,,0.019,0.82,0.004,19.6,未充氢未热处理,无,no-heat-treatment,,,,,,,,,,,,,,,CPT,,1,,,,,25,0,1,45,,,,,NaCl,1,,2.8169,,0,,,,0,,,,2.8169,,,,,,,,,,,,,,,,,,,,,,,,,,,,,,,,,,,,,,,,,,,,,,,,,,,,,619348481d049e00170a1f22_619348481d049e00170a1f24.xml
28,317LMN,超级奥氏体不锈钢,无,,,4.15,14.01,,,0.56,,0.21,0.023,,,0.171,,0.018,1.56,0.001,17.94,未充氢未热处理,无,no-heat-treatment,,,,,,,,,,,,,,,CPT,,1,,,,,25,0,1,29,,,,,NaCl,1,,2.8169,,0,,,,0,,,,2.8169,,,,,,,,,,,,,,,,,,,,,,,,,,,,,,,,,,,,,,,,,,,,,,,,,,,,,61934e871d049e00170a247c_61934e871d049e00170a247e.xml
28,317LMN,超级奥氏体不锈钢,无,,,4.15,14.01,,,0.56,,0.21,0.023,,,0.171,,0.018,1.56,0.001,17.94,未充氢未热处理,无,no-heat-treatment,,,,,,,,,,,,,,,CPT,,1,,,,,25,0,1,21,,,,,NaCl,1,,2.8169,,0,,,,0,,,,2.8169,,,,,,,,,,,,,,,,,,,,,,,,,,,,,,,,,,,,,,,,,,,,,,,,,,,,,61934eb11d049e00170a261e_61934eb11d049e00170a2620.xml
24,2101,双相不锈钢,1,,,0.35,1.19,,,0.29,,,0.015,,,,,0.027,5.72,0.0049,,退火,1,,1050,30,,,,,,,,,,,,,2101动电位极化曲线,,1,25,0.0005,-0.3,0.442,,,,,,,,,NaCl,1,,1,,0,,,,0,,,,1,,,,,,,,,,,,,,,,,,,,,,,,,,,,,,,,,,,,,,,,,,,,,,,,,,,,,61935b881d049e00170a3128_61935b881d049e00170a312a.xml
24,2101,双相不锈钢,1,,,0.35,1.19,,,0.29,,,0.015,,,,,0.027,5.72,0.0049,,退火,1,,1000,30,,,,,,,,,,,,,2101动电位极化曲线,,1,25,0.0005,-0.3,0.455,,,,,,,,,NaCl,1,,1,,0,,,,0,,,,1,,,,,,,,,,,,,,,,,,,,,,,,,,,,,,,,,,,,,,,,,,,,,,,,,,,,,61935bc71d049e00170a332e_619359261d049e00170a2909.xml
24,2101,双相不锈钢,1,,,0.35,1.19,,,0.29,,,0.015,,,,,0.027,5.72,0.0049,,退火,1,,1000,30,,,,,,,,,,,,,2101动电位极化曲线,,1,25,0.0005,-0.3,0.415,,,,,,,,,NaCl,1,,1,,0,,,,0,,,,1,,,,,,,,,,,,,,,,,,,,,,,,,,,,,,,,,,,,,,,,,,,,,,,,,,,,,61935c311d049e00170a3553_619359721d049e00170a2a96.xml
24,2101,双相不锈钢,1,,,0.35,1.19,,,0.29,,,0.015,,,,,0.027,5.72,0.0049,,退火,1,,1000,30,,,,,,,,,,,,,2101动电位极化曲线,,1,25,0.0005,-0.3,0.473,,,,,,,,,NaCl,1,,1,,0,,,,0,,,,1,,,,,,,,,,,,,,,,,,,,,,,,,,,,,,,,,,,,,,,,,,,,,,,,,,,,,61935c7f1d049e00170a375d_619359ae1d049e00170a2c23.xml
24,2101,双相不锈钢,1,,,0.35,1.19,,,0.29,,,0.015,,,,,0.027,5.72,0.0049,,退火,1,,1050,30,,,,,,,,,,,,,2101动电位极化曲线,,1,25,0.0005,-0.3,0.427,,,,,,,,,NaCl,1,,1,,0,,,,0,,,,1,,,,,,,,,,,,,,,,,,,,,,,,,,,,,,,,,,,,,,,,,,,,,,,,,,,,,61935d041d049e00170a3c43_61935b1f1d049e00170a2f55.xml
24,2101,双相不锈钢,1,,,0.35,1.19,,,0.29,,,0.015,,,,,0.027,5.72,0.0049,,退火,1,,1050,30,,,,,,,,,,,,,2101动电位极化曲线,,1,25,0.0005,-0.3,0.43,,,,,,,,,NaCl,1,,1,,0,,,,0,,,,1,,,,,,,,,,,,,,,,,,,,,,,,,,,,,,,,,,,,,,,,,,,,,,,,,,,,,61935d2e1d049e00170a3dd0_61935ade1d049e00170a2dc8.xml
24,2101,双相不锈钢,1,,,0.35,1.19,,,0.29,,,0.015,,,,,0.027,5.72,0.0049,,退火,1,,1080,30,,,,,,,,,,,,,2101动电位极化曲线,,1,25,0.0005,-0.3,0.4,,,,,,,,,NaCl,1,,1,,0,,,,0,,,,1,,,,,,,,,,,,,,,,,,,,,,,,,,,,,,,,,,,,,,,,,,,,,,,,,,,,,61935dab1d049e00170a3f5b_61935dab1d049e00170a3f5d.xml
24,2101,双相不锈钢,1,,,0.35,1.19,,,0.29,,,0.015,,,,,0.027,5.72,0.0049,,退火,1,,1080,30,,,,,,,,,,,,,2101动电位极化曲线,,1,25,0.0005,-0.3,0.427,,,,,,,,,NaCl,1,,1,,0,,,,0,,,,1,,,,,,,,,,,,,,,,,,,,,,,,,,,,,,,,,,,,,,,,,,,,,,,,,,,,,61935de61d049e00170a40e8_61935de61d049e00170a40ea.xml
24,2101,双相不锈钢,1,,,0.35,1.19,,,0.29,,,0.015,,,,,0.027,5.72,0.0049,,退火,1,,1080,30,,,,,,,,,,,,,2101动电位极化曲线,,1,25,0.0005,-0.3,0.394,,,,,,,,,NaCl,1,,1,,0,,,,0,,,,1,,,,,,,,,,,,,,,,,,,,,,,,,,,,,,,,,,,,,,,,,,,,,,,,,,,,,61935e2a1d049e00170a4275_61935e2b1d049e00170a4277.xml
24,2101,双相不锈钢,1,,,0.35,1.19,,,0.29,,,0.015,,,,,0.027,5.72,0.0049,,退火,1,,1100,30,,,,,,,,,,,,,2101动电位极化曲线,,1,25,0.0005,-0.3,0.354,,,,,,,,,NaCl,1,,1,,0,,,,0,,,,1,,,,,,,,,,,,,,,,,,,,,,,,,,,,,,,,,,,,,,,,,,,,,,,,,,,,,61935e711d049e00170a4402_61935e711d049e00170a4404.xml
24,2101,双相不锈钢,1,,,0.35,1.19,,,0.29,,,0.015,,,,,0.027,5.72,0.0049,,退火,1,,1100,30,,,,,,,,,,,,,2101动电位极化曲线,,1,25,0.0005,-0.3,0.389,,,,,,,,,NaCl,1,,1,,0,,,,0,,,,1,,,,,,,,,,,,,,,,,,,,,,,,,,,,,,,,,,,,,,,,,,,,,,,,,,,,,61935ec51d049e00170a4590_61935ec51d049e00170a4592.xml
24,2101,双相不锈钢,1,,,0.35,1.19,,,0.29,,,0.015,,,,,0.027,5.72,0.0049,,退火,1,,1100,30,,,,,,,,,,,,,2101动电位极化曲线,,1,25,0.0005,-0.3,0.334,,,,,,,,,NaCl,1,,1,,0,,,,0,,,,1,,,,,,,,,,,,,,,,,,,,,,,,,,,,,,,,,,,,,,,,,,,,,,,,,,,,,61935f321d049e00170a479b_61935f321d049e00170a479d.xml
24,2101,双相不锈钢,1,,,0.35,1.19,,,0.29,,,0.015,,,,,0.027,5.72,0.0049,,退火,1,,1150,30,,,,,,,,,,,,,2101动电位极化曲线,,1,25,0.0005,-0.3,0.151,,,,,,,,,NaCl,1,,1,,0,,,,0,,,,1,,,,,,,,,,,,,,,,,,,,,,,,,,,,,,,,,,,,,,,,,,,,,,,,,,,,,61935f831d049e00170a497c_61935f831d049e00170a497e.xml
24,2101,双相不锈钢,1,,,0.35,1.19,,,0.29,,,0.015,,,,,0.027,5.72,0.0049,,退火,1,,1150,30,,,,,,,,,,,,,2101动电位极化曲线,,1,25,0.0005,-0.3,0.161,,,,,,,,,NaCl,1,,1,,0,,,,0,,,,1,,,,,,,,,,,,,,,,,,,,,,,,,,,,,,,,,,,,,,,,,,,,,,,,,,,,,61935fc31d049e00170a4b09_61935fc31d049e00170a4b0b.xml
24,2101,双相不锈钢,1,,,0.35,1.19,,,0.29,,,0.015,,,,,0.027,5.72,0.0049,,退火,1,,1150,30,,,,,,,,,,,,,2101动电位极化曲线,,1,25,0.0005,-0.3,0.132,,,,,,,,,NaCl,1,,1,,0,,,,0,,,,1,,,,,,,,,,,,,,,,,,,,,,,,,,,,,,,,,,,,,,,,,,,,,,,,,,,,,619360021d049e00170a4c96_619360021d049e00170a4c98.xml
24,2101,双相不锈钢,1,,,0.35,1.19,,,0.29,,,0.015,,,,,0.027,5.72,0.0049,,退火,1,,1200,30,,,,,,,,,,,,,2101动电位极化曲线,,1,25,0.0005,-0.3,0.105,,,,,,,,,NaCl,1,,1,,0,,,,0,,,,1,,,,,,,,,,,,,,,,,,,,,,,,,,,,,,,,,,,,,,,,,,,,,,,,,,,,,619360501d049e00170a4e83_619360501d049e00170a4e85.xml
24,2101,双相不锈钢,1,,,0.35,1.19,,,0.29,,,0.015,,,,,0.027,5.72,0.0049,,退火,1,,1200,30,,,,,,,,,,,,,2101动电位极化曲线,,1,25,0.0005,-0.3,0.117,,,,,,,,,NaCl,1,,1,,0,,,,0,,,,1,,,,,,,,,,,,,,,,,,,,,,,,,,,,,,,,,,,,,,,,,,,,,,,,,,,,,6193608e1d049e00170a5070_6193608e1d049e00170a5072.xml
24,2101,双相不锈钢,1,,,0.35,1.19,,,0.29,,,0.015,,,,,0.027,5.72,0.0049,,退火,1,,1200,30,,,,,,,,,,,,,2101动电位极化曲线,,1,25,0.0005,-0.3,0.083,,,,,,,,,NaCl,1,,1,,0,,,,0,,,,1,,,,,,,,,,,,,,,,,,,,,,,,,,,,,,,,,,,,,,,,,,,,,,,,,,,,,619360ed1d049e00170a5291_619360ed1d049e00170a5293.xml
24,2101,双相不锈钢,1,,,0.35,1.19,,,0.29,,,0.015,,,,,0.027,5.72,0.0049,,退火,1,,1000,30,,,,,,,,,,,,,2101动电位极化曲线,,,,,,,,,,,,,,,,0,,,,0,,,,0,,,,,,,,,,,,,,,,,,,,,,,,,,,,,,,,,,,,,,,,,,,,,,,,,,,,,,,,21.41355,619364e31d049e00170a57d2_619364e31d049e00170a57d4.xml
24,2101,双相不锈钢,1,,,0.35,1.19,,,0.29,,,0.015,,,,,0.027,5.72,0.0049,,退火,1,,1000,30,,,,,,,,,,,,,2101动电位极化曲线,,,,,,,,,,,,,,,,0,,,,0,,,,0,,,,,,,,,,,,,,,,,,,,,,,,,,,,,,,,,,,,,,,,,,,,,,,,,,,,,,,,15.69355,619365261d049e00170a5972_619365261d049e00170a5974.xml
24,2101,双相不锈钢,1,,,0.35,1.19,,,0.29,,,0.015,,,,,0.027,5.72,0.0049,,退火,1,,1000,30,,,,,,,,,,,,,2101动电位极化曲线,,,,,,,,,,,,,,,,0,,,,0,,,,0,,,,,,,,,,,,,,,,,,,,,,,,,,,,,,,,,,,,,,,,,,,,,,,,,,,,,,,,21.41355,6193656f1d049e00170a5b07_6193656f1d049e00170a5b09.xml
4,2205,duplex stainless steel,,,,3.1,5.46,,,0.047,,0.15,0.023,,,0.15,,0.026,1.37,0.001,22.27,solution treatment,,,1050,60,,,,,,,,,,,,,2205-Roughness180#-CPT,,1,,,,,10,0.75,1,50,,,,,NaCl,1,,1,,0,,,,0,,,,1,,,,,,,,,,,,,,,,,,,,,,,,,,,,,,,,,,,,,,,,,,,,,,,,,,,,,619368301d049e00170a6247_619368301d049e00170a6249.xml
36,2304,双相不锈钢,焊接热循环,,,0.42,4.8,,,0.38,,0.3,0.025,,,0.12,,0.016,1.49,0.001,23.23,未充氢热处理,焊接热循环,,1350,0.1,800,0.1,,,,,,,,,,,2304高温热影响区CPT,,1,,,,,25,0.75,1,14.1,,,,,NaCl,1,,1,,0,,,,0,,,,1,,,,,,,,,,,,,,,,,,,,,,,,,,,,,,,,,,,,,,,,,,,,,,,,,,,,,6193686a1d049e00170a6418_6193686a1d049e00170a641a.xml
4,2205,duplex stainless steel,,,,3.1,5.46,,,0.047,,0.15,0.023,,,0.15,,0.026,1.37,0.001,22.27,solution treatment,,,1050,60,,,,,,,,,,,,,2205-Roughness180#-CPT,,1,,,,,10,0.75,1,47,,,,,NaCl,1,,1,,0,,,,0,,,,1,,,,,,,,,,,,,,,,,,,,,,,,,,,,,,,,,,,,,,,,,,,,,,,,,,,,,6193688e1d049e00170a641c_6193688e1d049e00170a641e.xml
4,2205,duplex stainless steel,,,,3.1,5.46,,,0.047,,0.15,0.023,,,0.15,,0.026,1.37,0.001,22.27,solution treatment,,,1050,60,,,,,,,,,,,,,2205-Roughness180#-CPT,,1,,,,,10,0.75,1,53,,,,,NaCl,1,,1,,0,,,,0,,,,1,,,,,,,,,,,,,,,,,,,,,,,,,,,,,,,,,,,,,,,,,,,,,,,,,,,,,619368f11d049e00170a6838_619368f11d049e00170a683a.xml
4,2205,duplex stainless steel,,,,3.1,5.46,,,0.047,,0.15,0.023,,,0.15,,0.026,1.37,0.001,22.27,solution treatment,,,1050,60,,,,,,,,,,,,,2205-Roughness600#-CPT,,1,,,,,10,0.75,1,53,,,,,NaCl,1,,1,,0,,,,0,,,,1,,,,,,,,,,,,,,,,,,,,,,,,,,,,,,,,,,,,,,,,,,,,,,,,,,,,,6193694e1d049e00170a6c6b_6193694e1d049e00170a6c6d.xml
36,2304,双相不锈钢,焊接热循环,,,0.42,4.8,,,0.38,,0.3,0.025,,,0.12,,0.016,1.49,0.001,23.23,未充氢热处理,焊接热循环,,1350,0.1,800,0.1,,,,,,,,,,,2304高温热影响区CPT,,1,,,,,25,0.75,1,14,,,,,NaCl,1,,1,,0,,,,0,,,,1,,,,,,,,,,,,,,,,,,,,,,,,,,,,,,,,,,,,,,,,,,,,,,,,,,,,,619369751d049e00170a6e54_619369751d049e00170a6e56.xml
4,2205,duplex stainless steel,,,,3.1,5.46,,,0.047,,0.15,0.023,,,0.15,,0.026,1.37,0.001,22.27,solution treatment,,,1050,60,,,,,,,,,,,,,2205-Roughness600#-CPT,,1,,,,,10,0.75,1,49,,,,,NaCl,1,,1,,0,,,,0,,,,1,,,,,,,,,,,,,,,,,,,,,,,,,,,,,,,,,,,,,,,,,,,,,,,,,,,,,619369fa1d049e00170a70bb_619369fa1d049e00170a70bd.xml
36,2304,双相不锈钢,焊接热循环,,,0.42,4.8,,,0.38,,0.3,0.025,,,0.12,,0.016,1.49,0.001,23.23,未充氢热处理,焊接热循环,,1350,0.1,800,0.1,,,,,,,,,,,2304高温热影响区CPT,,1,,,,,25,0.75,1,14.5,,,,,NaCl,1,,1,,0,,,,0,,,,1,,,,,,,,,,,,,,,,,,,,,,,,,,,,,,,,,,,,,,,,,,,,,,,,,,,,,61936a1e1d049e00170a728c_61936a1e1d049e00170a728e.xml
4,2205,duplex stainless steel,,,,3.1,5.46,,,0.047,,0.15,0.023,,,0.15,,0.026,1.37,0.001,22.27,solution treatment,,,1050,60,,,,,,,,,,,,,2205-Roughness600#-CPT,,1,,,,,10,0.75,1,56,,,,,NaCl,1,,1,,0,,,,0,,,,1,,,,,,,,,,,,,,,,,,,,,,,,,,,,,,,,,,,,,,,,,,,,,,,,,,,,,61936a541d049e00170a74db_61936a541d049e00170a74dd.xml
4,2205,duplex stainless steel,,,,3.1,5.46,,,0.047,,0.15,0.023,,,0.15,,0.026,1.37,0.001,22.27,solution treatment,,,1050,60,,,,,,,,,,,,,2205-Roughness1000#-CPT,,1,,,,,10,0.75,1,55,,,,,NaCl,1,,1,,0,,,,0,,,,1,,,,,,,,,,,,,,,,,,,,,,,,,,,,,,,,,,,,,,,,,,,,,,,,,,,,,61936aa71d049e00170a76ac_61936aa71d049e00170a76ae.xml
36,2304,双相不锈钢,焊接热循环,,,0.42,4.8,,,0.38,,0.3,0.025,,,0.12,,0.016,1.49,0.001,23.23,未充氢热处理,焊接热循环,,1350,0.44,800,0.1,,,,,,,,,,,2304高温热影响区CPT,,1,,,,,25,0.75,1,15.2,,,,,NaCl,1,,1,,0,,,,0,,,,1,,,,,,,,,,,,,,,,,,,,,,,,,,,,,,,,,,,,,,,,,,,,,,,,,,,,,61936ab61d049e00170a76b0_61936ab61d049e00170a76b2.xml
4,2205,duplex stainless steel,,,,3.1,5.46,,,0.047,,0.15,0.023,,,0.15,,0.026,1.37,0.001,22.27,solution treatment,,,1050,60,,,,,,,,,,,,,2205-Roughness1000#-CPT,,1,,,,,10,0.75,1,52,,,,,NaCl,1,,1,,0,,,,0,,,,1,,,,,,,,,,,,,,,,,,,,,,,,,,,,,,,,,,,,,,,,,,,,,,,,,,,,,61936b221d049e00170a7acc_61936b221d049e00170a7ace.xml
36,2304,双相不锈钢,焊接热循环,,,0.42,4.8,,,0.38,,0.3,0.025,,,0.12,,0.016,1.49,0.001,23.23,未充氢热处理,焊接热循环,,1350,0.44,800,0.1,,,,,,,,,,,2304高温热影响区CPT,,1,,,,,25,0.75,1,15.2,,,,,NaCl,1,,1,,0,,,,0,,,,1,,,,,,,,,,,,,,,,,,,,,,,,,,,,,,,,,,,,,,,,,,,,,,,,,,,,,61936b3b1d049e00170a7ad0_61936b3b1d049e00170a7ad2.xml
36,2304,双相不锈钢,焊接热循环,,,0.42,4.8,,,0.38,,0.3,0.025,,,0.12,,0.016,1.49,0.001,23.23,未充氢热处理,焊接热循环,,1350,0.44,800,0.1,,,,,,,,,,,2304高温热影响区CPT,,1,,,,,25,0.75,1,14.9,,,,,NaCl,1,,1,,0,,,,0,,,,1,,,,,,,,,,,,,,,,,,,,,,,,,,,,,,,,,,,,,,,,,,,,,,,,,,,,,61936b671d049e00170a7eec_61936b671d049e00170a7eee.xml
4,2205,duplex stainless steel,,,,3.1,5.46,,,0.047,,0.15,0.023,,,0.15,,0.026,1.37,0.001,22.27,solution treatment,,,1050,60,,,,,,,,,,,,,2205-Roughness1000#-CPT,,1,,,,,10,0.75,1,59,,,,,NaCl,1,,1,,0,,,,0,,,,1,,,,,,,,,,,,,,,,,,,,,,,,,,,,,,,,,,,,,,,,,,,,,,,,,,,,,61936b861d049e00170a7ef0_61936b861d049e00170a7ef2.xml
4,2205,duplex stainless steel,,,,3.1,5.46,,,0.047,,0.15,0.023,,,0.15,,0.026,1.37,0.001,22.27,solution treatment,,,1050,60,,,,,,,,,,,,,2205-Roughness2000#-CPT,,1,,,,,10,0.75,1,57,,,,,NaCl,1,,1,,0,,,,0,,,,1,,,,,,,,,,,,,,,,,,,,,,,,,,,,,,,,,,,,,,,,,,,,,,,,,,,,,61936bd71d049e00170a830c_61936bd71d049e00170a830e.xml
36,2304,双相不锈钢,焊接热循环,,,0.42,4.8,,,0.38,,0.3,0.025,,,0.12,,0.016,1.49,0.001,23.23,未充氢热处理,焊接热循环,,1350,0.74,800,0.1,,,,,,,,,,,2304高温热影响区CPT,,1,,,,,25,0.75,1,16,,,,,NaCl,1,,1,,0,,,,0,,,,1,,,,,,,,,,,,,,,,,,,,,,,,,,,,,,,,,,,,,,,,,,,,,,,,,,,,,61936bf01d049e00170a8310_61936bf01d049e00170a8312.xml
36,2304,双相不锈钢,焊接热循环,,,0.42,4.8,,,0.38,,0.3,0.025,,,0.12,,0.016,1.49,0.001,23.23,未充氢热处理,焊接热循环,,1350,0.74,800,0.1,,,,,,,,,,,2304高温热影响区CPT,,1,,,,,25,0.75,1,16.2,,,,,NaCl,1,,1,,0,,,,0,,,,1,,,,,,,,,,,,,,,,,,,,,,,,,,,,,,,,,,,,,,,,,,,,,,,,,,,,,61936c1d1d049e00170a872c_61936c1d1d049e00170a872e.xml
4,2205,duplex stainless steel,,,,3.1,5.46,,,0.047,,0.15,0.023,,,0.15,,0.026,1.37,0.001,22.27,solution treatment,,,1050,60,,,,,,,,,,,,,2205-Roughness2000#-CPT,,1,,,,,10,0.75,1,54,,,,,NaCl,1,,1,,0,,,,0,,,,1,,,,,,,,,,,,,,,,,,,,,,,,,,,,,,,,,,,,,,,,,,,,,,,,,,,,,61936c2e1d049e00170a8730_61936c2e1d049e00170a8732.xml
36,2304,双相不锈钢,焊接热循环,,,0.42,4.8,,,0.38,,0.3,0.025,,,0.12,,0.016,1.49,0.001,23.23,未充氢热处理,焊接热循环,,1350,0.74,800,0.1,,,,,,,,,,,2304高温热影响区CPT,,1,,,,,25,0.75,1,15.5,,,,,NaCl,1,,1,,0,,,,0,,,,1,,,,,,,,,,,,,,,,,,,,,,,,,,,,,,,,,,,,,,,,,,,,,,,,,,,,,61936c641d049e00170a8b4c_61936c651d049e00170a8b4e.xml
36,2304,双相不锈钢,焊接热循环,,,0.42,4.8,,,0.38,,0.3,0.025,,,0.12,,0.016,1.49,0.001,23.23,未充氢热处理,焊接热循环,,1350,1.1,800,0.1,,,,,,,,,,,2304高温热影响区CPT,,1,,,,,25,0.75,1,18,,,,,NaCl,1,,1,,0,,,,0,,,,1,,,,,,,,,,,,,,,,,,,,,,,,,,,,,,,,,,,,,,,,,,,,,,,,,,,,,61936d241d049e00170a8d9b_61936d241d049e00170a8d9d.xml
4,2205,duplex stainless steel,,,,3.1,5.46,,,0.047,,0.15,0.023,,,0.15,,0.026,1.37,0.001,22.27,solution treatment,,,1050,60,,,,,,,,,,,,,2205-Roughness2000#-CPT,,1,,,,,10,0.75,1,59.5,,,,,NaCl,1,,1,,0,,,,0,,,,1,,,,,,,,,,,,,,,,,,,,,,,,,,,,,,,,,,,,,,,,,,,,,,,,,,,,,61936d4e1d049e00170a8fea_61936d4e1d049e00170a8fec.xml
36,2304,双相不锈钢,焊接热循环,,,0.42,4.8,,,0.38,,0.3,0.025,,,0.12,,0.016,1.49,0.001,23.23,未充氢热处理,焊接热循环,,1350,1.1,800,0.1,,,,,,,,,,,2304高温热影响区CPT,,1,,,,,25,0.75,1,18,,,,,NaCl,1,,1,,0,,,,0,,,,1,,,,,,,,,,,,,,,,,,,,,,,,,,,,,,,,,,,,,,,,,,,,,,,,,,,,,61936d701d049e00170a8fee_61936d701d049e00170a8ff0.xml
36,2304,双相不锈钢,焊接热循环,,,0.42,4.8,,,0.38,,0.3,0.025,,,0.12,,0.016,1.49,0.001,23.23,未充氢热处理,焊接热循环,,1350,2.21,800,0.1,,,,,,,,,,,2304高温热影响区CPT,,1,,,,,25,0.75,1,19,,,,,NaCl,1,,1,,0,,,,0,,,,1,,,,,,,,,,,,,,,,,,,,,,,,,,,,,,,,,,,,,,,,,,,,,,,,,,,,,61936de61d049e00170a9291_61936de61d049e00170a9293.xml
36,2304,双相不锈钢,焊接热循环,,,0.42,4.8,,,0.38,,0.3,0.025,,,0.12,,0.016,1.49,0.001,23.23,未充氢热处理,焊接热循环,,1350,2.21,800,0.1,,,,,,,,,,,2304高温热影响区CPT,,1,,,,,25,0.75,1,19,,,,,NaCl,1,,1,,0,,,,0,,,,1,,,,,,,,,,,,,,,,,,,,,,,,,,,,,,,,,,,,,,,,,,,,,,,,,,,,,61936e341d049e00170a94e0_61936e341d049e00170a94e2.xml
4,2205,duplex stainless steel,,,,3.1,5.46,,,0.047,,0.15,0.023,,,0.15,,0.026,1.37,0.001,22.27,solution treatment,,,1050,60,,,,,,,,,,,,,2205-RoughnessPolish#-CPT,,1,,,,,10,0.75,1,60,,,,,NaCl,1,,1,,0,,,,0,,,,1,,,,,,,,,,,,,,,,,,,,,,,,,,,,,,,,,,,,,,,,,,,,,,,,,,,,,619370fa1d049e00170a9acd_619370fb1d049e00170a9acf.xml
4,2205,duplex stainless steel,,,,3.1,5.46,,,0.047,,0.15,0.023,,,0.15,,0.026,1.37,0.001,22.27,solution treatment,,,1050,60,,,,,,,,,,,,,2205-RoughnessPolish#-CPT,,1,,,,,10,0.75,1,58,,,,,NaCl,1,,1,,0,,,,0,,,,1,,,,,,,,,,,,,,,,,,,,,,,,,,,,,,,,,,,,,,,,,,,,,,,,,,,,,619371511d049e00170a9c9e_619371511d049e00170a9ca0.xml
4,2205,duplex stainless steel,,,,3.1,5.46,,,0.047,,0.15,0.023,,,0.15,,0.026,1.37,0.001,22.27,solution treatment,,,1050,60,,,,,,,,,,,,,2205-Roughness1Polish-CPT,,1,,,,,10,0.75,1,62,,,,,NaCl,1,,1,,0,,,,0,,,,1,,,,,,,,,,,,,,,,,,,,,,,,,,,,,,,,,,,,,,,,,,,,,,,,,,,,,619372421d049e00170a9e6f_619372421d049e00170a9e71.xml
39,UNS S31254,奥氏体不锈钢,敏化,,,6.15,18.03,,,0.22,,0.7,,,,0.21,,0.013,0.45,0.001,20.27,Cr,敏化,,900,60,,,,,,,,,,,,,CPT,,1,,,,,3,0.7,1,82.5,,,,,NaCl,1,,3,,0,,,,0,,,,3,,,,,,,,,,,,,,,,,,,,,,,,,,,,,,,,,,,,,,,,,,,,,,,,,,,,,6194acf21d049e00170ac06d_6194acf21d049e00170ac06f.xml
39,UNS S31254,奥氏体不锈钢,敏化,,,6.15,18.03,,,0.22,,0.7,,,,0.21,,0.013,0.45,0.001,20.27,Cr,敏化,,900,30,900,30,,,,,,,,,,,CPT,,1,,,,,3,0.7,1,87,,,,,NaCl,1,,3,,0,,,,0,,,,3,,,,,,,,,,,,,,,,,,,,,,,,,,,,,,,,,,,,,,,,,,,,,,,,,,,,,6194ad3a1d049e00170ac226_6194ad3b1d049e00170ac228.xml
39,UNS S31254,奥氏体不锈钢,敏化,,,6.15,18.03,,,0.22,,0.7,,,,0.21,,0.013,0.45,0.001,20.27,Cr,敏化,,900,5,900,5,,,,,,,,,,,CPT,,1,,,,,3,0.7,1,93,,,,,NaCl,1,,3,,0,,,,0,,,,3,,,,,,,,,,,,,,,,,,,,,,,,,,,,,,,,,,,,,,,,,,,,,,,,,,,,,6194ad841d049e00170ac3df_6194ad841d049e00170ac3e1.xml
39,UNS S31254,奥氏体不锈钢,敏化,,,6.15,18.03,,,0.22,,0.7,,,,0.21,,0.013,0.45,0.001,20.27,Cr,敏化,,900,10,900,10,,,,,,,,,,,CPT,,1,,,,,3,0.7,1,92,,,,,NaCl,1,,3,,0,,,,0,,,,3,,,,,,,,,,,,,,,,,,,,,,,,,,,,,,,,,,,,,,,,,,,,,,,,,,,,,6194adba1d049e00170ac598_6194adba1d049e00170ac59a.xml
39,UNS S31254,奥氏体不锈钢,敏化,,,6.15,18.03,,,0.22,,0.7,,,,0.21,,0.013,0.45,0.001,20.27,Cr,敏化,,900,90,900,90,,,,,,,,,,,CPT,,1,,,,,3,0.7,1,78,,,,,NaCl,1,,3,,0,,,,0,,,,3,,,,,,,,,,,,,,,,,,,,,,,,,,,,,,,,,,,,,,,,,,,,,,,,,,,,,6194adcc1d049e00170ac751_6194adcc1d049e00170ac753.xml
39,UNS S31254,奥氏体不锈钢,敏化,,,6.15,18.03,,,0.22,,0.7,,,,0.21,,0.013,0.45,0.001,20.27,Cr,敏化,,900,120,900,120,,,,,,,,,,,CPT,,1,,,,,3,0.7,1,75,,,,,NaCl,1,,3,,0,,,,0,,,,3,,,,,,,,,,,,,,,,,,,,,,,,,,,,,,,,,,,,,,,,,,,,,,,,,,,,,6194aea61d049e00170acb3e_6194aea61d049e00170acb40.xml
39,UNS S31254,奥氏体不锈钢,敏化,,,6.15,18.03,,,0.22,,0.7,,,,0.21,,0.013,0.45,0.001,20.27,Cr,敏化,,900,180,,,,,,,,,,,,,CPT,,1,,,,,3,0.7,1,71,,,,,NaCl,1,,3,,0,,,,0,,,,3,,,,,,,,,,,,,,,,,,,,,,,,,,,,,,,,,,,,,,,,,,,,,,,,,,,,,6194af021d049e00170accf8_6194af021d049e00170accfa.xml
39,UNS S31254,奥氏体不锈钢,敏化,,,6.15,18.03,,,0.22,,0.7,,,,0.21,,0.013,0.45,0.001,20.27,Cr,敏化,,900,360,,,,,,,,,,,,,CPT,,1,,,,,3,0.7,1,70,,,,,NaCl,1,,3,,0,,,,0,,,,3,,,,,,,,,,,,,,,,,,,,,,,,,,,,,,,,,,,,,,,,,,,,,,,,,,,,,6194af521d049e00170aceb2_6194af521d049e00170aceb4.xml
39,UNS S31254,奥氏体不锈钢,敏化,,,6.15,18.03,,,0.22,,0.7,,,,0.21,,0.013,0.45,0.001,20.27,Cr,敏化,,900,0,900,0,,,,,,,,,,,etching,,1,25,,,,,,,,1,,,,过硫酸铵,5,10,,,0,,,,0,,,,,,,,,,,10,,,,,,,,,,,,,,,,,,,,,,,,,,,,,,,,,,,,,,,,,,,,,,6194b7291d049e00170ad788_6194b6e21d049e00170ad243.xml
24,2101,双相不锈钢,1,,,0.35,1.19,,,0.29,,,0.015,,,,,0.027,5.72,0.0049,,退火,1,,1000,30,,,,,,,,,,,,,2101CPT测试,,1,,,,,0,0.25,1,35.2,,,,,NaCl,1,,1,,0,,,,0,,,,1,,,,,,,,,,,,,,,,,,,,,,,,,,,,,,,,,,,,,,,,,,,,,,,,,,,,,6194b78f1d049e00170ad8a1_6194b78f1d049e00170ad8a3.xml
24,2101,双相不锈钢,1,,,0.35,1.19,,,0.29,,,0.015,,,,,0.027,5.72,0.0049,,退火,1,,1050,30,,,,,,,,,,,,,2101CPT测试,,1,,,,,0,0.25,1,34,,,,,NaCl,1,,1,,0,,,,0,,,,1,,,,,,,,,,,,,,,,,,,,,,,,,,,,,,,,,,,,,,,,,,,,,,,,,,,,,6194b83c1d049e00170adbd8_6194b83c1d049e00170adbda.xml
24,2101,双相不锈钢,1,,,0.35,1.19,,,0.29,,,0.015,,,,,0.027,5.72,0.0049,,退火,1,,1080,30,,,,,,,,,,,,,2101CPT测试,,1,,,,,0,0.25,1,33,,,,,NaCl,1,,1,,0,,,,0,,,,1,,,,,,,,,,,,,,,,,,,,,,,,,,,,,,,,,,,,,,,,,,,,,,,,,,,,,6194b88f1d049e00170add64_6194b88f1d049e00170add66.xml
24,2101,双相不锈钢,1,,,0.35,1.19,,,0.29,,,0.015,,,,,0.027,5.72,0.0049,,退火,1,,1100,30,,,,,,,,,,,,,2101CPT测试,,1,,,,,0,0.25,1,31.8,,,,,NaCl,1,,1,,0,,,,0,,,,1,,,,,,,,,,,,,,,,,,,,,,,,,,,,,,,,,,,,,,,,,,,,,,,,,,,,,6194b8bf1d049e00170adef0_6194b8c01d049e00170adef2.xml
