Repository: yuyouyu32/106Lab_Project

# 106Lab_ML
106Lab's machine learning programs.

File: 点蚀电位/点蚀电位拆分数据.csv (part 5 of 7)
e-6,heat-treatment/time-6,heat-treatment/temperature-7,heat-treatment/time-7,test-name,result/no-pitting,info/testing-area,info/temperature,info/scan-rate,info/initial-potential,result/pitting-breakdown-potential,info/initial-temperature,info/polarized-potential,info/heating-rate,result/critical-pitting-temperature,info/current-density,result/maximum-activation-current-density,result/maximum-reactivation-current-density,result/current-reactivation-ratio,solution/solute-1,solute-1,solution/weight-concentration-1,solution/mol-concentration-1,solution/solute-2,solute-2,solution/weight-concentration-2,solution/mol-concentration-2,solution/solute-3,solute-3,solution/weight-concentration-3,solution/mol-concentration-3,NaCl-weight,NaCl-mol,H2SO4-weight,H2SO4-mol,HCL-weight,HCL-mol,Oxalic acid-weight,Oxalic acid-mol,过硫酸铵-weight,过硫酸铵-mol,NaBr-weight,NaBr-mol,FeCl3-weight,FeCl3-mol,硼酸-weight,硼酸-mol,NaBr+NaCl-weight,NaBr+NaCl-mol,Na2SO4-weight,Na2SO4-mol,OH--weight,OH-mol,硼酸盐-weight,硼酸盐-mol,KSCN-weight,KSCN-mol,SnCl2-weight,SnCl2-mol,氢氧化钠-weight,氢氧化钠-mol,ferric sulphate-weight,ferric sulphate-mol,immersion-test//solid-content,immersion-test//boiling,immersion-test//cycles,cycle-number-1,weight-after-test-1,corrosion-rate-1,cycle-number-2,weight-after-test-2,corrosion-rate-2,cycle-number-3,weight-after-test-3,corrosion-rate-3,cycle-number-4,weight-after-test-4,corrosion-rate-4,cycle-number-5,weight-after-test-5,corrosion-rate-5,cycle-number-6,weight-after-test-6,corrosion-rate-6,PREN,xml
51,DSS 2404,双相不锈钢,固溶加退火,,,1.54,3.39,,,0.37,,2.29,0.012,65.138,,0.23,,0.01,3.01,,24.01,热处理,固溶加退火,,1080,60,,,,,,,,,,,,,,,,,,,,,,,,,,,,,0,,,,0,,,,0,,,,,,,,,,,,,,,,,,,,,,,,,,,,,,,,,,,,,,,,,,,,,,,,,,,,,,,,,619c81f61d049e00170ccd28_619c81f61d049e00170ccd2a.xml
51,DSS 2404,双相不锈钢,固溶加退火,,,1.54,3.39,,,0.37,,2.29,0.012,65.138,,0.23,,0.01,3.01,,24.01,热处理,固溶加退火,,1100,60,,,,,,,,,,,,,,,,,,,,,,,,,,,,,0,,,,0,,,,0,,,,,,,,,,,,,,,,,,,,,,,,,,,,,,,,,,,,,,,,,,,,,,,,,,,,,,,,,619c823d1d049e00170cce99_619c823d1d049e00170cce9b.xml
51,DSS 2404,双相不锈钢,固溶加退火,,,1.54,3.39,,,0.37,,2.29,0.012,65.138,,0.23,,0.01,3.01,,24.01,热处理,固溶加退火,,1130,60,,,,,,,,,,,,,,,,,,,,,,,,,,,,,0,,,,0,,,,0,,,,,,,,,,,,,,,,,,,,,,,,,,,,,,,,,,,,,,,,,,,,,,,,,,,,,,,,,619c828a1d049e00170cd00a_619c828a1d049e00170cd00c.xml
51,DSS 2404,双相不锈钢,不同固溶温度加退火,,,1.54,3.39,,,0.37,,2.29,0.012,65.138,,0.23,,0.01,3.01,,24.01,热处理,不同固溶温度加退火,,1000,60,1030,60,1050,60,1080,60,1100,60,1130,60,,,,,,,,,,,,,,,,,,,0,,,,0,,,,0,,,,,,,,,,,,,,,,,,,,,,,,,,,,,,,,,,,,,,,,,,,,,,,,,,,,,,,,,619c84461d049e00170cd20d_619c84461d049e00170cd20f.xml
51,DSS 2404,双相不锈钢,六种不同温度固溶加退火,,,1.54,3.39,,,0.37,,2.29,0.012,65.138,,0.23,,0.01,3.01,,24.01,热处理,六种不同温度固溶加退火,,1000,60,1030,60,1050,60,1080,60,1100,60,1130,60,,,,,,,,,,,,,,,,,,,0,,,,0,,,,0,,,,,,,,,,,,,,,,,,,,,,,,,,,,,,,,,,,,,,,,,,,,,,,,,,,,,,,,,619cad6e1d049e00170cdb2a_619cad6e1d049e00170cdb2c.xml
47,超级双相钢2507,双相不锈钢,固溶处理,,,3.43,6.74,,,0.55,,0.13,0.029,,,0.27,,0.022,0.69,0.002,25.15,未充氢热处理,固溶处理,,1050,120,,,,,,,,,,,,,,,,,,,,,,,,,,,,,0,,,,0,,,,0,,,,,,,,,,,,,,,,,,,,,,,,,,,,,,,,,,,,,,,,,,,,,,,,,,,,,,,,,619cbf391d049e00170ce220_619cbf391d049e00170ce222.xml
47,超级双相钢2507,双相不锈钢,固溶处理,,,3.43,6.74,,,0.55,,0.13,0.029,,,0.27,,0.022,0.69,0.002,25.15,未充氢热处理,固溶处理,,1080,120,,,,,,,,,,,,,,,,,,,,,,,,,,,,,0,,,,0,,,,0,,,,,,,,,,,,,,,,,,,,,,,,,,,,,,,,,,,,,,,,,,,,,,,,,,,,,,,,,619cbf8c1d049e00170ce399_619cbf8c1d049e00170ce39b.xml
47,超级双相钢2507,双相不锈钢,固溶处理,,,3.43,6.74,,,0.55,,0.13,0.029,,,0.27,,0.022,0.69,0.002,25.15,未充氢热处理,固溶处理,,1100,120,,,,,,,,,,,,,,,,,,,,,,,,,,,,,0,,,,0,,,,0,,,,,,,,,,,,,,,,,,,,,,,,,,,,,,,,,,,,,,,,,,,,,,,,,,,,,,,,,619cc0121d049e00170ce512_619cc0121d049e00170ce514.xml
47,超级双相钢2507,双相不锈钢,固溶处理,,,3.43,6.74,,,0.55,,0.13,0.029,,,0.27,,0.022,0.69,0.002,25.15,未充氢热处理,固溶处理,,1150,120,,,,,,,,,,,,,,,,,,,,,,,,,,,,,0,,,,0,,,,0,,,,,,,,,,,,,,,,,,,,,,,,,,,,,,,,,,,,,,,,,,,,,,,,,,,,,,,,,619cc0541d049e00170ce68b_619cc0541d049e00170ce68d.xml
47,超级双相钢2507,双相不锈钢,固溶处理,,,3.43,6.74,,,0.55,,0.13,0.029,,,0.27,,0.022,0.69,0.002,25.15,未充氢热处理,固溶处理,,1200,120,,,,,,,,,,,,,,,,,,,,,,,,,,,,,0,,,,0,,,,0,,,,,,,,,,,,,,,,,,,,,,,,,,,,,,,,,,,,,,,,,,,,,,,,,,,,,,,,,619cc0ab1d049e00170ce81e_619cc0ab1d049e00170ce820.xml
46,N08367,奥氏体不锈钢,焊接热模拟,,,6.2,23.87,,,0.28,,0.36,,,,0.2,,0.02,0.44,0.0002,20.31,46,焊接热模拟,,1350,0,,,,,,,,,,,,,CPT,,1,,,,,3,0.7,1,91.8,,,,,NaCl,1,,3,,0,,,,0,,,,3,,,,,,,,,,,,,,,,,,,,,,,,,,,,,,,,,,,,,,,,,,,,,,,,,,,,,619d8f851d049e00170cf105_619d8f851d049e00170cf107.xml
46,N08367,奥氏体不锈钢,焊接热模拟,,,6.2,23.87,,,0.28,,0.36,,,,0.2,,0.02,0.44,0.0002,20.31,46,焊接热模拟,,1350,0,1350,0,,,,,,,,,,,CPT,,1,,,,,3,0.7,1,90.2,,,,,NaCl,1,,3,,0,,,,0,,,,3,,,,,,,,,,,,,,,,,,,,,,,,,,,,,,,,,,,,,,,,,,,,,,,,,,,,,619d8fba1d049e00170cf2c0_619d8fba1d049e00170cf2c2.xml
46,N08367,奥氏体不锈钢,焊接热模拟,,,6.2,23.87,,,0.28,,0.36,,,,0.2,,0.02,0.44,0.0002,20.31,46,焊接热模拟,,1350,0,1350,0,,,,,,,,,,,CPT,,1,,,,,3,0.7,1,86.7,,,,,NaCl,1,,3,,0,,,,0,,,,3,,,,,,,,,,,,,,,,,,,,,,,,,,,,,,,,,,,,,,,,,,,,,,,,,,,,,619d8ff01d049e00170cf47b_619d8ff01d049e00170cf47d.xml
46,N08367,奥氏体不锈钢,焊接热模拟,,,6.2,23.87,,,0.28,,0.36,,,,0.2,,0.02,0.44,0.0002,20.31,46,焊接热模拟,,1350,0,1350,0,,,,,,,,,,,CPT,,1,,,,,3,0.7,1,85.2,,,,,NaCl,1,,3,,0,,,,0,,,,3,,,,,,,,,,,,,,,,,,,,,,,,,,,,,,,,,,,,,,,,,,,,,,,,,,,,,619d90121d049e00170cf636_619d90121d049e00170cf638.xml
46,N08367,奥氏体不锈钢,焊接热模拟,,,6.2,23.87,,,0.28,,0.36,,,,0.2,,0.02,0.44,0.0002,20.31,46,焊接热模拟,,1350,0,1350,0,,,,,,,,,,,CPT,,1,,,,,3,0.7,1,83.2,,,,,NaCl,1,,3,,0,,,,0,,,,3,,,,,,,,,,,,,,,,,,,,,,,,,,,,,,,,,,,,,,,,,,,,,,,,,,,,,619d90341d049e00170cf7f1_619d90341d049e00170cf7f3.xml
46,N08367,奥氏体不锈钢,焊接热模拟,,,6.2,23.87,,,0.28,,0.36,,,,0.2,,0.02,0.44,0.0002,20.31,46,焊接热模拟,,1150,2,,,,,,,,,,,,,CPT,,1,,,,,3,0.7,1,66.7,,,,,NaCl+NaBr,9,,0.5,,0,,,,0,,,,,,,,,,,,,,,,,,,,0.5,,,,,,,,,,,,,,,,,,,,,,,,,,,,,,,,,,,,,619d91961d049e00170cf9ac_619d91961d049e00170cf9ae.xml
46,N08367,奥氏体不锈钢,焊接热模拟,,,6.2,23.87,,,0.28,,0.36,,,,0.2,,0.02,0.44,0.0002,20.31,46,焊接热模拟,,1150,2,1150,2,,,,,,,,,,,CPT,,1,,,,,3,0.7,1,69,,,,,NaCl+NaBr,9,,0.5,,0,,,,0,,,,,,,,,,,,,,,,,,,,0.5,,,,,,,,,,,,,,,,,,,,,,,,,,,,,,,,,,,,,619d91b81d049e00170cfb67_619d91b81d049e00170cfb69.xml
46,N08367,奥氏体不锈钢,焊接热模拟,,,6.2,23.87,,,0.28,,0.36,,,,0.2,,0.02,0.44,0.0002,20.31,46,焊接热模拟,,1150,2,1150,2,,,,,,,,,,,CPT,,1,,,,,3,0.7,1,69.8,,,,,NaCl+NaBr,9,,0.5,,0,,,,0,,,,,,,,,,,,,,,,,,,,0.5,,,,,,,,,,,,,,,,,,,,,,,,,,,,,,,,,,,,,619d947e1d049e00170cfedb_619d947e1d049e00170cfedd.xml
46,N08367,奥氏体不锈钢,焊接热模拟,,,6.2,23.87,,,0.28,,0.36,,,,0.2,,0.02,0.44,0.0002,20.31,46,焊接热模拟,,1150,2,1150,2,,,,,,,,,,,CPT,,1,,,,,3,0.7,1,71.3,,,,,NaCl+NaBr,9,,0.5,,0,,,,0,,,,,,,,,,,,,,,,,,,,0.5,,,,,,,,,,,,,,,,,,,,,,,,,,,,,,,,,,,,,619d94bc1d049e00170d0147_619d94bc1d049e00170d0149.xml
46,N08367,奥氏体不锈钢,焊接热模拟,,,6.2,23.87,,,0.28,,0.36,,,,0.2,,0.02,0.44,0.0002,20.31,46,焊接热模拟,,1150,2,1150,2,,,,,,,,,,,CPT,,1,,,,,3,0.7,1,75.2,,,,,NaCl+NaBr,9,,0.5,,0,,,,0,,,,,,,,,,,,,,,,,,,,0.5,,,,,,,,,,,,,,,,,,,,,,,,,,,,,,,,,,,,,619d94de1d049e00170d0302_619d94de1d049e00170d0304.xml
51,DSS 2404,双相不锈钢,固溶加退火,,,1.54,3.39,,,0.37,,2.29,0.012,65.138,,0.23,,0.01,3.01,,24.01,热处理,固溶加退火,,1000,60,,,,,,,,,,,,,经过1000 °C固溶处理的UNS S82441样品CPT实验,,1,,,,,10,0.75,1,46,,,,,NaCl,1,,1,,0,,,,0,,,,1,,,,,,,,,,,,,,,,,,,,,,,,,,,,,,,,,,,,,,,,,,,,,,,,,,,,,619d96271d049e00170d06ed_619caddb1d049e00170cdcfc.xml
46,N08367,奥氏体不锈钢,焊接热模拟,,,6.2,23.87,,,0.28,,0.36,,,,0.2,,0.02,0.44,0.0002,20.31,46,焊接热模拟,,1150,2,1150,2,,,,,,,,,,,CPT,,1,25,,,,,,,,1,,,,过硫酸铵,5,10,,,0,,,,0,,,,,,,,,,,10,,,,,,,,,,,,,,,,,,,,,,,,,,,,,,,,,,,,,,,,,,,,,,619d96e61d049e00170d2e46_619d96e61d049e00170d2e48.xml
51,DSS 2404,双相不锈钢,不同固溶温度加退火,,,1.54,3.39,,,0.37,,2.29,0.012,65.138,,0.23,,0.01,3.01,,24.01,热处理,不同固溶温度加退火,,1000,60,1030,60,1050,60,1080,60,1100,60,1130,60,,,,,,,,,,,,,,,,,,,0,,,,0,,,,0,,,,,,,,,,,,,,,,,,,,,,,,,,,,,,,,,,,,,,,,,,,,,,,,,,,,,,,,,619d970a1d049e00170d30d3_619c852c1d049e00170cd37a.xml
51,DSS 2404,双相不锈钢,固溶加退火,,,1.54,3.39,,,0.37,,2.29,0.012,65.138,,0.23,,0.01,3.01,,24.01,热处理,固溶加退火,,1030,60,,,,,,,,,,,,,经过1030 °C固溶处理的UNS S82441样品CPT实验,,1,,,,,10,0.75,1,44,,,,,NaCl,1,,1,,0,,,,0,,,,1,,,,,,,,,,,,,,,,,,,,,,,,,,,,,,,,,,,,,,,,,,,,,,,,,,,,,619d97391d049e00170d32a5_619d95b01d049e00170d050a.xml
46,N08367,奥氏体不锈钢,焊接热模拟,,,6.2,23.87,,,0.28,,0.36,,,,0.2,,0.02,0.44,0.0002,20.31,46,焊接热模拟,,1150,2,,,,,,,,,,,,,CPT,,1,25,,,,,,,,1,,,,过硫酸铵,5,10,,,0,,,,0,,,,,,,,,,,10,,,,,,,,,,,,,,,,,,,,,,,,,,,,,,,,,,,,,,,,,,,,,,619d974e1d049e00170d399d_619d974e1d049e00170d399f.xml
46,N08367,奥氏体不锈钢,焊接热模拟,,,6.2,23.87,,,0.28,,0.36,,,,0.2,,0.02,0.44,0.0002,20.31,46,焊接热模拟,,1150,2,1150,2,,,,,,,,,,,CPT,,1,25,,,,,,,,1,,,,过硫酸铵,5,10,,,0,,,,0,,,,,,,,,,,10,,,,,,,,,,,,,,,,,,,,,,,,,,,,,,,,,,,,,,,,,,,,,,619d97771d049e00170d3b50_619d97771d049e00170d3b52.xml
46,N08367,奥氏体不锈钢,焊接热模拟,,,6.2,23.87,,,0.28,,0.36,,,,0.2,,0.02,0.44,0.0002,20.31,46,焊接热模拟,,1150,2,1150,2,,,,,,,,,,,CPT,,1,25,,,,,,,,1,,,,过硫酸铵,5,10,,,0,,,,0,,,,,,,,,,,10,,,,,,,,,,,,,,,,,,,,,,,,,,,,,,,,,,,,,,,,,,,,,,619d97ae1d049e00170d3d03_619d97ae1d049e00170d3d05.xml
46,N08367,奥氏体不锈钢,焊接热模拟,,,6.2,23.87,,,0.28,,0.36,,,,0.2,,0.02,0.44,0.0002,20.31,46,焊接热模拟,,1150,2,1150,2,,,,,,,,,,,CPT,,1,25,,,,,,,,1,,,,过硫酸铵,5,10,,,0,,,,0,,,,,,,,,,,10,,,,,,,,,,,,,,,,,,,,,,,,,,,,,,,,,,,,,,,,,,,,,,619d97e01d049e00170d4083_619d97e11d049e00170d4085.xml
51,DSS 2404,双相不锈钢,固溶加退火,,,1.54,3.39,,,0.37,,2.29,0.012,65.138,,0.23,,0.01,3.01,,24.01,热处理,固溶加退火,,1050,60,,,,,,,,,,,,,经过1050 °C固溶处理的UNS S82441样品CPT实验,,1,,,,,10,0.75,1,42.5,,,,,NaCl,1,,1,,0,,,,0,,,,1,,,,,,,,,,,,,,,,,,,,,,,,,,,,,,,,,,,,,,,,,,,,,,,,,,,,,619d98361d049e00170d4232_619d98371d049e00170d4234.xml
46,N08367,奥氏体不锈钢,焊接热模拟,,,6.2,23.87,,,0.28,,0.36,,,,0.2,,0.02,0.44,0.0002,20.31,46,焊接热模拟,,1350,0,1350,0,,,,,,,,,,,CPT,,1,25,,,,,,,,1,,,,过硫酸铵,5,10,,,0,,,,0,,,,,,,,,,,10,,,,,,,,,,,,,,,,,,,,,,,,,,,,,,,,,,,,,,,,,,,,,,619d98e61d049e00170d45bd_619d98e61d049e00170d45bf.xml
46,N08367,奥氏体不锈钢,焊接热模拟,,,6.2,23.87,,,0.28,,0.36,,,,0.2,,0.02,0.44,0.0002,20.31,46,焊接热模拟,,1350,0,1350,0,,,,,,,,,,,CPT,,1,25,,,,,,,,1,,,,过硫酸铵,5,10,,,0,,,,0,,,,,,,,,,,10,,,,,,,,,,,,,,,,,,,,,,,,,,,,,,,,,,,,,,,,,,,,,,619d990b1d049e00170d476d_619d98821d049e00170d440c.xml
51,DSS 2404,双相不锈钢,固溶加退火,,,1.54,3.39,,,0.37,,2.29,0.012,65.138,,0.23,,0.01,3.01,,24.01,热处理,固溶加退火,,1080,60,,,,,,,,,,,,,经过1080 °C固溶处理的UNS S82441样品CPT实验,,1,,,,,10,0.75,1,41,,,,,NaCl,1,,1,,0,,,,0,,,,1,,,,,,,,,,,,,,,,,,,,,,,,,,,,,,,,,,,,,,,,,,,,,,,,,,,,,619d992f1d049e00170d476f_619d992f1d049e00170d4771.xml
46,N08367,奥氏体不锈钢,焊接热模拟,,,6.2,23.87,,,0.28,,0.36,,,,0.2,,0.02,0.44,0.0002,20.31,46,焊接热模拟,,1350,0,1350,0,,,,,,,,,,,CPT,,1,25,,,,,,,,1,,,,过硫酸铵,5,10,,,0,,,,0,,,,,,,,,,,10,,,,,,,,,,,,,,,,,,,,,,,,,,,,,,,,,,,,,,,,,,,,,,619d99661d049e00170d4a84_619d99661d049e00170d4a86.xml
46,N08367,奥氏体不锈钢,焊接热模拟,,,6.2,23.87,,,0.28,,0.36,,,,0.2,,0.02,0.44,0.0002,20.31,46,焊接热模拟,,1350,0,1350,0,,,,,,,,,,,CPT,,1,25,,,,,,,,1,,,,过硫酸铵,5,10,,,0,,,,0,,,,,,,,,,,10,,,,,,,,,,,,,,,,,,,,,,,,,,,,,,,,,,,,,,,,,,,,,,619d999e1d049e00170d4e03_619d999e1d049e00170d4e05.xml
51,DSS 2404,双相不锈钢,固溶加退火,,,1.54,3.39,,,0.37,,2.29,0.012,65.138,,0.23,,0.01,3.01,,24.01,热处理,固溶加退火,,1100,60,,,,,,,,,,,,,经过1100 °C固溶处理的UNS S82441样品CPT实验,,1,,,,,10,0.75,1,38,,,,,NaCl,1,,1,,0,,,,0,,,,1,,,,,,,,,,,,,,,,,,,,,,,,,,,,,,,,,,,,,,,,,,,,,,,,,,,,,619d99c71d049e00170d4fb6_619d99c71d049e00170d4fb8.xml
46,N08367,奥氏体不锈钢,焊接热模拟,,,6.2,23.87,,,0.28,,0.36,,,,0.2,,0.02,0.44,0.0002,20.31,46,焊接热模拟,,1350,0,1350,0,,,,,,,,,,,CPT,,1,25,,,,,,,,1,,,,过硫酸铵,5,10,,,0,,,,0,,,,,,,,,,,10,,,,,,,,,,,,,,,,,,,,,,,,,,,,,,,,,,,,,,,,,,,,,,619d99c81d049e00170d4fba_619d99c81d049e00170d4fbc.xml
51,DSS 2404,双相不锈钢,固溶加退火,,,1.54,3.39,,,0.37,,2.29,0.012,65.138,,0.23,,0.01,3.01,,24.01,热处理,固溶加退火,,1130,60,,,,,,,,,,,,,经过1130 °C固溶处理的UNS S82441样品CPT实验,,1,,,,,10,0.75,1,36.5,,,,,NaCl,1,,1,,0,,,,0,,,,1,,,,,,,,,,,,,,,,,,,,,,,,,,,,,,,,,,,,,,,,,,,,,,,,,,,,,619d9a051d049e00170d518b_619d9a051d049e00170d518d.xml
51,DSS 2404,双相不锈钢,固溶加退火,,,1.54,3.39,,,0.37,,2.29,0.012,65.138,,0.23,,0.01,3.01,,24.01,热处理,固溶加退火,,1000,60,,,,,,,,,,,,,,,,,,,,,,,,,,,,,0,,,,0,,,,0,,,,,,,,,,,,,,,,,,,,,,,,,,,,,,,,,,,,,,,,,,,,,,,,,,,,,,,,,619d9ca61d049e00170d537e_619d9cb01d049e00170d5380.xml
51,DSS 2404,双相不锈钢,固溶加退火,,,1.54,3.39,,,0.37,,2.29,0.012,65.138,,0.23,,0.01,3.01,,24.01,热处理,固溶加退火,,1000,60,,,,,,,,,,,,,,,,,,,,,,,,,,,,,0,,,,0,,,,0,,,,,,,,,,,,,,,,,,,,,,,,,,,,,,,,,,,,,,,,,,,,,,,,,,,,,,,,,619d9cb11d049e00170d5382_619d9cb11d049e00170d5384.xml
51,DSS 2404,双相不锈钢,固溶加退火,,,1.54,3.39,,,0.37,,2.29,0.012,65.138,,0.23,,0.01,3.01,,24.01,热处理,固溶加退火,,1080,60,,,,,,,,,,,,,,,,,,,,,,,,,,,,,0,,,,0,,,,0,,,,,,,,,,,,,,,,,,,,,,,,,,,,,,,,,,,,,,,,,,,,,,,,,,,,,,,,,619d9d3a1d049e00170d54f3_619d9d3a1d049e00170d54f5.xml
51,DSS 2404,双相不锈钢,固溶加退火,,,1.54,3.39,,,0.37,,2.29,0.012,65.138,,0.23,,0.01,3.01,,24.01,热处理,固溶加退火,,1000,60,,,,,,,,,,,,,,,,,,,,,,,,,,,,,0,,,,0,,,,0,,,,,,,,,,,,,,,,,,,,,,,,,,,,,,,,,,,,,,,,,,,,,,,,,,,,,,,,,619d9db01d049e00170d5664_619d9db01d049e00170d5666.xml
51,DSS 2404,双相不锈钢,固溶加退火,,,1.54,3.39,,,0.37,,2.29,0.012,65.138,,0.23,,0.01,3.01,,24.01,热处理,固溶加退火,,1080,60,,,,,,,,,,,,,,,,,,,,,,,,,,,,,0,,,,0,,,,0,,,,,,,,,,,,,,,,,,,,,,,,,,,,,,,,,,,,,,,,,,,,,,,,,,,,,,,,,619d9e041d049e00170d57d5_619d9e041d049e00170d57d7.xml
51,DSS 2404,双相不锈钢,固溶加退火,,,1.54,3.39,,,0.37,,2.29,0.012,65.138,,0.23,,0.01,3.01,,24.01,热处理,固溶加退火,,1000,60,,,,,,,,,,,,,1000℃退火样品CPT后奥氏体的PREN值,,,,,,,,,,,,,,,,0,,,,0,,,,0,,,,,,,,,,,,,,,,,,,,,,,,,,,,,,,,,,,,,,,,,,,,,,,,,,,,,,,,40.296,619da32c1d049e00170d59cc_619da32d1d049e00170d59ce.xml
51,DSS 2404,双相不锈钢,固溶加退火,,,1.54,3.39,,,0.37,,2.29,0.012,65.138,,0.23,,0.01,3.01,,24.01,热处理,固溶加退火,,1030,60,,,,,,,,,,,,,1030℃退火样品CPT后奥氏体的PREN值,,,,,,,,,,,,,,,,0,,,,0,,,,0,,,,,,,,,,,,,,,,,,,,,,,,,,,,,,,,,,,,,,,,,,,,,,,,,,,,,,,,40.445,619da4401d049e00170d5b37_619da4401d049e00170d5b39.xml
51,DSS 2404,双相不锈钢,固溶加退火,,,1.54,3.39,,,0.37,,2.29,0.012,65.138,,0.23,,0.01,3.01,,24.01,热处理,固溶加退火,,1050,60,,,,,,,,,,,,,1050℃退火样品CPT后奥氏体的PREN值,,,,,,,,,,,,,,,,0,,,,0,,,,0,,,,,,,,,,,,,,,,,,,,,,,,,,,,,,,,,,,,,,,,,,,,,,,,,,,,,,,,40.588,619da8da1d049e00170d5ca2_619da8da1d049e00170d5ca4.xml
51,DSS 2404,双相不锈钢,固溶加退火,,,1.54,3.39,,,0.37,,2.29,0.012,65.138,,0.23,,0.01,3.01,,24.01,热处理,固溶加退火,,1080,60,,,,,,,,,,,,,1080℃退火样品CPT后奥氏体的PREN值,,,,,,,,,,,,,,,,0,,,,0,,,,0,,,,,,,,,,,,,,,,,,,,,,,,,,,,,,,,,,,,,,,,,,,,,,,,,,,,,,,,41.831,619dad231d049e00170d5e0d_619dad231d049e00170d5e0f.xml
51,DSS 2404,双相不锈钢,固溶加退火,,,1.54,3.39,,,0.37,,2.29,0.012,65.138,,0.23,,0.01,3.01,,24.01,热处理,固溶加退火,,1100,60,,,,,,,,,,,,,1100℃退火样品CPT后奥氏体的PREN值,,,,,,,,,,,,,,,,0,,,,0,,,,0,,,,,,,,,,,,,,,,,,,,,,,,,,,,,,,,,,,,,,,,,,,,,,,,,,,,,,,,42.604,619db0941d049e00170d5f78_619db0941d049e00170d5f7a.xml
51,DSS 2404,双相不锈钢,固溶加退火,,,1.54,3.39,,,0.37,,2.29,0.012,65.138,,0.23,,0.01,3.01,,24.01,热处理,固溶加退火,,1130,60,,,,,,,,,,,,,1130℃退火样品CPT后奥氏体的PREN值,,,,,,,,,,,,,,,,0,,,,0,,,,0,,,,,,,,,,,,,,,,,,,,,,,,,,,,,,,,,,,,,,,,,,,,,,,,,,,,,,,,45.077,619db0be1d049e00170d60e3_619db0be1d049e00170d60e5.xml
51,DSS 2404,双相不锈钢,固溶加退火,,,1.54,3.39,,,0.37,,2.29,0.012,65.138,,0.23,,0.01,3.01,,24.01,热处理,固溶加退火,,1000,60,,,,,,,,,,,,,1000℃退火样品CPT后铁素体的PREN值,,,,,,,,,,,,,,,,0,,,,0,,,,0,,,,,,,,,,,,,,,,,,,,,,,,,,,,,,,,,,,,,,,,,,,,,,,,,,,,,,,,33.045,619de7851d049e00170d842c_619de7851d049e00170d842e.xml
48,LDX2101,双相不锈钢,固溶加敏化,,,0.3,1.53,,,0.28,,0.29,0.019,,,0.21,,0.02,5.4,0.001,21.08,热处理,固溶加敏化,,1100,120,700,600,,,,,,,,,,,,,,,,,,,,,,,,,,,0,,,,0,,,,0,,,,,,,,,,,,,,,,,,,,,,,,,,,,,,,,,,,,,,,,,,,,,,,,,,,,,,,,,619de7a51d049e00170d85fb_619de1d61d049e00170d6ee2.xml
31,D11,奥氏体不锈钢,固溶加水淬,,,0.15,3.4,,,,,1.8,0.024,,,0.11,,0.06,5.7,0.005,17.4,热处理,固溶加水淬,,1100,120,,,,,,,,,,,,,D11三氯化铁点腐蚀实验,,,,,,,,,,,,,,,FeCl3,7,6,,HCl,3,,0.05,,,,,,,,,,0.05,,,,,,,6,,,,,,,,,,,,,,,,,,,,0,,1,1,0,50.9,,,,,,,,,,,,,,,,,619e12cb1d049e00170dee0b_619611a11d049e00170c0671.xml
30,D7,奥氏体不锈钢,固溶,,,0.17,2.2,,,,,2.1,0.029,,,0.09,,0.073,5.9,0.006,17.4,热处理,固溶,,1100,120,,,,,,,,,,,,,D7三氯化铁点腐蚀实验,,,,,,,,,,,,,,,FeCl3,7,6,,HCl,3,,0.05,,,,,,,,,,0.05,,,,,,,6,,,,,,,,,,,,,,,,,,,,0,,1,1,0,55.6,,,,,,,,,,,,,,,,,619e13091d049e00170df00c_61960e641d049e00170c0077.xml
32,LZ201,奥氏体不锈钢,固溶,,,0.14,0.91,,,,,1.2,0.068,,,0.04,,0.087,9.3,0.009,14.6,热处理,固溶,,1100,120,,,,,,,,,,,,,LZ201三氯化铁点蚀实验,,,,,,,,,,,,,,,FeCl3,7,6,,HCl,3,,0.05,,,,,,,,,,0.05,,,,,,,6,,,,,,,,,,,,,,,,,,,,0,,1,1,0,73.41,,,,,,,,,,,,,,,,,619e13d31d049e00170df20d_6195fa221d049e00170bf269.xml
34,HG202,奥氏体不锈钢,固溶,,,0.082,4.2,,,,,1.2,0.038,,,0.08,,0.044,7.5,0.01,15.4,热处理,固溶,,1100,120,,,,,,,,,,,,,HG202三氯化铁点腐蚀实验,,,,,,,,,,,,,,,FeCl3,7,6,,HCl,3,,0.05,,,,,,,,,,0.05,,,,,,,6,,,,,,,,,,,,,,,,,,,,0,,1,1,0,61.97,,,,,,,,,,,,,,,,,619e140e1d049e00170df40e_619604f51d049e00170bf755.xml
33,LZ202,奥氏体不锈钢,固溶,,,,,,,,,1.3,0.05,,,0.1,,0.046,7.7,0.003,15.1,热处理,固溶,,1100,120,,,,,,,,,,,,,LZ202三氯化铁点腐蚀实验,,,,,,,,,,,,,,,FeCl3,7,6,,HCl,3,,0.05,,,,,,,,,,0.05,,,,,,,6,,,,,,,,,,,,,,,,,,,,0,,1,1,0,57.75,,,,,,,,,,,,,,,,,619e143d1d049e00170df5e1_619606df1d049e00170bf9cc.xml
37,WN201,奥氏体不锈钢,固溶,,,0.11,0.78,,,,,1.2,0.039,,,0.03,,0.11,9.9,0.011,14.9,热处理,固溶,,1100,120,,,,,,,,,,,,,WN201三氯化铁点腐蚀实验,,,,,,,,,,,,,,,FeCl3,7,6,,HCl,3,,0.05,,,,,,,,,,0.05,,,,,,,6,,,,,,,,,,,,,,,,,,,,0,,1,1,0,72.11,,,,,,,,,,,,,,,,,619e148d1d049e00170df7e2_6195fde61d049e00170bf4df.xml
35,XN201,奥氏体不锈钢,固溶,,,0.17,0.82,,,,,1.1,0.038,,,0.03,,0.044,9.7,0.012,14.8,热处理,固溶,,1100,120,,,,,,,,,,,,,XN201三氯化铁点腐蚀实验,,,,,,,,,,,,,,,FeCl3,7,6,,HCl,3,,0.05,,,,,,,,,,0.05,,,,,,,6,,,,,,,,,,,,,,,,,,,,0,,1,1,0,74.91,,,,,,,,,,,,,,,,,619e14c01d049e00170df9e3_61936f8b1d049e00170a97f1.xml
44,301S,奥氏体不锈钢,,,,0.02,6.14,,,0.48,,,0.016,,,0.05,,,,0.005,16.5,敏化处理,,,700,6,700,6,,,,,,,,,,,晶间腐蚀测试,,1,30,0.000167,,,,,,,,0.04176,0.01518,36.35,H2SO4,2,,0.5,KSCN,13,0.01,,,,,,,,,0.5,,,,,,,,,,,,,,,,,,,,,0.01,,,,,,,,,,,,,,,,,,,,,,,,,,,,,,61a08b881596e10017d2f91b_61a08b881596e10017d2f91d.xml
44,301S,奥氏体不锈钢,,,,0.02,6.14,,,0.48,,,0.016,,,0.05,,,,0.005,16.5,敏化处理,,,700,8,700,8,,,,,,,,,,,晶间腐蚀测试,,1,30,0.000167,,,,,,,,0.04902,0.01873,38.21,H2SO4,2,,0.5,KSCN,13,0.01,,,,,,,,,0.5,,,,,,,,,,,,,,,,,,,,,0.01,,,,,,,,,,,,,,,,,,,,,,,,,,,,,,61a08c101596e10017d2faca_61a08c101596e10017d2facc.xml
44,301S,奥氏体不锈钢,,,,0.02,6.14,,,0.48,,,0.016,,,0.05,,,,0.005,16.5,敏化处理,,,700,10,700,10,,,,,,,,,,,晶间腐蚀测试,,1,30,0.000167,,,,,,,,0.06567,0.02582,39.32,H2SO4,2,,0.5,KSCN,13,0.01,,,,,,,,,0.5,,,,,,,,,,,,,,,,,,,,,0.01,,,,,,,,,,,,,,,,,,,,,,,,,,,,,,61a08c661596e10017d2fc79_61a08c661596e10017d2fc7b.xml
47,超级双相钢2507,双相不锈钢,中温时效处理,,,3.43,6.74,,,0.55,,0.13,0.029,,,0.27,,0.022,0.69,0.002,25.15,未充氢热处理,中温时效处理,,900,30,,,,,,,,,,,,,25074DLEPR,,1,30,0.0015,,,,,,,,0,0,0,HCl,3,,0.5,,,,,,,,,,,,,,0.5,,,,,,,,,,,,,,,,,,,,,,,,,,,,,,,,,,,,,,,,,,,,,,,,,61b04e9c1596e10017e2b0ee_61b04e9c1596e10017e2b0f0.xml
47,超级双相钢2507,双相不锈钢,中温时效处理,,,3.43,6.74,,,0.55,,0.13,0.029,,,0.27,,0.022,0.69,0.002,25.15,未充氢热处理,中温时效处理,,900,30,,,,,,,,,,,,,2507DLEPR,,1,30,0.0015,,,,,,,,0,0,0,HCl,3,,0.5,,,,,,,,,,,,,,0.5,,,,,,,,,,,,,,,,,,,,,,,,,,,,,,,,,,,,,,,,,,,,,,,,,61b04ed61596e10017e2b4a6_61af24331596e10017e2a9bc.xml
47,超级双相钢2507,双相不锈钢,中温时效处理,,,3.43,6.74,,,0.55,,0.13,0.029,,,0.27,,0.022,0.69,0.002,25.15,未充氢热处理,中温时效处理,,900,60,,,,,,,,,,,,,25074DLEPR,,1,30,0.0015,,,,,,,,0,0,0,HCl,3,,0.5,,,,,,,,,,,,,,0.5,,,,,,,,,,,,,,,,,,,,,,,,,,,,,,,,,,,,,,,,,,,,,,,,,61b051a51596e10017e2b680_61b051a51596e10017e2b682.xml
47,超级双相钢2507,双相不锈钢,中温时效处理,,,3.43,6.74,,,0.55,,0.13,0.029,,,0.27,,0.022,0.69,0.002,25.15,未充氢热处理,中温时效处理,,900,120,,,,,,,,,,,,,25074DLEPR,,1,30,0.0015,,,,,,,,0,0,0,HCl,3,,0.5,,,,,,,,,,,,,,0.5,,,,,,,,,,,,,,,,,,,,,,,,,,,,,,,,,,,,,,,,,,,,,,,,,61b051d71596e10017e2b85c_61b051d71596e10017e2b85e.xml
47,超级双相钢2507,双相不锈钢,中温时效处理,,,3.43,6.74,,,0.55,,0.13,0.029,,,0.27,,0.022,0.69,0.002,25.15,未充氢热处理,中温时效处理,,900,240,,,,,,,,,,,,,25074DLEPR,,1,30,0.0015,,,,,,,,0,0,0,HCl,3,,0.5,,,,,,,,,,,,,,0.5,,,,,,,,,,,,,,,,,,,,,,,,,,,,,,,,,,,,,,,,,,,,,,,,,61b051f11596e10017e2ba38_61b051f11596e10017e2ba3a.xml
47,超级双相钢2507,双相不锈钢,中温时效处理,,,3.43,6.74,,,0.55,,0.13,0.029,,,0.27,,0.022,0.69,0.002,25.15,未充氢热处理,中温时效处理,,900,600,,,,,,,,,,,,,25074DLEPR,,1,30,0.0015,,,,,,,,0,0,0,HCl,3,,0.5,,,,,,,,,,,,,,0.5,,,,,,,,,,,,,,,,,,,,,,,,,,,,,,,,,,,,,,,,,,,,,,,,,61b0521c1596e10017e2bc14_61b0521c1596e10017e2bc16.xml
47,超级双相钢2507,双相不锈钢,中温时效处理,,,3.43,6.74,,,0.55,,0.13,0.029,,,0.27,,0.022,0.69,0.002,25.15,未充氢热处理,中温时效处理,,900,1440,,,,,,,,,,,,,25074DLEPR,,1,30,0.0015,,,,,,,,0,0,0,HCl,3,,0.5,,,,,,,,,,,,,,0.5,,,,,,,,,,,,,,,,,,,,,,,,,,,,,,,,,,,,,,,,,,,,,,,,,61b0523c1596e10017e2bdf0_61b0523c1596e10017e2bdf2.xml
47,超级双相钢2507,双相不锈钢,中温时效处理,,,3.43,6.74,,,0.55,,0.13,0.029,,,0.27,,0.022,0.69,0.002,25.15,未充氢热处理,中温时效处理,,900,10,,,,,,,,,,,,,25074DLEPR,,1,30,0.0015,,,,,,,,0,0,0,HCl,3,,1,,,,,,,,,,,,,,1,,,,,,,,,,,,,,,,,,,,,,,,,,,,,,,,,,,,,,,,,,,,,,,,,61b052981596e10017e2bfcc_61b052981596e10017e2bfce.xml
47,超级双相钢2507,双相不锈钢,中温时效处理,,,3.43,6.74,,,0.55,,0.13,0.029,,,0.27,,0.022,0.69,0.002,25.15,未充氢热处理,中温时效处理,,900,30,,,,,,,,,,,,,25074DLEPR,,1,30,0.0015,,,,,,,,0,0,0,HCl,3,,1,,,,,,,,,,,,,,1,,,,,,,,,,,,,,,,,,,,,,,,,,,,,,,,,,,,,,,,,,,,,,,,,61b052ba1596e10017e2c1a8_61b052ba1596e10017e2c1aa.xml
47,超级双相钢2507,双相不锈钢,中温时效处理,,,3.43,6.74,,,0.55,,0.13,0.029,,,0.27,,0.022,0.69,0.002,25.15,未充氢热处理,中温时效处理,,900,60,,,,,,,,,,,,,25074DLEPR,,1,30,0.0015,,,,,,,,0,0,0,HCl,3,,1,,,,,,,,,,,,,,1,,,,,,,,,,,,,,,,,,,,,,,,,,,,,,,,,,,,,,,,,,,,,,,,,61b052e01596e10017e2c384_61b052e01596e10017e2c386.xml
47,超级双相钢2507,双相不锈钢,中温时效处理,,,3.43,6.74,,,0.55,,0.13,0.029,,,0.27,,0.022,0.69,0.002,25.15,未充氢热处理,中温时效处理,,900,120,,,,,,,,,,,,,25074DLEPR,,1,30,0.0015,,,,,,,,0,0,0,HCl,3,,1,,,,,,,,,,,,,,1,,,,,,,,,,,,,,,,,,,,,,,,,,,,,,,,,,,,,,,,,,,,,,,,,61b052f91596e10017e2c560_61b052f91596e10017e2c562.xml
47,超级双相钢2507,双相不锈钢,中温时效处理,,,3.43,6.74,,,0.55,,0.13,0.029,,,0.27,,0.022,0.69,0.002,25.15,未充氢热处理,中温时效处理,,900,240,,,,,,,,,,,,,25074DLEPR,,1,30,0.0015,,,,,,,,0,0,0,HCl,3,,1,,,,,,,,,,,,,,1,,,,,,,,,,,,,,,,,,,,,,,,,,,,,,,,,,,,,,,,,,,,,,,,,61b053121596e10017e2c73c_61b053121596e10017e2c73e.xml
47,超级双相钢2507,双相不锈钢,中温时效处理,,,3.43,6.74,,,0.55,,0.13,0.029,,,0.27,,0.022,0.69,0.002,25.15,未充氢热处理,中温时效处理,,900,600,,,,,,,,,,,,,25074DLEPR,,1,30,0.0015,,,,,,,,0,0,0,HCl,3,,1,,,,,,,,,,,,,,1,,,,,,,,,,,,,,,,,,,,,,,,,,,,,,,,,,,,,,,,,,,,,,,,,61b053431596e10017e2c918_61b053431596e10017e2c91a.xml
47,超级双相钢2507,双相不锈钢,中温时效处理,,,3.43,6.74,,,0.55,,0.13,0.029,,,0.27,,0.022,0.69,0.002,25.15,未充氢热处理,中温时效处理,,900,1440,,,,,,,,,,,,,25074DLEPR,,1,30,0.0015,,,,,,,,0,0,0,HCl,3,,1,,,,,,,,,,,,,,1,,,,,,,,,,,,,,,,,,,,,,,,,,,,,,,,,,,,,,,,,,,,,,,,,61b053641596e10017e2caf4_61b053641596e10017e2caf6.xml
47,超级双相钢2507,双相不锈钢,中温时效处理,,,3.43,6.74,,,0.55,,0.13,0.029,,,0.27,,0.022,0.69,0.002,25.15,未充氢热处理,中温时效处理,,900,10,,,,,,,,,,,,,25074DLEPR,,1,30,0.0015,,,,,,,,0,0,2,HCl,3,,1.5,,,,,,,,,,,,,,1.5,,,,,,,,,,,,,,,,,,,,,,,,,,,,,,,,,,,,,,,,,,,,,,,,,61b0558e1596e10017e2ccd0_61b0558e1596e10017e2ccd2.xml
47,超级双相钢2507,双相不锈钢,中温时效处理,,,3.43,6.74,,,0.55,,0.13,0.029,,,0.27,,0.022,0.69,0.002,25.15,未充氢热处理,中温时效处理,,900,30,,,,,,,,,,,,,25074DLEPR,,1,30,0.0015,,,,,,,,0,0,9,HCl,3,,1.5,,,,,,,,,,,,,,1.5,,,,,,,,,,,,,,,,,,,,,,,,,,,,,,,,,,,,,,,,,,,,,,,,,61b056531596e10017e2ceac_61b056531596e10017e2ceae.xml
47,超级双相钢2507,双相不锈钢,中温时效处理,,,3.43,6.74,,,0.55,,0.13,0.029,,,0.27,,0.022,0.69,0.002,25.15,未充氢热处理,中温时效处理,,900,60,,,,,,,,,,,,,25074DLEPR,,1,30,0.0015,,,,,,,,0,0,12,HCl,3,,1.5,,,,,,,,,,,,,,1.5,,,,,,,,,,,,,,,,,,,,,,,,,,,,,,,,,,,,,,,,,,,,,,,,,61b056751596e10017e2d088_61b056751596e10017e2d08a.xml
47,超级双相钢2507,双相不锈钢,中温时效处理,,,3.43,6.74,,,0.55,,0.13,0.029,,,0.27,,0.022,0.69,0.002,25.15,未充氢热处理,中温时效处理,,900,120,,,,,,,,,,,,,25074DLEPR,,1,30,0.0015,,,,,,,,0,0,14,HCl,3,,1.5,,,,,,,,,,,,,,1.5,,,,,,,,,,,,,,,,,,,,,,,,,,,,,,,,,,,,,,,,,,,,,,,,,61b056bb1596e10017e2d264_61b056bb1596e10017e2d266.xml
47,超级双相钢2507,双相不锈钢,中温时效处理,,,3.43,6.74,,,0.55,,0.13,0.029,,,0.27,,0.022,0.69,0.002,25.15,未充氢热处理,中温时效处理,,900,240,,,,,,,,,,,,,25074DLEPR,,1,30,0.0015,,,,,,,,0,0,15,HCl,3,,1.5,,,,,,,,,,,,,,1.5,,,,,,,,,,,,,,,,,,,,,,,,,,,,,,,,,,,,,,,,,,,,,,,,,61b057141596e10017e2d440_61b057141596e10017e2d442.xml
47,超级双相钢2507,双相不锈钢,中温时效处理,,,3.43,6.74,,,0.55,,0.13,0.029,,,0.27,,0.022,0.69,0.002,25.15,未充氢热处理,中温时效处理,,900,600,,,,,,,,,,,,,25074DLEPR,,1,30,0.0015,,,,,,,,0,0,16,HCl,3,,1.5,,,,,,,,,,,,,,1.5,,,,,,,,,,,,,,,,,,,,,,,,,,,,,,,,,,,,,,,,,,,,,,,,,61b0573c1596e10017e2d61c_61b0573c1596e10017e2d61e.xml
47,超级双相钢2507,双相不锈钢,中温时效处理,,,3.43,6.74,,,0.55,,0.13,0.029,,,0.27,,0.022,0.69,0.002,25.15,未充氢热处理,中温时效处理,,900,1440,,,,,,,,,,,,,25074DLEPR,,1,30,0.0015,,,,,,,,0,0,17.5,HCl,3,,1.5,,,,,,,,,,,,,,1.5,,,,,,,,,,,,,,,,,,,,,,,,,,,,,,,,,,,,,,,,,,,,,,,,,61b057601596e10017e2d7f8_61b057601596e10017e2d7fa.xml
47,超级双相钢2507,双相不锈钢,中温时效处理,,,3.43,6.74,,,0.55,,0.13,0.029,,,0.27,,0.022,0.69,0.002,25.15,未充氢热处理,中温时效处理,,900,10,,,,,,,,,,,,,25074DLEPR,,1,30,0.0005,,,,,,,,0,0,14.5,HCl,3,,1.5,,,,,,,,,,,,,,1.5,,,,,,,,,,,,,,,,,,,,,,,,,,,,,,,,,,,,,,,,,,,,,,,,,61b057fe1596e10017e2d9d4_61b057fe1596e10017e2d9d6.xml
47,超级双相钢2507,双相不锈钢,中温时效处理,,,3.43,6.74,,,0.55,,0.13,0.029,,,0.27,,0.022,0.69,0.002,25.15,未充氢热处理,中温时效处理,,900,30,,,,,,,,,,,,,25074DLEPR,,1,30,0.0005,,,,,,,,0,0,34,HCl,3,,1.5,,,,,,,,,,,,,,1.5,,,,,,,,,,,,,,,,,,,,,,,,,,,,,,,,,,,,,,,,,,,,,,,,,61b058281596e10017e2dbb0_61b058281596e10017e2dbb2.xml
47,超级双相钢2507,双相不锈钢,中温时效处理,,,3.43,6.74,,,0.55,,0.13,0.029,,,0.27,,0.022,0.69,0.002,25.15,未充氢热处理,中温时效处理,,900,240,,,,,,,,,,,,,25074DLEPR,,1,30,0.0005,,,,,,,,0,0,42.5,HCl,3,,1.5,,,,,,,,,,,,,,1.5,,,,,,,,,,,,,,,,,,,,,,,,,,,,,,,,,,,,,,,,,,,,,,,,,61b058e01596e10017e2e144_61b058e01596e10017e2e146.xml
47,超级双相钢2507,双相不锈钢,中温时效处理,,,3.43,6.74,,,0.55,,0.13,0.029,,,0.27,,0.022,0.69,0.002,25.15,未充氢热处理,中温时效处理,,900,60,,,,,,,,,,,,,25074DLEPR,,1,30,0.0005,,,,,,,,0,0,34.5,HCl,3,,1.5,,,,,,,,,,,,,,1.5,,,,,,,,,,,,,,,,,,,,,,,,,,,,,,,,,,,,,,,,,,,,,,,,,61b059281596e10017e2e321_61b058491596e10017e2dd8e.xml
47,超级双相钢2507,双相不锈钢,中温时效处理,,,3.43,6.74,,,0.55,,0.13,0.029,,,0.27,,0.022,0.69,0.002,25.15,未充氢热处理,中温时效处理,,900,120,900,120,,,,,,,,,,,25074DLEPR,,1,30,0.0005,,,,,,,,0,0,40.5,HCl,3,,1.5,,,,,,,,,,,,,,1.5,,,,,,,,,,,,,,,,,,,,,,,,,,,,,,,,,,,,,,,,,,,,,,,,,61b0594a1596e10017e2e4fc_61b0586e1596e10017e2df6a.xml
47,超级双相钢2507,双相不锈钢,中温时效处理,,,3.43,6.74,,,0.55,,0.13,0.029,,,0.27,,0.022,0.69,0.002,25.15,未充氢热处理,中温时效处理,,900,600,,,,,,,,,,,,,25074DLEPR,,1,30,0.0005,,,,,,,,0,0,44,HCl,3,,1.5,,,,,,,,,,,,,,1.5,,,,,,,,,,,,,,,,,,,,,,,,,,,,,,,,,,,,,,,,,,,,,,,,,61b0597e1596e10017e2e6d6_61b0597e1596e10017e2e6d8.xml
47,超级双相钢2507,双相不锈钢,中温时效处理,,,3.43,6.74,,,0.55,,0.13,0.029,,,0.27,,0.022,0.69,0.002,25.15,未充氢热处理,中温时效处理,,900,1440,,,,,,,,,,,,,25074DLEPR,,1,30,0.0005,,,,,,,,0,0,45.5,HCl,3,,1.5,,,,,,,,,,,,,,1.5,,,,,,,,,,,,,,,,,,,,,,,,,,,,,,,,,,,,,,,,,,,,,,,,,61b0599a1596e10017e2e8b2_61b0599a1596e10017e2e8b4.xml
47,超级双相钢2507,双相不锈钢,中温时效处理,,,3.43,6.74,,,0.55,,0.13,0.029,,,0.27,,0.022,0.69,0.002,25.15,未充氢热处理,中温时效处理,,900,30,,,,,,,,,,,,,25074DLEPR,,1,30,0.0025,,,,,,,,0,0,5,HCl,3,,1.5,,,,,,,,,,,,,,1.5,,,,,,,,,,,,,,,,,,,,,,,,,,,,,,,,,,,,,,,,,,,,,,,,,61b05a841596e10017e2ed01_61b05a841596e10017e2ed03.xml
47,超级双相钢2507,双相不锈钢,中温时效处理,,,3.43,6.74,,,0.55,,0.13,0.029,,,0.27,,0.022,0.69,0.002,25.15,未充氢热处理,中温时效处理,,900,10,,,,,,,,,,,,,25074DLEPR,,1,30,0.0025,,,,,,,,0,0,1,HCl,3,,1.5,,,,,,,,,,,,,,1.5,,,,,,,,,,,,,,,,,,,,,,,,,,,,,,,,,,,,,,,,,,,,,,,,,61b05ae51596e10017e2f113_61b05a391596e10017e2ea90.xml
47,超级双相钢2507,双相不锈钢,中温时效处理,,,3.43,6.74,,,0.55,,0.13,0.029,,,0.27,,0.022,0.69,0.002,25.15,未充氢热处理,中温时效处理,,900,60,,,,,,,,,,,,,25074DLEPR,,1,30,0.0025,,,,,,,,0,0,5.5,HCl,3,,1.5,,,,,,,,,,,,,,1.5,,,,,,,,,,,,,,,,,,,,,,,,,,,,,,,,,,,,,,,,,,,,,,,,,61b05b211596e10017e2f2f1_61b05b211596e10017e2f2f3.xml
47,超级双相钢2507,双相不锈钢,中温时效处理,,,3.43,6.74,,,0.55,,0.13,0.029,,,0.27,,0.022,0.69,0.002,25.15,未充氢热处理,中温时效处理,,900,120,,,,,,,,,,,,,25074DLEPR,,1,30,0.0025,,,,,,,,0,0,6,HCl,3,,1.5,,,,,,,,,,,,,,1.5,,,,,,,,,,,,,,,,,,,,,,,,,,,,,,,,,,,,,,,,,,,,,,,,,61b05b5c1596e10017e2f684_61b05b5c1596e10017e2f686.xml
47,超级双相钢2507,双相不锈钢,中温时效处理,,,3.43,6.74,,,0.55,,0.13,0.029,,,0.27,,0.022,0.69,0.002,25.15,未充氢热处理,中温时效处理,,900,240,,,,,,,,,,,,,25074DLEPR,,1,30,0.0025,,,,,,,,0,0,6,HCl,3,,1.5,,,,,,,,,,,,,,1.5,,,,,,,,,,,,,,,,,,,,,,,,,,,,,,,,,,,,,,,,,,,,,,,,,61b05b841596e10017e2fa1b_61b05b841596e10017e2fa1d.xml
47,超级双相钢2507,双相不锈钢,中温时效处理,,,3.43,6.74,,,0.55,,0.13,0.029,,,0.27,,0.022,0.69,0.002,25.15,未充氢热处理,中温时效处理,,900,600,,,,,,,,,,,,,25074DLEPR,,1,30,0.0025,,,,,,,,0,0,8,HCl,3,,1.5,,,,,,,,,,,,,,1.5,,,,,,,,,,,,,,,,,,,,,,,,,,,,,,,,,,,,,,,,,,,,,,,,,61b05bb01596e10017e2fbf7_61b05bb01596e10017e2fbf9.xml
47,超级双相钢2507,双相不锈钢,中温时效处理,,,3.43,6.74,,,0.55,,0.13,0.029,,,0.27,,0.022,0.69,0.002,25.15,未充氢热处理,中温时效处理,,900,1440,,,,,,,,,,,,,25074DLEPR,,1,30,0.0025,,,,,,,,0,0,8,HCl,3,,1.5,,,,,,,,,,,,,,1.5,,,,,,,,,,,,,,,,,,,,,,,,,,,,,,,,,,,,,,,,,,,,,,,,,61b05c2a1596e10017e30181_61b05c2a1596e10017e30183.xml
47,超级双相钢2507,双相不锈钢,中温时效处理,,,3.43,6.74,,,0.55,,0.13,0.029,,,0.27,,0.022,0.69,0.002,25.15,未充氢热处理,中温时效处理,,900,10,,,,,,,,,,,,,25074DLEPR,,1,30,0.0035,,,,,,,,0,0,1,HCl,3,,1.5,,,,,,,,,,,,,,1.5,,,,,,,,,,,,,,,,,,,,,,,,,,,,,,,,,,,,,,,,,,,,,,,,,61b05c851596e10017e3035d_61b05c851596e10017e3035f.xml
47,超级双相钢2507,双相不锈钢,中温时效处理,,,3.43,6.74,,,0.55,,0.13,0.029,,,0.27,,0.022,0.69,0.002,25.15,未充氢热处理,中温时效处理,,900,30,,,,,,,,,,,,,25074DLEPR,,1,30,0.0035,,,,,,,,0,0,1.5,HCl,3,,1.5,,,,,,,,,,,,,,1.5,,,,,,,,,,,,,,,,,,,,,,,,,,,,,,,,,,,,,,,,,,,,,,,,,61b05c9e1596e10017e30539_61b05c9e1596e10017e3053b.xml
47,超级双相钢2507,双相不锈钢,中温时效处理,,,3.43,6.74,,,0.55,,0.13,0.029,,,0.27,,0.022,0.69,0.002,25.15,未充氢热处理,中温时效处理,,900,60,,,,,,,,,,,,,25074DLEPR,,1,30,0.0035,,,,,,,,0,0,1.5,HCl,3,,1.5,,,,,,,,,,,,,,1.5,,,,,,,,,,,,,,,,,,,,,,,,,,,,,,,,,,,,,,,,,,,,,,,,,61b05cbb1596e10017e30715_61b05cbb1596e10017e30717.xml
47,超级双相钢2507,双相不锈钢,中温时效处理,,,3.43,6.74,,,0.55,,0.13,0.029,,,0.27,,0.022,0.69,0.002,25.15,未充氢热处理,中温时效处理,,900,120,,,,,,,,,,,,,25074DLEPR,,1,30,0.0035,,,,,,,,0,0,1.5,HCl,3,,1.5,,,,,,,,,,,,,,1.5,,,,,,,,,,,,,,,,,,,,,,,,,,,,,,,,,,,,,,,,,,,,,,,,,61b05cd71596e10017e308f1_61b05cd71596e10017e308f3.xml
47,超级双相钢2507,双相不锈钢,中温时效处理,,,3.43,6.74,,,0.55,,0.13,0.029,,,0.27,,0.022,0.69,0.002,25.15,未充氢热处理,中温时效处理,,900,240,,,,,,,,,,,,,25074DLEPR,,1,30,0.0035,,,,,,,,0,0,1.5,HCl,3,,1.5,,,,,,,,,,,,,,1.5,,,,,,,,,,,,,,,,,,,,,,,,,,,,,,,,,,,,,,,,,,,,,,,,,61b05d041596e10017e30acd_61b05d041596e10017e30acf.xml
47,超级双相钢2507,双相不锈钢,中温时效处理,,,3.43,6.74,,,0.55,,0.13,0.029,,,0.27,,0.022,0.69,0.002,25.15,未充氢热处理,中温时效处理,,900,1440,,,,,,,,,,,,,25074DLEPR,,1,30,0.0035,,,,,,,,0,0,2,HCl,3,,1.5,,,,,,,,,,,,,,1.5,,,,,,,,,,,,,,,,,,,,,,,,,,,,,,,,,,,,,,,,,,,,,,,,,61b05d241596e10017e30ca9_61b05d241596e10017e30cab.xml
47,超级双相钢2507,双相不锈钢,中温时效处理,,,3.43,6.74,,,0.55,,0.13,0.029,,,0.27,,0.022,0.69,0.002,25.15,未充氢热处理,中温时效处理,,900,600,,,,,,,,,,,,,25074DLEPR,,1,30,0.0035,,,,,,,,0,0,2,HCl,3,,1.5,,,,,,,,,,,,,,1.5,,,,,,,,,,,,,,,,,,,,,,,,,,,,,,,,,,,,,,,,,,,,,,,,,61b05d461596e10017e30e85_61b05d461596e10017e30e87.xml
47,超级双相钢2507,双相不锈钢,固溶处理,,,3.43,6.74,,,0.55,,0.13,0.029,,,0.27,,0.022,0.69,0.002,25.15,未充氢热处理,固溶处理,,1050,120,,,,,,,,,,,,,2507临界点蚀温度,,1,,,,,25,-0.9,1,92,,,,,NaCl,1,,1,,,,,,,,,,1,,,,,,,,,,,,,,,,,,,,,,,,,,,,,,,,,,,,,,,,,,,,,,,,,,,,,619de8dd1d049e00170d8c13_619de8dd1d049e00170d8c15.xml
47,超级双相钢2507,双相不锈钢,固溶处理,,,3.43,6.74,,,0.55,,0.13,0.029,,,0.27,,0.022,0.69,0.002,25.15,未充氢热处理,固溶处理,,1030,120,,,,,,,,,,,,,2507 临界点蚀温度,,1,,,,,25,-0.9,1,86,,,,,NaCl,1,,1,,,,,,,,,,1,,,,,,,,,,,,,,,,,,,,,,,,,,,,,,,,,,,,,,,,,,,,,,,,,,,,,619de9031d049e00170d8df4_619de6b31d049e00170d8057.xml
47,超级双相钢2507,双相不锈钢,固溶处理,,,3.43,6.74,,,0.55,,0.13,0.029,,,0.27,,0.022,0.69,0.002,25.15,未充氢热处理,固溶处理,,1100,120,,,,,,,,,,,,,2507临界点蚀温度,,1,,,,,25,-0.9,1,94,,,,,NaCl,1,,1,,,,,,,,,,1,,,,,,,,,,,,,,,,,,,,,,,,,,,,,,,,,,,,,,,,,,,,,,,,,,,,,619dea3e1d049e00170d9401_619dea3e1d049e00170d9403.xml
47,超级双相钢2507,双相不锈钢,固溶处理,,,3.43,6.74,,,0.55,,0.13,0.029,,,0.27,,0.022,0.69,0.002,25.15,未充氢热处理,固溶处理,,1080,120,,,,,,,,,,,,,2507临界点蚀温度,,1,,,,,25,-0.9,1,96,,,,,NaCl,1,,1,,,,,,,,,,1,,,,,,,,,,,,,,,,,,,,,,,,,,,,,,,,,,,,,,,,,,,,,,,,,,,,,619deab61d049e00170d95f5_619deab61d049e00170d95f7.xml
47,超级双相钢2507,双相不锈钢,固溶处理,,,3.43,6.74,,,0.55,,0.13,0.029,,,0.27,,0.022,0.69,0.002,25.15,未充氢热处理,固溶处理,,1150,120,,,,,,,,,,,,,2507临界点蚀温度,,1,,,,,25,-0.9,1,90.2,,,,,NaCl,1,,1,,,,,,,,,,1,,,,,,,,,,,,,,,,,,,,,,,,,,,,,,,,,,,,,,,,,,,,,,,,,,,,,619deb171d049e00170d97db_619deb171d049e00170d97dd.xml
47,超级双相钢2507,双相不锈钢,固溶处理,,,3.43,6.74,,,0.55,,0.13,0.029,,,0.27,,0.022,0.69,0.002,25.15,未充氢热处理,固溶处理,,1180,120,,,,,,,,,,,,,2507临界点蚀温度,,1,,,,,25,-0.9,1,81.4,,,,,NaCl,1,,1,,,,,,,,,,1,,,,,,,,,,,,,,,,,,,,,,,,,,,,,,,,,,,,,,,,,,,,,,,,,,,,,619deb4f1d049e00170d9b13_619deb4f1d049e00170d9b15.xml
47,超级双相钢2507,双相不锈钢,固溶处理,,,3.43,6.74,,,0.55,,0.13,0.029,,,0.27,,0.022,0.69,0.002,25.15,未充氢热处理,固溶处理,,1200,120,,,,,,,,,,,,,2507临界点蚀温度,,1,,,,,25,-0.9,1,79,,,,,NaCl,1,,1,,,,,,,,,,1,,,,,,,,,,,,,,,,,,,,,,,,,,,,,,,,,,,,,,,,,,,,,,,,,,,,,619debda1d049e00170d9e5c_619debda1d049e00170d9e5e.xml
41,DSS2205,双相不锈钢,焊接未热处理,0.069,,3.02,5.72,,,0.46,,,0.008,66.651,,0.17,,0.021,1.52,0.001,22.36,未热处理,焊接未热处理,no-heat-treatment,,,,,,,,,,,,,,,DSS2205激光焊接头样品CPT,,1,,,,,0,0.75,1,42,,,,,NaCl,1,,1,,,,,,,,,,1,,,,,,,,,,,,,,,,,,,,,,,,,,,,,,,,,,,,,,,,,,,,,,,,,,,,,61a6e5ea1596e10017d31079_61a6e5ea1596e10017d3107b.xml
41,DSS2205,双相不锈钢,焊接未热处理,0.069,,3.02,5.72,,,0.46,,,0.008,66.651,,0.17,,0.021,1.52,0.001,22.36,未热处理,焊接未热处理,no-heat-treatment,,,,,,,,,,,,,,,DSS2205母材样品CPT,,1,,,,,0,0.75,1,56,,,,,NaCl,1,,1,,,,,,,,,,1,,,,,,,,,,,,,,,,,,,,,,,,,,,,,,,,,,,,,,,,,,,,,,,,,,,,,61a6e6491596e10017d31232_61a6e6491596e10017d31234.xml
4,Feb-05,双相不锈钢,无,,,3.15,5.73,,,0.32,,0.24,0.023,,,0.18,,0.017,1.4,0.001,22.43,2205,无,no-heat-treatment,,,,,,,,,,,,,,,CPT,,1,,,,,25,0,1,55.3,,,,,NaCl,1,,1,,,,,,,,,,1,,,,,,,,,,,,,,,,,,,,,,,,,,,,,,,,,,,,,,,,,,,,,,,,,,,,,61ad6d7e1596e10017e27c04_61639e16de132d001784d3e0.xml
4,二大气压硫化氢2205,双相不锈钢,无,,,2.55,4.91,,,0.3,,0.23,0.03,,,0.16,,0.017,0.81,,22.16,2205,无,no-heat-treatment,,,,,,,,,,,,,,,CPT,,1,,,,,1,0,1,22.83,,,,,NaCl,1,,1,,,,,,,,,,1,,,,,,,,,,,,,,,,,,,,,,,,,,,,,,,,,,,,,,,,,,,,,,,,,,,,,61ad6d9a1596e10017e27d8d_616149a1de132d0017677f7d.xml
13,BFS600(Ni1),奥氏体不锈钢,固溶,,,,1.3,,,0.4,,1.4,0.02,,,0.16,,0.06,9.5,0.002,15,热处理,固溶,,1050,30,1050,30,,,,,,,,,,,CPT,,1,,,,,2,0.25,1,21.5,,,,,NaCl,1,,1,,,,,,,,,,1,,,,,,,,,,,,,,,,,,,,,,,,,,,,,,,,,,,,,,,,,,,,,,,,,,,,,61adc6661596e10017e28406_61adc6501596e10017e2824d.xml
13,BFS600(Ni1),奥氏体不锈钢,固溶,,,,1.3,,,0.4,,1.4,0.02,,,0.16,,0.06,9.5,0.002,15,热处理,固溶,,1050,30,,,,,,,,,,,,,CPT,,1,,,,,2,0.25,1,15.6,,,,,NaCl,1,,1,,,,,,,,,,1,,,,,,,,,,,,,,,,,,,,,,,,,,,,,,,,,,,,,,,,,,,,,,,,,,,,,61adc8771596e10017e2863c_61adc8771596e10017e2863e.xml
13,BFS600(Ni1),奥氏体不锈钢,固溶,,,,1.3,,,0.4,,1.4,0.02,,,0.16,,0.06,9.5,0.002,15,热处理,固溶,,1050,30,,,,,,,,,,,,,CPT,,1,,,,,2,0.25,1,15.5,,,,,NaCl,1,,1,,,,,,,,,,1,,,,,,,,,,,,,,,,,,,,,,,,,,,,,,,,,,,,,,,,,,,,,,,,,,,,,61adca051596e10017e289ab_61adca051596e10017e289ad.xml
13,BFS600(Ni1),奥氏体不锈钢,固溶,,,,1.3,,,0.4,,1.4,0.02,,,0.16,,0.06,9.5,0.002,15,热处理,固溶,,1050,30,,,,,,,,,,,,,CPT,,1,,,,,2,0.25,1,15.3,,,,,NaCl,1,,1,,,,,,,,,,1,,,,,,,,,,,,,,,,,,,,,,,,,,,,,,,,,,,,,,,,,,,,,,,,,,,,,61adcaa31596e10017e28b65_61adcaa31596e10017e28b67.xml
13,BFS600(Ni1),奥氏体不锈钢,固溶,,,,1.3,,,0.4,,1.4,0.02,,,0.16,,0.06,9.5,0.002,15,热处理,固溶,,1050,30,,,,,,,,,,,,,CPT,,1,,,,,2,0.25,1,15.1,,,,,NaCl,1,,1,,,,,,,,,,1,,,,,,,,,,,,,,,,,,,,,,,,,,,,,,,,,,,,,,,,,,,,,,,,,,,,,61adcae81596e10017e28d1f_61adcae81596e10017e28d21.xml
13,BFS600(Ni1),奥氏体不锈钢,固溶,,,,1.3,,,0.4,,1.4,0.02,,,0.16,,0.06,9.5,0.002,15,热处理,固溶,,1050,30,,,,,,,,,,,,,CPT,,1,,,,,2,0.25,1,13.5,,,,,NaCl,1,,1,,,,,,,,,,1,,,,,,,,,,,,,,,,,,,,,,,,,,,,,,,,,,,,,,,,,,,,,,,,,,,,,61adcb1f1596e10017e28ed9_61adcb1f1596e10017e28edb.xml
13,BFS600(Ni1),奥氏体不锈钢,固溶,,,,1.3,,,0.4,,1.4,0.02,,,0.16,,0.06,9.5,0.002,15,热处理,固溶,,1050,30,,,,,,,,,,,,,CPT,,1,,,,,2,0.25,1,15.3,,,,,NaCl,1,,1,,,,,,,,,,1,,,,,,,,,,,,,,,,,,,,,,,,,,,,,,,,,,,,,,,,,,,,,,,,,,,,,61adcb561596e10017e29093_61adcb561596e10017e29095.xml
13,BFS600(Ni1),奥氏体不锈钢,固溶,,,,1.3,,,0.4,,1.4,0.02,,,0.16,,0.06,9.5,0.002,15,热处理,固溶,,1050,30,,,,,,,,,,,,,CPT,,1,,,,,2,0.25,1,16,,,,,NaCl,1,,1,,,,,,,,,,1,,,,,,,,,,,,,,,,,,,,,,,,,,,,,,,,,,,,,,,,,,,,,,,,,,,,,61adcb8c1596e10017e2924d_61adcb8c1596e10017e2924f.xml
13,BFS600(Ni1),奥氏体不锈钢,固溶,,,,1.3,,,0.4,,1.4,0.02,,,0.16,,0.06,9.5,0.002,15,热处理,固溶,,1050,30,,,,,,,,,,,,,Epit,,1,25,0.0001667,-0.4,0.284,,,,,,,,,NaCl,1,3.5,,,,,,,,,,3.5,,,,,,,,,,,,,,,,,,,,,,,,,,,,,,,,,,,,,,,,,,,,,,,,,,,,,,61add3861596e10017e2946d_61add3861596e10017e2946f.xml
13,BFS600(Ni1),奥氏体不锈钢,固溶,,,,1.3,,,0.4,,1.4,0.02,,,0.16,,0.06,9.5,0.002,15,热处理,固溶,,1050,30,,,,,,,,,,,,,Epit,,1,25,0.0001667,-0.4,0.234,,,,,,,,,NaCl,1,3.5,,,,,,,,,,3.5,,,,,,,,,,,,,,,,,,,,,,,,,,,,,,,,,,,,,,,,,,,,,,,,,,,,,,61add3e71596e10017e29628_61add3e71596e10017e2962a.xml
13,BFS600(Ni1),奥氏体不锈钢,固溶,,,,1.3,,,0.4,,1.4,0.02,,,0.16,,0.06,9.5,0.002,15,热处理,固溶,,1050,30,,,,,,,,,,,,,Epit,,1,25,0.0001667,-0.4,0.196,,,,,,,,,NaCl,1,3.5,,,,,,,,,,3.5,,,,,,,,,,,,,,,,,,,,,,,,,,,,,,,,,,,,,,,,,,,,,,,,,,,,,,61add42f1596e10017e297e3_61add42f1596e10017e297e5.xml
13,BFS600(Ni1),奥氏体不锈钢,固溶,,,,1.3,,,0.4,,1.4,0.02,,,0.16,,0.06,9.5,0.002,15,热处理,固溶,,1050,30,1050,30,,,,,,,,,,,Epit,,1,25,0.0001667,-0.4,0.178,,,,,,,,,NaCl,1,3.5,,,,,,,,,,3.5,,,,,,,,,,,,,,,,,,,,,,,,,,,,,,,,,,,,,,,,,,,,,,,,,,,,,,61add4561596e10017e2999e_61add4561596e10017e299a0.xml
13,BFS600(Ni1),奥氏体不锈钢,固溶,,,,1.3,,,0.4,,1.4,0.02,,,0.16,,0.06,9.5,0.002,15,热处理,固溶,,1050,30,,,,,,,,,,,,,Epit,,1,25,0.0001667,-0.4,0.16,,,,,,,,,NaCl,1,3.5,,,,,,,,,,3.5,,,,,,,,,,,,,,,,,,,,,,,,,,,,,,,,,,,,,,,,,,,,,,,,,,,,,,61af1c3f1596e10017e29b5a_61af1c3f1596e10017e29b5c.xml
13,BFS600(Ni1),奥氏体不锈钢,固溶,,,,1.3,,,0.4,,1.4,0.02,,,0.16,,0.06,9.5,0.002,15,热处理,固溶,,1050,30,1050,30,,,,,,,,,,,Epit,,1,25,0.0001667,-0.4,0.115,,,,,,,,,NaCl,1,3.5,,,,,,,,,,3.5,,,,,,,,,,,,,,,,,,,,,,,,,,,,,,,,,,,,,,,,,,,,,,,,,,,,,,61af1c621596e10017e29d15_61af1c621596e10017e29d17.xml
13,BFS600(Ni1),奥氏体不锈钢,固溶,,,,1.3,,,0.4,,1.4,0.02,,,0.16,,0.06,9.5,0.002,15,热处理,固溶,,1050,30,,,,,,,,,,,,,Epit,,1,25,0.0001667,-0.4,0.201,,,,,,,,,NaCl,1,3.5,,,,,,,,,,3.5,,,,,,,,,,,,,,,,,,,,,,,,,,,,,,,,,,,,,,,,,,,,,,,,,,,,,,61af1c9b1596e10017e29ed0_61af1c9b1596e10017e29ed2.xml
13,BFS600(Ni1),奥氏体不锈钢,固溶,,,,1.3,,,0.4,,1.4,0.02,,,0.16,,0.06,9.5,0.002,15,热处理,固溶,,1050,30,1050,30,,,,,,,,,,,Epit,,1,25,0.0001667,-0.4,0.236,,,,,,,,,NaCl,1,3.5,,,,,,,,,,3.5,,,,,,,,,,,,,,,,,,,,,,,,,,,,,,,,,,,,,,,,,,,,,,,,,,,,,,61af1cc41596e10017e2a08b_61af1cc51596e10017e2a08d.xml
13,BFS600(Ni1),奥氏体不锈钢,固溶,,,,1.3,,,0.4,,1.4,0.02,,,0.16,,0.06,9.5,0.002,15,热处理,固溶,,1050,30,,,,,,,,,,,,,Epit,,1,25,0.0001667,-0.4,0.233,,,,,,,,,NaCl,1,3.5,,,,,,,,,,3.5,,,,,,,,,,,,,,,,,,,,,,,,,,,,,,,,,,,,,,,,,,,,,,,,,,,,,,61af205a1596e10017e2a413_61af205a1596e10017e2a415.xml
13,BFS600(Ni1),奥氏体不锈钢,固溶,,,,1.3,,,0.4,,1.4,0.02,,,0.16,,0.06,9.5,0.002,15,热处理,固溶,,1050,30,,,,,,,,,,,,,Epit,,1,25,0.0001667,-0.4,0.221,,,,,,,,,NaCl,1,3.5,,,,,,,,,,3.5,,,,,,,,,,,,,,,,,,,,,,,,,,,,,,,,,,,,,,,,,,,,,,,,,,,,,,61af20e61596e10017e2a9ab_61af20e61596e10017e2a9ad.xml
13,BFS600(Ni1),奥氏体不锈钢,固溶,,,,1.3,,,0.4,,1.4,0.02,,,0.16,,0.06,9.5,0.002,15,热处理,固溶,,1050,30,,,,,,,,,,,,,Epit,,1,25,0.0001667,-0.4,0.206,,,,,,,,,NaCl,1,3.5,,,,,,,,,,3.5,,,,,,,,,,,,,,,,,,,,,,,,,,,,,,,,,,,,,,,,,,,,,,,,,,,,,,61af24611596e10017e2ab75_61af24611596e10017e2ab77.xml
13,BFS600(Ni1),奥氏体不锈钢,固溶,,,,1.3,,,0.4,,1.4,0.02,,,0.16,,0.06,9.5,0.002,15,热处理,固溶,,1050,30,,,,,,,,,,,,,Epit,,1,25,0.0001667,-0.4,0.189,,,,,,,,,NaCl,1,3.5,,,,,,,,,,3.5,,,,,,,,,,,,,,,,,,,,,,,,,,,,,,,,,,,,,,,,,,,,,,,,,,,,,,61af24a41596e10017e2ad30_61af24a41596e10017e2ad32.xml
13,BFS600(Ni1),奥氏体不锈钢,固溶,,,,1.3,,,0.4,,1.4,0.02,,,0.16,,0.06,9.5,0.002,15,热处理,固溶,,1050,30,,,,,,,,,,,,,Epit,,1,25,0.0001667,-0.4,0.168,,,,,,,,,NaCl,1,3.5,,,,,,,,,,3.5,,,,,,,,,,,,,,,,,,,,,,,,,,,,,,,,,,,,,,,,,,,,,,,,,,,,,,61b05b1b1596e10017e2f2ed_61b05b1b1596e10017e2f2ef.xml
13,BFS600(Ni1),奥氏体不锈钢,固溶,,,,1.3,,,0.4,,1.4,0.02,,,0.16,,0.06,9.5,0.002,15,热处理,固溶,,1050,30,,,,,,,,,,,,,Epit,,1,25,0.0001667,-0.4,0.127,,,,,,,,,NaCl,1,3.5,,,,,,,,,,3.5,,,,,,,,,,,,,,,,,,,,,,,,,,,,,,,,,,,,,,,,,,,,,,,,,,,,,,61b05b5e1596e10017e2f688_61b05b5e1596e10017e2f68a.xml
13,BFS600(Ni1),奥氏体不锈钢,固溶,,,,1.3,,,0.4,,1.4,0.02,,,0.16,,0.06,9.5,0.002,15,热处理,固溶,,1050,30,,,,,,,,,,,,,Epit,,1,25,0.0001667,-0.4,0.184,,,,,,,,,NaCl,1,3.5,,,,,,,,,,3.5,,,,,,,,,,,,,,,,,,,,,,,,,,,,,,,,,,,,,,,,,,,,,,,,,,,,,,61b05bb81596e10017e2fbfb_61b05bb81596e10017e2fbfd.xml
13,BFS600(Ni1),奥氏体不锈钢,固溶,,,,1.3,,,0.4,,1.4,0.02,,,0.16,,0.06,9.5,0.002,15,热处理,固溶,,1050,30,,,,,,,,,,,,,Epit,,1,25,0.0001667,-0.4,0.207,,,,,,,,,NaCl,1,3.5,,,,,,,,,,3.5,,,,,,,,,,,,,,,,,,,,,,,,,,,,,,,,,,,,,,,,,,,,,,,,,,,,,,61b05c281596e10017e3017d_61b05c281596e10017e3017f.xml
14,BFS600(Ni4),奥氏体不锈钢,固溶,,,,4.1,,,0.4,,1.6,0.03,,,0.11,,0.06,6.15,0.004,16,热处理,固溶,,1050,30,,,,,,,,,,,,,Epit,,1,25,0.0001667,-0.4,0.5,,,,,,,,,NaCl,1,,0.02,,,,,,,,,,0.02,,,,,,,,,,,,,,,,,,,,,,,,,,,,,,,,,,,,,,,,,,,,,,,,,,,,,61b060c71596e10017e31260_61b060c71596e10017e31262.xml
14,BFS600(Ni4),奥氏体不锈钢,固溶,,,,4.1,,,0.4,,1.6,0.03,,,0.11,,0.06,6.15,0.004,16,热处理,固溶,,1050,30,,,,,,,,,,,,,Epit,,1,25,0.0001667,-0.4,0.42,,,,,,,,,NaCl,1,,0.02,,,,,,,,,,0.02,,,,,,,,,,,,,,,,,,,,,,,,,,,,,,,,,,,,,,,,,,,,,,,,,,,,,61b0660f1596e10017e315c5_61b0660f1596e10017e315c7.xml
14,BFS600(Ni4),奥氏体不锈钢,固溶,,,,4.1,,,0.4,,1.6,0.03,,,0.11,,0.06,6.15,0.004,16,热处理,固溶,,1050,30,,,,,,,,,,,,,Epit,,1,25,0.0001667,-0.4,0.42,,,,,,,,,NaCl,1,,0.02,,,,,,,,,,0.02,,,,,,,,,,,,,,,,,,,,,,,,,,,,,,,,,,,,,,,,,,,,,,,,,,,,,61b066c31596e10017e31b5e_61b066c41596e10017e31b60.xml
14,BFS600(Ni4),奥氏体不锈钢,固溶,,,,4.1,,,0.4,,1.6,0.03,,,0.11,,0.06,6.15,0.004,16,热处理,固溶,,1050,30,,,,,,,,,,,,,Epit,,1,25,0.0001667,-0.4,0.38,,,,,,,,,NaCl,1,,0.02,,,,,,,,,,0.02,,,,,,,,,,,,,,,,,,,,,,,,,,,,,,,,,,,,,,,,,,,,,,,,,,,,,61b067bc1596e10017e323c6_61b067bc1596e10017e323c8.xml
14,BFS600(Ni4),奥氏体不锈钢,固溶,,,,4.1,,,0.4,,1.6,0.03,,,0.11,,0.06,6.15,0.004,16,热处理,固溶,,1050,30,,,,,,,,,,,,,Epit,,1,25,0.0001667,-0.4,0.37,,,,,,,,,NaCl,1,,0.02,,,,,,,,,,0.02,,,,,,,,,,,,,,,,,,,,,,,,,,,,,,,,,,,,,,,,,,,,,,,,,,,,,61b068111596e10017e32629_61b068111596e10017e3262b.xml
14,BFS600(Ni4),奥氏体不锈钢,固溶,,,,4.1,,,0.4,,1.6,0.03,,,0.11,,0.06,6.15,0.004,16,热处理,固溶,,1050,30,,,,,,,,,,,,,Epit,,1,25,0.0001667,-0.4,0.43,,,,,,,,,NaCl,1,,0.02,,,,,,,,,,0.02,,,,,,,,,,,,,,,,,,,,,,,,,,,,,,,,,,,,,,,,,,,,,,,,,,,,,61b0684e1596e10017e327e4_61b0684e1596e10017e327e6.xml
