Repository: yuyouyu32/106Lab_Project

# 106Lab_ML
106Lab's machine learning programs.

File: 点蚀电位/点蚀电位拆分数据.csv (part 6 of 7)
e-6,heat-treatment/time-6,heat-treatment/temperature-7,heat-treatment/time-7,test-name,result/no-pitting,info/testing-area,info/temperature,info/scan-rate,info/initial-potential,result/pitting-breakdown-potential,info/initial-temperature,info/polarized-potential,info/heating-rate,result/critical-pitting-temperature,info/current-density,result/maximum-activation-current-density,result/maximum-reactivation-current-density,result/current-reactivation-ratio,solution/solute-1,solute-1,solution/weight-concentration-1,solution/mol-concentration-1,solution/solute-2,solute-2,solution/weight-concentration-2,solution/mol-concentration-2,solution/solute-3,solute-3,solution/weight-concentration-3,solution/mol-concentration-3,NaCl-weight,NaCl-mol,H2SO4-weight,H2SO4-mol,HCL-weight,HCL-mol,Oxalic acid-weight,Oxalic acid-mol,过硫酸铵-weight,过硫酸铵-mol,NaBr-weight,NaBr-mol,FeCl3-weight,FeCl3-mol,硼酸-weight,硼酸-mol,NaBr+NaCl-weight,NaBr+NaCl-mol,Na2SO4-weight,Na2SO4-mol,OH--weight,OH-mol,硼酸盐-weight,硼酸盐-mol,KSCN-weight,KSCN-mol,SnCl2-weight,SnCl2-mol,氢氧化钠-weight,氢氧化钠-mol,ferric sulphate-weight,ferric sulphate-mol,immersion-test//solid-content,immersion-test//boiling,immersion-test//cycles,cycle-number-1,weight-after-test-1,corrosion-rate-1,cycle-number-2,weight-after-test-2,corrosion-rate-2,cycle-number-3,weight-after-test-3,corrosion-rate-3,cycle-number-4,weight-after-test-4,corrosion-rate-4,cycle-number-5,weight-after-test-5,corrosion-rate-5,cycle-number-6,weight-after-test-6,corrosion-rate-6,PREN,xml
48,LDX2101,双相不锈钢,固溶加敏化,,,0.3,1.53,,,0.28,,0.29,0.019,,,0.21,,0.02,5.4,0.001,21.08,热处理,固溶加敏化,,1100,120,700,60,,,,,,,,,,,,,,,,,,,,,,,,,,,,,,,,,,,,,,,,,,,,,,,,,,,,,,,,,,,,,,,,,,,,,,,,,,,,,,,,,,,,,,,,,,,,619de7e71d049e00170d87e8_619de14d1d049e00170d6d7a.xml
51,DSS 2404,双相不锈钢,固溶加退火,,,1.54,3.39,,,0.37,,2.29,0.012,65.138,,0.23,,0.01,3.01,,24.01,热处理,固溶加退火,,1030,60,,,,,,,,,,,,,1030℃退火样品CPT后铁素体的PREN值,,,,,,,,,,,,,,,,,,,,,,,,,,,,,,,,,,,,,,,,,,,,,,,,,,,,,,,,,,,,,,,,,,,,,,,,,,,,,,,,32.574,619dead11d049e00170d97d5_619dead11d049e00170d97d7.xml
51,DSS 2404,双相不锈钢,固溶加退火,,,1.54,3.39,,,0.37,,2.29,0.012,65.138,,0.23,,0.01,3.01,,24.01,热处理,固溶加退火,,1050,60,,,,,,,,,,,,,1050℃退火样品CPT后铁素体的PREN值,,,,,,,,,,,,,,,,,,,,,,,,,,,,,,,,,,,,,,,,,,,,,,,,,,,,,,,,,,,,,,,,,,,,,,,,,,,,,,,,32.202,619decd51d049e00170da02d_619decd51d049e00170da02f.xml
51,DSS 2404,双相不锈钢,固溶加退火,,,1.54,3.39,,,0.37,,2.29,0.012,65.138,,0.23,,0.01,3.01,,24.01,热处理,固溶加退火,,1080,60,,,,,,,,,,,,,1080℃退火样品CPT后铁素体的PREN值,,,,,,,,,,,,,,,,,,,,,,,,,,,,,,,,,,,,,,,,,,,,,,,,,,,,,,,,,,,,,,,,,,,,,,,,,,,,,,,,32.139,619ded0d1d049e00170da198_619ded0d1d049e00170da19a.xml
51,DSS 2404,双相不锈钢,固溶加退火,,,1.54,3.39,,,0.37,,2.29,0.012,65.138,,0.23,,0.01,3.01,,24.01,热处理,固溶加退火,,1100,60,,,,,,,,,,,,,1100℃退火样品CPT后铁素体的PREN值,,,,,,,,,,,,,,,,,,,,,,,,,,,,,,,,,,,,,,,,,,,,,,,,,,,,,,,,,,,,,,,,,,,,,,,,,,,,,,,,31.847,619ded431d049e00170da303_619ded431d049e00170da305.xml
51,DSS 2404,双相不锈钢,固溶加退火,,,1.54,3.39,,,0.37,,2.29,0.012,65.138,,0.23,,0.01,3.01,,24.01,热处理,固溶加退火,,1130,60,,,,,,,,,,,,,1130℃退火样品CPT后铁素体的PREN值,,,,,,,,,,,,,,,,,,,,,,,,,,,,,,,,,,,,,,,,,,,,,,,,,,,,,,,,,,,,,,,,,,,,,,,,,,,,,,,,31.665,619ded731d049e00170da46e_619ded731d049e00170da470.xml
51,DSS 2404,双相不锈钢,不同温度固溶加退火,,,1.54,3.39,,,0.37,,2.29,0.012,65.138,,0.23,,0.01,3.01,,24.01,热处理,不同温度固溶加退火,,1000,60,1030,60,1080,60,1100,60,1130,60,,,,,DSS 2404的PREN值,,,,,,,,,,,,,,,,,,,,,,,,,,,,,,,,,,,,,,,,,,,,,,,,,,,,,,,,,,,,,,,,,,,,,,,,,,,,,,,,32.77,619dee391d049e00170da63c_619dee391d049e00170da63e.xml
13,BFS600Ni1,奥氏体高强不锈钢,1050℃下固溶处理30min，之后进行水淬处理，接着在600℃-900℃进行中温敏化处理，时效时间范围10-300min，敏化后进行水淬处理,,,,1.2,,,0.4,,1.4,0.03,,,0.16,,0.07,9.5,0.002,14.9,热处理,1050℃下固溶处理30min，之后进行水淬处理，接着在600℃-900℃进行中温敏化处理，时效时间范围10-300min，敏化后进行水淬处理,,600,300,650,300,700,300,750,300,800,300,850,300,900,300,,,,,,,,,,,,,,,,,,,,,,,,,,,,,,,,,,,,,,,,,,,,,,,,,,,,,,,,,,,,,,,,,,,,,,,,,,,,,,,,,,619defa71d049e00170dac15_619defa71d049e00170dac17.xml
51,DSS 2404,双相不锈钢,不同温度固溶加退火,,,1.54,3.39,,,0.37,,2.29,0.012,65.138,,0.23,,0.01,3.01,,24.01,热处理,不同温度固溶加退火,no-heat-treatment,,,,,,,,,,,,,,,DSS 2404的PREN值,,,,,,,,,,,,,,,,,,,,,,,,,,,,,,,,,,,,,,,,,,,,,,,,,,,,,,,,,,,,,,,,,,,,,,,,,,,,,,,,29.76,619defce1d049e00170dac6d_619defce1d049e00170dac6f.xml
51,DSS 2404,双相不锈钢,不同温度固溶加退火,,,1.54,3.39,,,0.37,,2.29,0.012,65.138,,0.23,,0.01,3.01,,24.01,热处理,不同温度固溶加退火,,1000,60,1030,60,1050,60,1080,60,1100,60,1130,60,,,,,,,,,,,,,,,,,,,,,,,,,,,,,,,,,,,,,,,,,,,,,,,,,,,,,,,,,,,,,,,,,,,,,,,,,,,,,,,,,,,,619df2bb1d049e00170db4ec_619df2bb1d049e00170db4ee.xml
47,超级双相钢2507,双相不锈钢,中温时效处理,,,3.43,6.74,,,0.55,,0.13,0.029,,,0.27,,0.022,0.69,0.002,25.15,未充氢热处理,中温时效处理,,900,10,,,,,,,,,,,,,,,,,,,,,,,,,,,,,,,,,,,,,,,,,,,,,,,,,,,,,,,,,,,,,,,,,,,,,,,,,,,,,,,,,,,,,,,,,,,,,,619df3df1d049e00170db6ef_619df3df1d049e00170db6f1.xml
47,超级双相钢2507,双相不锈钢,中温时效处理,,,3.43,6.74,,,0.55,,0.13,0.029,,,0.27,,0.022,0.69,0.002,25.15,未充氢热处理,中温时效处理,,900,30,,,,,,,,,,,,,,,,,,,,,,,,,,,,,,,,,,,,,,,,,,,,,,,,,,,,,,,,,,,,,,,,,,,,,,,,,,,,,,,,,,,,,,,,,,,,,,619df4591d049e00170db8e6_619df4591d049e00170db8ea.xml
47,超级双相钢2507,双相不锈钢,中温时效处理,,,3.43,6.74,,,0.55,,0.13,0.029,,,0.27,,0.022,0.69,0.002,25.15,未充氢热处理,中温时效处理,,900,60,,,,,,,,,,,,,,,,,,,,,,,,,,,,,,,,,,,,,,,,,,,,,,,,,,,,,,,,,,,,,,,,,,,,,,,,,,,,,,,,,,,,,,,,,,,,,,619df5481d049e00170dbbc6_619df5481d049e00170dbbc8.xml
47,超级双相钢2507,双相不锈钢,中温时效处理,,,3.43,6.74,,,0.55,,0.13,0.029,,,0.27,,0.022,0.69,0.002,25.15,未充氢热处理,中温时效处理,,900,120,,,,,,,,,,,,,,,,,,,,,,,,,,,,,,,,,,,,,,,,,,,,,,,,,,,,,,,,,,,,,,,,,,,,,,,,,,,,,,,,,,,,,,,,,,,,,,619df5b51d049e00170dbd3f_619df5b51d049e00170dbd41.xml
47,超级双相钢2507,双相不锈钢,中温时效处理,,,3.43,6.74,,,0.55,,0.13,0.029,,,0.27,,0.022,0.69,0.002,25.15,未充氢热处理,中温时效处理,,900,240,,,,,,,,,,,,,,,,,,,,,,,,,,,,,,,,,,,,,,,,,,,,,,,,,,,,,,,,,,,,,,,,,,,,,,,,,,,,,,,,,,,,,,,,,,,,,,619df61c1d049e00170dbeb8_619df61c1d049e00170dbeba.xml
47,超级双相钢2507,双相不锈钢,中温时效处理,,,3.43,6.74,,,0.55,,0.13,0.029,,,0.27,,0.022,0.69,0.002,25.15,未充氢热处理,中温时效处理,,900,600,,,,,,,,,,,,,,,,,,,,,,,,,,,,,,,,,,,,,,,,,,,,,,,,,,,,,,,,,,,,,,,,,,,,,,,,,,,,,,,,,,,,,,,,,,,,,,619df6571d049e00170dc16b_619df6571d049e00170dc16d.xml
47,超级双相钢2507,双相不锈钢,中温时效处理,,,3.43,6.74,,,0.55,,0.13,0.029,,,0.27,,0.022,0.69,0.002,25.15,未充氢热处理,中温时效处理,,900,1440,,,,,,,,,,,,,,,,,,,,,,,,,,,,,,,,,,,,,,,,,,,,,,,,,,,,,,,,,,,,,,,,,,,,,,,,,,,,,,,,,,,,,,,,,,,,,,619df69e1d049e00170dc2e4_619df69e1d049e00170dc2e6.xml
22,Feb-07,双相不锈钢,无,,0.002,3.81,6.83,,,0.28,,0.21,0.022,,,0.268,,0.014,0.87,0.001,24.82,未充氢未热处理,无,no-heat-treatment,,,,,,,,,,,,,,,PREN,,,,,,,,,,,,,,,,,,,,,,,,,,,,,,,,,,,,,,,,,,,,,,,,,,,,,,,,,,,,,,,,,,,,,,,,,,,,,,,,41.7,619df8e71d049e00170dc760_619df8e71d049e00170dc762.xml
20,254SMO,超级奥氏体不锈钢,无,,,6.02,17.76,,,0.36,,0.72,0.02,,,0.203,,0.012,0.51,0.001,20.06,未充氢未热处理,无,no-heat-treatment,,,,,,,,,,,,,,,43.1,,,,,,,,,,,,,,,,,,,,,,,,,,,,,,,,,,,,,,,,,,,,,,,,,,,,,,,,,,,,,,,,,,,,,,,,,,,,,,,,43.1,619df99b1d049e00170dc989_619df99b1d049e00170dc98b.xml
14,BFS600（Ni4）,奥氏体高强不锈钢,1050 °C下固溶处理30 min，结束后水淬。接着600-900 °C将样品中温敏化处理，时效时间范围为 10-300 min，敏化处理结束后也均进行水淬处理。,,,,4.1,,,0.4,,1.6,0.03,,,0.09,,0.06,6.2,0.002,16.1,热处理,1050 °C下固溶处理30 min，结束后水淬。接着600-900 °C将样品中温敏化处理，时效时间范围为 10-300 min，敏化处理结束后也均进行水淬处理。,,600,300,650,300,700,300,750,300,800,300,850,300,,,,,,,,,,,,,,,,,,,,,,,,,,,,,,,,,,,,,,,,,,,,,,,,,,,,,,,,,,,,,,,,,,,,,,,,,,,,,,,,,,,,619dfc431d049e00170dca05_619dfc431d049e00170dca07.xml
20,254SMO,超级奥氏体不锈钢,无,,,6.02,17.76,,,0.36,,0.72,0.02,,,0.203,,0.012,0.51,0.001,20.06,未充氢未热处理,无,no-heat-treatment,,,,,,,,,,,,,,,PREN,,,,,,,,,,,,,,,,,,,,,,,,,,,,,,,,,,,,,,,,,,,,,,,,,,,,,,,,,,,,,,,,,,,,,,,,,,,,,,,,51.6,619dffde1d049e00170dd302_619dffde1d049e00170dd304.xml
26,UR4565,超级奥氏体不锈钢,无,,0.003,4.4,17.59,,,0.273,,0.066,0.012,,,0.458,0.006,0.014,5.01,0.001,24.6,未充氢未热处理,无,no-heat-treatment,,,,,,,,,,,,,,,PREN,,,,,,,,,,,,,,,,,,,,,,,,,,,,,,,,,,,,,,,,,,,,,,,,,,,,,,,,,,,,,,,,,,,,,,,,,,,,,,,,46.4,619e00531d049e00170dd725_619e00531d049e00170dd727.xml
18,UR926,超级奥氏体不锈钢,无,,,6.02,24.76,,,0.21,,0.94,0.023,,,0.223,,0.019,0.82,0.004,19.6,未充氢未热处理,无,no-heat-treatment,,,,,,,,,,,,,,,PREN,,,,,,,,,,,,,,,,,,,,,,,,,,,,,,,,,,,,,,,,,,,,,,,,,,,,,,,,,,,,,,,,,,,,,,,,,,,,,,,,43,619e00a81d049e00170dd94e_619e00a81d049e00170dd950.xml
28,317LMN,超级奥氏体不锈钢,无,,,4.15,14.01,,,0.56,,0.21,0.023,,,0.171,,0.018,1.56,0.001,17.94,未充氢未热处理,无,no-heat-treatment,,,,,,,,,,,,,,,PREN,,,,,,,,,,,,,,,,,,,,,,,,,,,,,,,,,,,,,,,,,,,,,,,,,,,,,,,,,,,,,,,,,,,,,,,,,,,,,,,,34.4,619e00f81d049e00170ddb77_619e00f81d049e00170ddb79.xml
48,LDX2101,双相不锈钢,固溶加敏化,,,0.3,1.53,,,0.28,,0.29,0.019,,,0.21,,0.02,5.4,0.001,21.08,热处理,固溶加敏化,,1100,120,700,1440,,,,,,,,,,,,,,,,,,,,,,,,,,,,,,,,,,,,,,,,,,,,,,,,,,,,,,,,,,,,,,,,,,,,,,,,,,,,,,,,,,,,,,,,,,,,619e0b3d1d049e00170ddb7b_619de4ea1d049e00170d76d5.xml
48,LDX2101,双相不锈钢,固溶加敏化,,,0.3,1.53,,,0.28,,0.29,0.019,,,0.21,,0.02,5.4,0.001,21.08,热处理,固溶加敏化,,1100,120,700,2880,,,,,,,,,,,,,,,,,,,,,,,,,,,,,,,,,,,,,,,,,,,,,,,,,,,,,,,,,,,,,,,,,,,,,,,,,,,,,,,,,,,,,,,,,,,,619e0ba11d049e00170ddd5d_619de5921d049e00170d78cb.xml
48,LDX2101,双相不锈钢,固溶加敏化,,,0.3,1.53,,,0.28,,0.29,0.019,,,0.21,,0.02,5.4,0.001,21.08,热处理,固溶加敏化,,1100,120,700,30,,,,,,,,,,,,,,,,,,,,,,,,,,,,,,,,,,,,,,,,,,,,,,,,,,,,,,,,,,,,,,,,,,,,,,,,,,,,,,,,,,,,,,,,,,,,619e0cb11d049e00170ddf55_619e0cb11d049e00170ddf57.xml
48,LDX2101,双相不锈钢,固溶加水淬,,,0.3,1.53,,,0.28,,0.29,0.019,,,0.21,,0.02,5.4,0.001,21.08,热处理,固溶加水淬,,1100,120,,,,,,,,,,,,,,,,,,,,,,,,,,,,,,,,,,,,,,,,,,,,,,,,,,,,,,,,,,,,,,,,,,,,,,,,,,,,,,,,,,,,,,,,,,,,,,619e0d6d1d049e00170de0bb_619dde341d049e00170d6945.xml
48,LDX2101,双相不锈钢,固溶加敏化,,,0.3,1.53,,,0.28,,0.29,0.019,,,0.21,,0.02,5.4,0.001,21.08,热处理,固溶加敏化,,1100,120,700,6000,,,,,,,,,,,,,,,,,,,,,,,,,,,,,,,,,,,,,,,,,,,,,,,,,,,,,,,,,,,,,,,,,,,,,,,,,,,,,,,,,,,,,,,,,,,,619e0e051d049e00170de2a2_619e0e051d049e00170de2a4.xml
48,LDX2101,双相不锈钢,固溶加敏化,,,0.3,1.53,,,0.28,,0.29,0.019,,,0.21,,0.02,5.4,0.001,21.08,热处理,固溶加敏化,,1100,120,700,60,,,,,,,,,,,,,,,,,,,,,,,,,,,,,,,,,,,,,,,,,,,,,,,,,,,,,,,,,,,,,,,,,,,,,,,,,,,,,,,,,,,,,,,,,,,,619e0f081d049e00170de48e_619e0f081d049e00170de490.xml
48,LDX2101,双相不锈钢,固溶,,,0.3,1.53,,,0.28,,0.29,0.019,,,0.21,,0.02,5.4,0.001,21.08,热处理,固溶,,1100,120,,,,,,,,,,,,,,,,,,,,,,,,,,,,,,,,,,,,,,,,,,,,,,,,,,,,,,,,,,,,,,,,,,,,,,,,,,,,,,,,,,,,,,,,,,,,,,619e10d01d049e00170de674_619e10d01d049e00170de676.xml
48,LDX2101,双相不锈钢,固溶加敏化,,,0.3,1.53,,,0.28,,0.29,0.019,,,0.21,,0.02,5.4,0.001,21.08,热处理,固溶加敏化,,1100,120,700,30,,,,,,,,,,,,,,,,,,,,,,,,,,,,,,,,,,,,,,,,,,,,,,,,,,,,,,,,,,,,,,,,,,,,,,,,,,,,,,,,,,,,,,,,,,,,619e118e1d049e00170de93e_619e118f1d049e00170de940.xml
48,LDX2101,双相不锈钢,固溶加敏化,,,0.3,1.53,,,0.28,,0.29,0.019,,,0.21,,0.02,5.4,0.001,21.08,热处理,固溶加敏化,,1100,120,700,2880,,,,,,,,,,,,,,,,,,,,,,,,,,,,,,,,,,,,,,,,,,,,,,,,,,,,,,,,,,,,,,,,,,,,,,,,,,,,,,,,,,,,,,,,,,,,619e120b1d049e00170deaa3_619e120b1d049e00170deaa5.xml
48,LDX2101,双相不锈钢,固溶加敏化,,,0.3,1.53,,,0.28,,0.29,0.019,,,0.21,,0.02,5.4,0.001,21.08,热处理,固溶加敏化,,1100,120,700,6000,,,,,,,,,,,,,,,,,,,,,,,,,,,,,,,,,,,,,,,,,,,,,,,,,,,,,,,,,,,,,,,,,,,,,,,,,,,,,,,,,,,,,,,,,,,,619e12741d049e00170dec08_619e12741d049e00170dec0a.xml
41,DSS2205,双相不锈钢,焊接未热处理,0.069,,3.02,5.72,,,0.46,,,0.008,66.651,,0.17,,0.021,1.52,0.001,22.36,未热处理,焊接未热处理,no-heat-treatment,,,,,,,,,,,,,,,,,,,,,,,,,,,,,,,,,,,,,,,,,,,,,,,,,,,,,,,,,,,,,,,,,,,,,,,,,,,,,,,,,,,,,,,,,,,,,,,,61a6dabd1596e10017d3035f_61a6dabd1596e10017d30361.xml
41,DSS2205,双相不锈钢,焊接未热处理,0.069,,3.02,5.72,,,0.46,,,0.008,66.651,,0.17,,0.021,1.52,0.001,22.36,未热处理,焊接未热处理,no-heat-treatment,,,,,,,,,,,,,,,,,,,,,,,,,,,,,,,,,,,,,,,,,,,,,,,,,,,,,,,,,,,,,,,,,,,,,,,,,,,,,,,,,,,,,,,,,,,,,,,,61a6dfad1596e10017d304b8_61a6dfad1596e10017d304ba.xml
41,DSS2205,双相不锈钢,焊接未热处理,0.069,,3.02,5.72,,,0.46,,,0.008,66.651,,0.17,,0.021,1.52,0.001,22.36,未热处理,焊接未热处理,no-heat-treatment,,,,,,,,,,,,,,,,,,,,,,,,,,,,,,,,,,,,,,,,,,,,,,,,,,,,,,,,,,,,,,,,,,,,,,,,,,,,,,,,,,,,,,,,,,,,,,,,61a6dffe1596e10017d30611_61a6dffe1596e10017d30613.xml
41,DSS2205,双相不锈钢,焊接未热处理,0.069,,3.02,5.72,,,0.46,,,0.008,66.651,,0.17,,0.021,1.52,0.001,22.36,未热处理,焊接未热处理,no-heat-treatment,,,,,,,,,,,,,,,,,,,,,,,,,,,,,,,,,,,,,,,,,,,,,,,,,,,,,,,,,,,,,,,,,,,,,,,,,,,,,,,,,,,,,,,,,,,,,,,,61a6e0651596e10017d3076a_61a6e0651596e10017d3076c.xml
41,DSS2205,双相不锈钢,焊接未热处理,0.069,,3.02,5.72,,,0.46,,,0.008,66.651,,0.17,,0.021,1.52,0.001,22.36,未热处理,焊接未热处理,no-heat-treatment,,,,,,,,,,,,,,,,,,,,,,,,,,,,,,,,,,,,,,,,,,,,,,,,,,,,,,,,,,,,,,,,,,,,,,,,,,,,,,,,,,,,,,,,,,,,,,,,61a6e2481596e10017d308c3_61a6e2481596e10017d308c5.xml
41,DSS2205,双相不锈钢,焊接未热处理,0.069,,3.02,5.72,,,0.46,,,0.008,66.651,,0.17,,0.021,1.52,0.001,22.36,未热处理,焊接未热处理,no-heat-treatment,,,,,,,,,,,,,,,,,,,,,,,,,,,,,,,,,,,,,,,,,,,,,,,,,,,,,,,,,,,,,,,,,,,,,,,,,,,,,,,,,,,,,,,,,,,,,,,,61a6e28d1596e10017d30a1c_61a6e28d1596e10017d30a1e.xml
41,DSS2205,双相不锈钢,焊接未热处理,0.069,,3.02,5.72,,,0.46,,,0.008,66.651,,0.17,,0.021,1.52,0.001,22.36,未热处理,焊接未热处理,no-heat-treatment,,,,,,,,,,,,,,,,,,,,,,,,,,,,,,,,,,,,,,,,,,,,,,,,,,,,,,,,,,,,,,,,,,,,,,,,,,,,,,,,,,,,,,,,,,,,,,,,61a6e3bb1596e10017d30b75_61a6e3bb1596e10017d30b77.xml
41,DSS2205,双相不锈钢,焊接未热处理,0.069,,3.02,5.72,,,0.46,,,0.008,66.651,,0.17,,0.021,1.52,0.001,22.36,未热处理,焊接未热处理,no-heat-treatment,,,,,,,,,,,,,,,,,,,,,,,,,,,,,,,,,,,,,,,,,,,,,,,,,,,,,,,,,,,,,,,,,,,,,,,,,,,,,,,,,,,,,,,,,,,,,,,,61a6e4521596e10017d30cd9_61a6e4521596e10017d30cdb.xml
41,DSS2205,双相不锈钢,焊接未热处理,0.069,,3.02,5.72,,,0.46,,,0.008,66.651,,0.17,,0.021,1.52,0.001,22.36,未热处理,焊接未热处理,no-heat-treatment,,,,,,,,,,,,,,,,,,,,,,,,,,,,,,,,,,,,,,,,,,,,,,,,,,,,,,,,,,,,,,,,,,,,,,,,,,,,,,,,,,,,,,,,,,,,,,,,61a6e5001596e10017d30e3d_61a6e5001596e10017d30e3f.xml
41,DSS2205,双相不锈钢,焊接未热处理,0.069,,3.02,5.72,,,0.46,,,0.008,66.651,,0.17,,0.021,1.52,0.001,22.36,未热处理,焊接未热处理,no-heat-treatment,,,,,,,,,,,,,,,,,,,,,,,,,,,,,,,,,,,,,,,,,,,,,,,,,,,,,,,,,,,,,,,,,,,,,,,,,,,,,,,,,,,,,,,,,,,,,,,,61a721ab1596e10017d315e5_61a721ab1596e10017d315e7.xml
41,DSS2205,双相不锈钢,焊接未热处理,0.069,,3.02,5.72,,,0.46,,,0.008,66.651,,0.17,,0.021,1.52,0.001,22.36,未热处理,焊接未热处理,no-heat-treatment,,,,,,,,,,,,,,,,,,,,,,,,,,,,,,,,,,,,,,,,,,,,,,,,,,,,,,,,,,,,,,,,,,,,,,,,,,,,,,,,,,,,,,,,,,,,,,,,61a721c71596e10017d317b9_61a721401596e10017d31411.xml
41,DSS2205,双相不锈钢,焊后热处理,0.069,,3.02,5.72,,,0.46,,,0.008,66.651,,0.17,,0.021,1.52,0.001,22.36,热处理,焊后热处理,,1020,1,,,,,,,,,,,,,,,,,,,,,,,,,,,,,,,,,,,,,,,,,,,,,,,,,,,,,,,,,,,,,,,,,,,,,,,,,,,,,,,,,,,,,,,,,,,,,,61a724f31596e10017d3192d_61a724f31596e10017d3192f.xml
41,DSS2205,双相不锈钢,焊后热处理,0.069,,3.02,5.72,,,0.46,,,0.008,66.651,,0.17,,0.021,1.52,0.001,22.36,热处理,焊后热处理,,1050,1,,,,,,,,,,,,,,,,,,,,,,,,,,,,,,,,,,,,,,,,,,,,,,,,,,,,,,,,,,,,,,,,,,,,,,,,,,,,,,,,,,,,,,,,,,,,,,61a725341596e10017d31ab5_61a725351596e10017d31ab7.xml
6,316L,奥氏体不锈钢,无,,,2.03,10.21,,,0.46,,0.16,0.034,,,0.034,,0.021,1.37,0.001,16.39,未充氢未热处理,无,no-heat-treatment,,,,,,,,,,,,,,,,,,,,,,,,,,,,,,,0,,,,,,,,,,,,,,,,,,,,,,,,,,,,,,,,,,,,,,,,,,,,,,,,,,,,,,,,,,,,,,,,,61b1ce961596e10017e34f25_61b1ce961596e10017e34f27.xml
6,316L,奥氏体不锈钢,无,,,2.03,10.21,,,0.46,,0.16,0.034,,,0.034,,0.021,1.37,0.001,16.39,未充氢未热处理,无,no-heat-treatment,,,,,,,,,,,,,,,,,,,,,,,,,,,,,,,0,,,,,,,,,,,,,,,,,,,,,,,,,,,,,,,,,,,,,,,,,,,,,,,,,,,,,,,,,,,,,,,,,61b1ced01596e10017e35060_61b1ced01596e10017e35062.xml
6,316L,奥氏体不锈钢,无,,,2.03,10.21,,,0.46,,0.16,0.034,,,0.034,,0.021,1.37,0.001,16.39,未充氢未热处理,无,no-heat-treatment,,,,,,,,,,,,,,,,,,,,,,,,,,,,,,,0,,,,,,,,,,,,,,,,,,,,,,,,,,,,,,,,,,,,,,,,,,,,,,,,,,,,,,,,,,,,,,,,,61b1d04c1596e10017e35403_61b1d04c1596e10017e35405.xml
6,316L,奥氏体不锈钢,无,,,2.03,10.21,,,0.46,,0.16,0.034,,,0.034,,0.021,1.37,0.001,16.39,未充氢未热处理,无,no-heat-treatment,,,,,,,,,,,,,,,,,,,,,,,,,,,,,,,0,,,,,,,,,,,,,,,,,,,,,,,,,,,,,,,,,,,,,,,,,,,,,,,,,,,,,,,,,,,,,,,,,61b1d0b91596e10017e3553f_61b1d0b91596e10017e35541.xml
6,316L,奥氏体不锈钢,无,,,2.03,10.21,,,0.46,,0.16,0.034,,,0.034,,0.021,1.37,0.001,16.39,未充氢未热处理,无,no-heat-treatment,,,,,,,,,,,,,,,,,,,,,,,,,,,,,,,0,,,,,,,,,,,,,,,,,,,,,,,,,,,,,,,,,,,,,,,,,,,,,,,,,,,,,,,,,,,,,,,,,61b1d0fb1596e10017e358d9_61b1ce441596e10017e34dec.xml
6,316L,奥氏体不锈钢,无,,,2.03,10.21,,,0.46,,0.16,0.034,,,0.034,,0.021,1.37,0.001,16.39,未充氢未热处理,无,no-heat-treatment,,,,,,,,,,,,,,,,,,,,,,,,,,,,,,,0,,,,,,,,,,,,,,,,,,,,,,,,,,,,,,,,,,,,,,,,,,,,,,,,,,,,,,,,,,,,,,,,,61b1d6571596e10017e35a11_61b1d6571596e10017e35a13.xml
6,316L,奥氏体不锈钢,无,,,2.03,10.21,,,0.46,,0.16,0.034,,,0.034,,0.021,1.37,0.001,16.39,未充氢未热处理,无,no-heat-treatment,,,,,,,,,,,,,,,,,,,,,,,,,,,,,,,0,,,,,,,,,,,,,,,,,,,,,,,,,,,,,,,,,,,,,,,,,,,,,,,,,,,,,,,,,,,,,,,,,61b1d6a81596e10017e35b4b_61b1d6a81596e10017e35b4d.xml
4,UNS S32304,duplex stainless steel,solution treatment-quench(in water),,,0.3,4,,,0.45,,,0.04,,,,,0.018,1.48,,22.9,未充氢热处理,solution treatment-quench(in water),,1200,60,,,,,,,,,,,,,UNS S32304未充氢样临界点蚀温度,,1,,,,,0,0.6,1,52,,,,,NaCl,1,,1,,,,,,,,,,1,,,,,,,,,,,,,,,,,,,,,,,,,,,,,,,,,,,,,,,,,,,,,,,,,,,,,61b3067f1596e10017e36419_61b3067f1596e10017e3641b.xml
4,UNS S32304,duplex stainless steel,solution treatment-quench(in water),,,0.3,4,,,0.45,,,,,,,,0.018,1.48,0.004,22.9,未充氢热处理,solution treatment-quench(in water),,1150,60,,,,,,,,,,,,,UNS S32304未充氢样临界点蚀温度,,1,,,,,0,0.6,1,56.2,,,,,NaCl,1,,1,,,,,,,,,,1,,,,,,,,,,,,,,,,,,,,,,,,,,,,,,,,,,,,,,,,,,,,,,,,,,,,,61b307ef1596e10017e36fee_61b307ef1596e10017e36ff0.xml
4,UNS S32304,duplex stainless steel,solution treatment-quench(in water),,,0.3,4,,,0.45,,,0.04,,,,,0.018,1.48,0.004,22.9,未充氢热处理,solution treatment-quench(in water),,1100,60,,,,,,,,,,,,,UNS S32304未充氢样临界点蚀温度,,1,,,,,0,0.6,1,63.3,,,,,NaCl,1,,1,,,,,,,,,,1,,,,,,,,,,,,,,,,,,,,,,,,,,,,,,,,,,,,,,,,,,,,,,,,,,,,,61b3081e1596e10017e3720f_61b3081e1596e10017e37211.xml
4,UNS S32304,duplex stainless steel,solution treatment-quench(in water),,,0.3,4,,,0.45,,,0.04,,,,,0.018,1.48,0.004,22.9,未充氢热处理,solution treatment-quench(in water),,1080,60,,,,,,,,,,,,,UNS S32304未充氢样临界点蚀温度,,1,,,,,0,0.6,1,67.8,,,,,NaCl,1,,1,,,,,,,,,,1,,,,,,,,,,,,,,,,,,,,,,,,,,,,,,,,,,,,,,,,,,,,,,,,,,,,,61b308671596e10017e37430_61b308681596e10017e37432.xml
4,UNS S32304,duplex stainless steel,solution treatment-quench(in water),,,,4,,,0.45,,,0.04,,,,,0.018,1.48,,,未充氢热处理,solution treatment-quench(in water),,1050,60,,,,,,,,,,,,,UNS S32304未充氢样临界点蚀温度,,1,,,,,0,0.6,1,62.2,,,,,NaCl,1,,1,,,,,,,,,,1,,,,,,,,,,,,,,,,,,,,,,,,,,,,,,,,,,,,,,,,,,,,,,,,,,,,,61b308991596e10017e3760c_61b308991596e10017e3760e.xml
4,UNS S32304,duplex stainless steel,solution treatment-quench(in water),,,0.3,4,,,0.45,,,0.04,,,,,0.018,1.48,0.004,22.9,未充氢热处理,solution treatment-quench(in water),,1030,60,,,,,,,,,,,,,UNS S32304未充氢样临界点蚀温度,,1,,,,,0,0.6,1,57.7,,,,,NaCl,1,,1,,,,,,,,,,1,,,,,,,,,,,,,,,,,,,,,,,,,,,,,,,,,,,,,,,,,,,,,,,,,,,,,61b308c11596e10017e3782d_61b308c11596e10017e3782f.xml
4,UNS S32304,duplex stainless steel,solution treatment-quench(in water),,,0.3,,,,0.45,,,0.04,,,,,0.018,1.48,0.004,22.9,未充氢热处理,solution treatment-quench(in water),,1000,60,,,,,,,,,,,,,UNS S32304未充氢样临界点蚀温度,,1,,,,,0,0.6,1,54.8,,,,,NaCl,1,,1,,,,,,,,,,1,,,,,,,,,,,,,,,,,,,,,,,,,,,,,,,,,,,,,,,,,,,,,,,,,,,,,61b3091e1596e10017e379b9_61b3091e1596e10017e379bb.xml
4,UNS S32304,duplex stainless steel,solution treatment-quench(in water),,,,4,,,0.45,,,0.04,,,,,0.018,1.48,0.004,22.9,未充氢热处理,solution treatment-quench(in water),,1200,60,,,,,,,,,,,,,UNS S32304未充氢样极化曲线,,1,35,0.00033,-0.3,0.472,,,,,,,,,NaCl,1,,1,,,,,,,,,,1,,,,,,,,,,,,,,,,,,,,,,,,,,,,,,,,,,,,,,,,,,,,,,,,,,,,,61b30a111596e10017e3868a_61b30a111596e10017e3868c.xml
4,UNS S32304,duplex stainless stell,solution treatment-quench(in water),,,0.3,4,,,0.45,,,0.04,,,,,0.018,1.48,,22.9,未充氢热处理,solution treatment-quench(in water),,1150,60,,,,,,,,,,,,,UNS S32304未充氢样极化曲线,,1,35,0.00033,-0.3,0.461,,,,,,,,,NaCl,1,,1,,,,,,,,,,1,,,,,,,,,,,,,,,,,,,,,,,,,,,,,,,,,,,,,,,,,,,,,,,,,,,,,61b30a3b1596e10017e38a4c_61b30a3b1596e10017e38a4e.xml
4,UNS S32304,deplex stainless steel,solution treatment-quench(in water),,,,4,,,0.45,,,0.04,,,,,0.018,1.48,0.004,22.9,未充氢热处理,solution treatment-quench(in water),,1100,60,,,,,,,,,,,,,UNS S32304未充氢样极化曲线,,1,35,0.00033,-0.3,0.625,,,,,,,,,NaCl,1,,1,,,,,,,,,,1,,,,,,,,,,,,,,,,,,,,,,,,,,,,,,,,,,,,,,,,,,,,,,,,,,,,,61b30a671596e10017e38c57_61b30a671596e10017e38c59.xml
4,UNS S32304,dulpex stainless steel,solution treatment-quench(in water),,,,4,,,0.45,,,0.34,,,,,0.018,,0.004,22.9,未充氢热处理,solution treatment-quench(in water),,1080,60,,,,,,,,,,,,,UNS S32304未充氢样极化曲线,,1,35,0.00033,-0.3,0.703,,,,,,,,,NaCl,1,,1,,,,,,,,,,1,,,,,,,,,,,,,,,,,,,,,,,,,,,,,,,,,,,,,,,,,,,,,,,,,,,,,61b30a941596e10017e38e4b_61b30a941596e10017e38e4d.xml
4,UNS S32304,duplex stainless stell,solution treatment-quench(in water),,,0.3,4,,,0.45,,,0.04,,,,,0.018,1.48,,,未充氢热处理,solution treatment-quench(in water),,1050,60,,,,,,,,,,,,,UNS S32304未充氢样极化曲线,,1,35,0.00033,-0.3,0.607,,,,,,,,,NaCl,1,,1,,,,,,,,,,1,,,,,,,,,,,,,,,,,,,,,,,,,,,,,,,,,,,,,,,,,,,,,,,,,,,,,61b30ac21596e10017e3903f_61b30ac21596e10017e39041.xml
4,UNS S32304,duplex stainless steel,solution treatment-quench(in water),,,0.3,4,,,0.45,,,0.04,,,,,0.018,1.48,0.004,22.9,未充氢热处理,solution treatment-quench(in water),,1030,60,,,,,,,,,,,,,UNS S32304未充氢样极化曲线,,1,35,0.00033,0.3,0.613,,,,,,,,,NaCl,1,,1,,,,,,,,,,1,,,,,,,,,,,,,,,,,,,,,,,,,,,,,,,,,,,,,,,,,,,,,,,,,,,,,61b30afc1596e10017e39261_61b30afd1596e10017e39266.xml
14,BFS600(Ni4),奥氏体不锈钢,固溶,,,,4.1,,,0.4,,1.6,0.03,,,0.11,,0.06,6.15,0.004,16,热处理,固溶,,1050,30,,,,,,,,,,,,,Epit,,1,25,0.0001667,-0.4,0.495,,,,,,,,,NaCl,1,,0.02,,,,,,,,,,0.02,,,,,,,,,,,,,,,,,,,,,,,,,,,,,,,,,,,,,,,,,,,,,,,,,,,,,61b30afc1596e10017e39263_61b30afd1596e10017e39265.xml
4,UNS S32304,duplex stainless steel,solution treatment-quench(in water),,,0.3,4,,,0.45,,,0.04,,,,,0.018,1.48,0.004,22.9,未充氢热处理,solution treatment-quench(in water),,1000,60,,,,,,,,,,,,,UNS S32304未充氢样极化曲线,,1,35,0.00033,-0.3,0.486,,,,,,,,,NaCl,1,,1,,,,,,,,,,1,,,,,,,,,,,,,,,,,,,,,,,,,,,,,,,,,,,,,,,,,,,,,,,,,,,,,61b30b2b1596e10017e3963e_61b30b2b1596e10017e39640.xml
14,BFS600(Ni4),奥氏体不锈钢,固溶,,,,4.1,,,0.4,,1.6,0.03,,,0.11,,0.06,6.15,0.004,16,热处理,固溶,,1050,30,,,,,,,,,,,,,Epit,,1,25,0.0001667,-0.4,0.394,,,,,,,,,NaCl,1,,0.02,,,,,,,,,,0.02,,,,,,,,,,,,,,,,,,,,,,,,,,,,,,,,,,,,,,,,,,,,,,,,,,,,,61b30b521596e10017e39642_61b30b521596e10017e39644.xml
14,BFS600(Ni4),奥氏体不锈钢,固溶,,,,4.1,,,0.4,,1.6,0.03,,,0.11,,0.06,6.15,0.004,16,热处理,固溶,,1050,30,,,,,,,,,,,,,Epit,,1,25,0.0001667,-0.4,0.374,,,,,,,,,NaCl,1,,0.02,,,,,,,,,,0.02,,,,,,,,,,,,,,,,,,,,,,,,,,,,,,,,,,,,,,,,,,,,,,,,,,,,,61b30f5f1596e10017e399b4_61b30f5f1596e10017e399b6.xml
14,BFS600(Ni4),奥氏体不锈钢,固溶,,,,4.1,,,0.4,,1.6,0.03,,,0.11,,0.06,6.15,0.004,16,热处理,固溶,,1050,30,,,,,,,,,,,,,Epit,,1,25,0.0001667,-0.4,0.327,,,,,,,,,NaCl,1,,0.02,,,,,,,,,,0.02,,,,,,,,,,,,,,,,,,,,,,,,,,,,,,,,,,,,,,,,,,,,,,,,,,,,,61b30f921596e10017e39b6f_61b30f921596e10017e39b71.xml
14,BFS600(Ni4),奥氏体不锈钢,固溶,,,,4.1,,,0.4,,1.6,0.03,,,0.11,,0.06,6.15,0.004,16,热处理,固溶,,1050,30,,,,,,,,,,,,,Epit,,1,25,0.0001667,-0.4,0.38,,,,,,,,,NaCl,1,,0.02,,,,,,,,,,0.02,,,,,,,,,,,,,,,,,,,,,,,,,,,,,,,,,,,,,,,,,,,,,,,,,,,,,61b30fd21596e10017e39d2a_61b30fd21596e10017e39d2c.xml
14,BFS600(Ni4),奥氏体不锈钢,固溶,,,,4.1,,,0.4,,1.6,0.03,,,0.11,,0.06,6.15,0.004,16,热处理,固溶,,1050,30,,,,,,,,,,,,,Epit,,1,25,0.0001667,-0.4,0.43,,,,,,,,,NaCl,1,,0.02,,,,,,,,,,0.02,,,,,,,,,,,,,,,,,,,,,,,,,,,,,,,,,,,,,,,,,,,,,,,,,,,,,61b310771596e10017e39ee5_61b310771596e10017e39ee7.xml
45,301B,奥氏体不锈钢,无,,,0.02,6.7,,,0.7,,,0.03,,,0.03,,0.11,0.8,0.005,16.45,敏化处理,无,,500,2520,,,,,,,,,,,,,晶间腐蚀测试,,1,30,0.000166,,,,,,,,0,0,0.7,硫酸,2,,0.5,KSCN,13,,0.01,,,,,,,,0.5,,,,,,,,,,,,,,,,,,,,,,0.01,,,,,,,,,,,,,,,,,,,,,,,,,,,,,61bdba861596e10017e59609_61bdba861596e10017e5960b.xml
45,301B,奥氏体不锈钢,无,,,0.02,6.7,,,0.7,,,0.03,,,0.03,,0.11,0.8,0.005,16.45,敏化处理,无,,500,720,500,720,,,,,,,,,,,晶间腐蚀测试,,1,30,0.000166,,,,,,,,0,0,0.51,硫酸,2,,0.5,KSCN,13,,0.01,,,,,,,,0.5,,,,,,,,,,,,,,,,,,,,,,0.01,,,,,,,,,,,,,,,,,,,,,,,,,,,,,61bdbbfb1596e10017e5afaf_61bdbbfb1596e10017e5afb1.xml
45,301B,奥氏体不锈钢,无,,,0.02,6.7,,,0.7,,,0.03,,,0.03,,0.11,0.8,0.005,16.45,敏化处理,无,,500,6000,,,,,,,,,,,,,晶间腐蚀测试,,1,30,0.000166,,,,,,,,0,0,25.6,硫酸,2,,0.5,KSCN,13,,0.01,,,,,,,,0.5,,,,,,,,,,,,,,,,,,,,,,0.01,,,,,,,,,,,,,,,,,,,,,,,,,,,,,61bdbcb21596e10017e5b218_61bdbcb21596e10017e5b21a.xml
45,301B,奥氏体不锈钢,无,,,0.02,6.7,,,0.7,,,0.03,,,0.03,,0.11,0.8,0.005,16.45,敏化处理,无,,500,7560,500,7560,,,,,,,,,,,晶间腐蚀测试,,1,30,0.000166,,,,,,,,0,0,35.04,硫酸,2,,0.5,KSCN,13,,0.01,,,,,,,,0.5,,,,,,,,,,,,,,,,,,,,,,0.01,,,,,,,,,,,,,,,,,,,,,,,,,,,,,61bdbcf51596e10017e5b403_61bdbcf51596e10017e5b405.xml
45,301B,奥氏体不锈钢,无,,,0.02,6.7,,,0.7,,,0.03,,,0.03,,0.11,0.8,0.005,16.45,敏化处理,无,,550,2040,550,2040,,,,,,,,,,,晶间腐蚀测试,,1,30,0.000166,,,,,,,,0,0,20.83,硫酸,2,,0.5,KSCN,13,,0.01,,,,,,,,0.5,,,,,,,,,,,,,,,,,,,,,,0.01,,,,,,,,,,,,,,,,,,,,,,,,,,,,,61bdbd6d1596e10017e5b604_61bdbd6d1596e10017e5b606.xml
45,301B,奥氏体不锈钢,无,,,0.02,6.7,,,0.7,,,0.03,,,0.03,,0.11,0.8,0.005,16.45,敏化处理,无,,550,2400,550,2400,,,,,,,,,,,晶间腐蚀测试,,1,30,0.000166,,,,,,,,0,0,25.82,硫酸,2,,0.5,KSCN,13,,0.01,,,,,,,,0.5,,,,,,,,,,,,,,,,,,,,,,0.01,,,,,,,,,,,,,,,,,,,,,,,,,,,,,61bdbdb91596e10017e5b7ef_61bdbdb91596e10017e5b7f1.xml
45,301B,奥氏体不锈钢,无,,,0.02,6.7,,,0.7,,,0.03,,,0.03,,0.11,0.8,0.005,16.45,敏化处理,无,,600,30,600,30,,,,,,,,,,,晶间腐蚀测试,,1,30,0.000166,,,,,,,,0,0,2.91,硫酸,2,,0.5,KSCN,13,,0.01,,,,,,,,0.5,,,,,,,,,,,,,,,,,,,,,,0.01,,,,,,,,,,,,,,,,,,,,,,,,,,,,,61bdbe111596e10017e5b9da_61bdbe111596e10017e5b9dc.xml
45,301B,奥氏体不锈钢,无,,,0.02,6.7,,,0.7,,,0.03,,,0.03,,0.11,0.8,0.005,16.45,敏化处理,无,,600,60,,,,,,,,,,,,,晶间腐蚀测试,,1,30,0.000166,,,,,,,,0,0,23.83,硫酸,2,,0.5,KSCN,13,,0.01,,,,,,,,0.5,,,,,,,,,,,,,,,,,,,,,,0.01,,,,,,,,,,,,,,,,,,,,,,,,,,,,,61bdbea91596e10017e5bc43_61bdbea91596e10017e5bc45.xml
45,301B,奥氏体不锈钢,无,,,0.02,6.7,,,0.7,,,0.03,,,0.03,,0.11,0.8,0.005,16.45,敏化处理,无,,600,75,600,75,,,,,,,,,,,晶间腐蚀测试,,1,30,0.000166,,,,,,,,0,0,25.89,硫酸,2,,0.5,KSCN,13,,0.01,,,,,,,,0.5,,,,,,,,,,,,,,,,,,,,,,0.01,,,,,,,,,,,,,,,,,,,,,,,,,,,,,61bdbee91596e10017e5be2e_61bdbee91596e10017e5be30.xml
45,301B,奥氏体不锈钢,无,,,0.02,6.7,,,0.7,,,0.03,,,0.03,,0.11,0.8,0.005,16.45,敏化处理,无,,600,120,600,120,,,,,,,,,,,晶间腐蚀测试,,1,30,0.000166,,,,,,,,0,0,36.69,硫酸,2,,0.5,KSCN,13,,0.01,,,,,,,,0.5,,,,,,,,,,,,,,,,,,,,,,0.01,,,,,,,,,,,,,,,,,,,,,,,,,,,,,61bdbf241596e10017e5c019_61bdbf241596e10017e5c01b.xml
45,301B,奥氏体不锈钢,无,,,0.02,6.7,,,0.7,,,0.03,,,0.03,,0.11,0.8,0.005,16.45,敏化处理,无,,650,10,650,10,,,,,,,,,,,晶间腐蚀测试,,1,30,0.000166,,,,,,,,0,0,21.85,硫酸,2,,0.5,KSCN,13,,0.01,,,,,,,,0.5,,,,,,,,,,,,,,,,,,,,,,0.01,,,,,,,,,,,,,,,,,,,,,,,,,,,,,61bdbf791596e10017e5c204_61bdbf791596e10017e5c206.xml
45,301B,奥氏体不锈钢,无,,,0.02,6.7,,,0.7,,,0.03,,,0.03,,0.11,0.8,0.005,16.45,敏化处理,无,,650,15,650,15,,,,,,,,,,,晶间腐蚀测试,,1,30,0.000166,,,,,,,,0,0,26.1,硫酸,2,,0.5,KSCN,13,,0.01,,,,,,,,0.5,,,,,,,,,,,,,,,,,,,,,,0.01,,,,,,,,,,,,,,,,,,,,,,,,,,,,,61bdbfc31596e10017e5c3ef_61bdbfc31596e10017e5c3f1.xml
45,301B,奥氏体不锈钢,无,,,0.02,6.7,,,0.7,,,0.03,,,0.03,,0.11,0.8,0.005,16.45,敏化处理,无,,650,20,650,20,,,,,,,,,,,晶间腐蚀测试,,1,30,0.000166,,,,,,,,0,0,36.32,硫酸,2,,0.5,KSCN,13,,0.01,,,,,,,,0.5,,,,,,,,,,,,,,,,,,,,,,0.01,,,,,,,,,,,,,,,,,,,,,,,,,,,,,61bdbffe1596e10017e5c5da_61bdbffe1596e10017e5c5dc.xml
45,301B,奥氏体不锈钢,无,,,0.02,6.7,,,0.7,,,0.03,,,0.03,,0.11,0.8,0.005,16.45,敏化处理,无,,700,5,,,,,,,,,,,,,晶间腐蚀测试,,1,30,0.000166,,,,,,,,0,0,12.24,硫酸,2,,0.5,KSCN,13,,0.01,,,,,,,,0.5,,,,,,,,,,,,,,,,,,,,,,0.01,,,,,,,,,,,,,,,,,,,,,,,,,,,,,61bdc06b1596e10017e5c7c5_61bdc06b1596e10017e5c7c7.xml
45,301B,奥氏体不锈钢,无,,,0.02,6.7,,,0.7,,,0.03,,,0.03,,0.11,0.8,0.005,16.45,敏化处理,无,,700,5.75,700,5.75,,,,,,,,,,,晶间腐蚀测试,,1,30,0.000166,,,,,,,,0,0,26.06,硫酸,2,,0.5,KSCN,13,,0.01,,,,,,,,0.5,,,,,,,,,,,,,,,,,,,,,,0.01,,,,,,,,,,,,,,,,,,,,,,,,,,,,,61bdc0ad1596e10017e5c9b0_61bdc0ad1596e10017e5c9b2.xml
45,301B,奥氏体不锈钢,无,,,0.02,6.7,,,0.7,,,0.03,,,0.03,,0.11,0.8,0.005,16.45,敏化处理,无,,700,6,700,6,,,,,,,,,,,晶间腐蚀测试,,1,30,0.000166,,,,,,,,0,0,33.31,硫酸,2,,0.5,KSCN,13,,0.01,,,,,,,,0.5,,,,,,,,,,,,,,,,,,,,,,0.01,,,,,,,,,,,,,,,,,,,,,,,,,,,,,61bdc0e31596e10017e5cb9b_61bdc0e31596e10017e5cb9d.xml
45,301B,奥氏体不锈钢,无,,,0.02,6.7,,,0.7,,,0.03,,,0.03,,0.11,0.8,0.005,16.45,敏化处理,无,,700,8,700,8,,,,,,,,,,,晶间腐蚀测试,,1,30,0.000166,,,,,,,,0,0,35,硫酸,2,,0.5,KSCN,13,,0.01,,,,,,,,0.5,,,,,,,,,,,,,,,,,,,,,,0.01,,,,,,,,,,,,,,,,,,,,,,,,,,,,,61bdc1131596e10017e5cd86_61bdc1131596e10017e5cd88.xml
45,301B,奥氏体不锈钢,无,,,0.02,6.7,,,0.7,,,0.03,,,0.03,,0.11,0.8,0.005,16.45,敏化处理,无,,700,10,700,10,,,,,,,,,,,晶间腐蚀测试,,1,30,0.000166,,,,,,,,0,0,38.68,硫酸,2,,0.5,KSCN,13,,0.01,,,,,,,,0.5,,,,,,,,,,,,,,,,,,,,,,0.01,,,,,,,,,,,,,,,,,,,,,,,,,,,,,61bdc14c1596e10017e5cf71_61bdc14c1596e10017e5cf73.xml
45,301B,奥氏体不锈钢,无,,,0.02,6.7,,,0.7,,,0.03,,,0.03,,0.11,0.8,0.005,16.45,敏化处理,无,,750,3,,,,,,,,,,,,,晶间腐蚀测试,,1,30,0.000166,,,,,,,,0,0,3.88,硫酸,2,,0.5,KSCN,13,,0.01,,,,,,,,0.5,,,,,,,,,,,,,,,,,,,,,,0.01,,,,,,,,,,,,,,,,,,,,,,,,,,,,,61bdc1941596e10017e5d15c_61bdc1941596e10017e5d15e.xml
45,301B,奥氏体不锈钢,无,,,0.02,6.7,,,0.7,,,0.03,,,0.03,,0.11,0.8,0.005,16.45,敏化处理,无,,750,3.92,750,3.92,,,,,,,,,,,晶间腐蚀测试,,1,30,0.000166,,,,,,,,0,0,26.58,硫酸,2,,0.5,KSCN,13,,0.01,,,,,,,,0.5,,,,,,,,,,,,,,,,,,,,,,0.01,,,,,,,,,,,,,,,,,,,,,,,,,,,,,61bdc1d11596e10017e5d347_61bdc1d11596e10017e5d349.xml
45,301B,奥氏体不锈钢,无,,,0.02,6.7,,,0.7,,,0.03,,,0.03,,0.11,0.8,0.005,16.45,敏化处理,无,,750,4,750,4,,,,,,,,,,,晶间腐蚀测试,,1,30,0.000166,,,,,,,,0,0,29.27,硫酸,2,,0.5,KSCN,13,,0.01,,,,,,,,0.5,,,,,,,,,,,,,,,,,,,,,,0.01,,,,,,,,,,,,,,,,,,,,,,,,,,,,,61bdc2071596e10017e5d532_61bdc2071596e10017e5d534.xml
45,301B,奥氏体不锈钢,无,,,0.02,6.7,,,0.7,,,0.03,,,0.03,,0.11,0.8,0.005,16.45,敏化处理,无,,750,5,750,5,,,,,,,,,,,晶间腐蚀测试,,1,30,0.000166,,,,,,,,0,0,35.81,硫酸,2,,0.5,KSCN,13,,0.01,,,,,,,,0.5,,,,,,,,,,,,,,,,,,,,,,0.01,,,,,,,,,,,,,,,,,,,,,,,,,,,,,61bdc2391596e10017e5d71d_61bdc2391596e10017e5d71f.xml
45,301B,奥氏体不锈钢,无,,,0.02,6.7,,,0.7,,,0.03,,,0.03,,0.11,0.8,0.005,16.45,敏化处理,无,,800,2,,,,,,,,,,,,,晶间腐蚀测试,,1,30,0.000166,,,,,,,,0,0,22.11,硫酸,2,,0.5,KSCN,13,,0.01,,,,,,,,0.5,,,,,,,,,,,,,,,,,,,,,,0.01,,,,,,,,,,,,,,,,,,,,,,,,,,,,,61bdc2831596e10017e5d908_61bdc2831596e10017e5d90a.xml
45,301B,奥氏体不锈钢,无,,,0.02,6.7,,,0.7,,,0.03,,,0.03,,0.11,0.8,0.005,16.45,敏化处理,无,,800,3,800,3,,,,,,,,,,,晶间腐蚀测试,,1,30,0.000166,,,,,,,,0,0,24.11,硫酸,2,,0.5,KSCN,13,,0.01,,,,,,,,0.5,,,,,,,,,,,,,,,,,,,,,,0.01,,,,,,,,,,,,,,,,,,,,,,,,,,,,,61bdc2b41596e10017e5daf3_61bdc2b41596e10017e5daf5.xml
45,301B,奥氏体不锈钢,无,,,0.02,6.7,,,0.7,,,0.03,,,0.03,,0.11,0.8,0.005,16.45,敏化处理,无,,800,6,800,6,,,,,,,,,,,晶间腐蚀测试,,1,30,0.000166,,,,,,,,0,0,24.5,硫酸,2,,0.5,KSCN,13,,0.01,,,,,,,,0.5,,,,,,,,,,,,,,,,,,,,,,0.01,,,,,,,,,,,,,,,,,,,,,,,,,,,,,61bdc2e71596e10017e5dcde_61bdc2e71596e10017e5dce0.xml
45,301B,奥氏体不锈钢,无,,,0.02,6.7,,,0.7,,,0.03,,,0.03,,0.11,0.8,0.005,16.45,敏化处理,无,,850,3.5,,,,,,,,,,,,,晶间腐蚀测试,,1,30,0.000166,,,,,,,,0,0,6.69,硫酸,2,,0.5,KSCN,13,,0.01,,,,,,,,0.5,,,,,,,,,,,,,,,,,,,,,,0.01,,,,,,,,,,,,,,,,,,,,,,,,,,,,,61bdc3311596e10017e5dec9_61bdc3311596e10017e5decb.xml
45,301B,奥氏体不锈钢,无,,,0.02,6.7,,,0.7,,,0.03,,,0.03,,0.11,0.8,0.005,16.45,敏化处理,无,,850,6,850,6,,,,,,,,,,,晶间腐蚀测试,,1,30,0.000166,,,,,,,,0,0,6.17,硫酸,2,,0.5,KSCN,13,,0.01,,,,,,,,0.5,,,,,,,,,,,,,,,,,,,,,,0.01,,,,,,,,,,,,,,,,,,,,,,,,,,,,,61bdc3611596e10017e5e0b4_61bdc3611596e10017e5e0b6.xml
45,301B,奥氏体不锈钢,无,,,0.02,6.7,,,0.7,,,0.03,,,0.03,,0.11,0.8,0.005,16.45,敏化处理,无,,850,11,850,11,,,,,,,,,,,晶间腐蚀测试,,1,30,0.000166,,,,,,,,0,0,4.17,硫酸,2,,0.5,KSCN,13,,0.01,,,,,,,,0.5,,,,,,,,,,,,,,,,,,,,,,0.01,,,,,,,,,,,,,,,,,,,,,,,,,,,,,61bdc3991596e10017e5e29f_61bdc3991596e10017e5e2a1.xml
45,301B,奥氏体不锈钢,无,,,0.02,6.7,,,0.7,,,0.03,,,0.03,,0.11,0.8,0.005,16.45,敏化处理,无,,900,6,900,6,,,,,,,,,,,晶间腐蚀测试,,1,30,0.000166,,,,,,,,0,0,1.06,硫酸,2,,0.5,KSCN,13,,0.01,,,,,,,,0.5,,,,,,,,,,,,,,,,,,,,,,0.01,,,,,,,,,,,,,,,,,,,,,,,,,,,,,61bdc3d71596e10017e5e48a_61bdc3d71596e10017e5e48c.xml
45,301B,奥氏体不锈钢,无,,,0.02,6.7,,,0.7,,,0.03,,,0.03,,0.11,0.8,0.005,16.45,敏化处理,无,,900,11,900,11,,,,,,,,,,,晶间腐蚀测试,,1,30,0.000166,,,,,,,,0,0,0.6,硫酸,2,,0.5,KSCN,13,,0.01,,,,,,,,0.5,,,,,,,,,,,,,,,,,,,,,,0.01,,,,,,,,,,,,,,,,,,,,,,,,,,,,,61bdc41d1596e10017e5e675_61bdc41d1596e10017e5e677.xml
14,BFS600(Ni4),奥氏体不锈钢,固溶,,,,4.1,,,0.4,,1.6,0.03,,,0.11,,0.06,6.15,0.004,16,热处理,固溶,,1050,30,1050,30,,,,,,,,,,,Epit,,1,25,0.0001667,-0.4,0.495,,,,,,,,,NaCl,1,,0.02,,,,,,,,,,0.02,,,,,,,,,,,,,,,,,,,,,,,,,,,,,,,,,,,,,,,,,,,,,,,,,,,,,61c1256d1596e10017e5ebe2_61c1255a1596e10017e5ea1a.xml
13,BFS600(Ni1),奥氏体不锈钢,固溶,,,,1.3,,,0.4,,1.4,0.02,,,0.16,,0.06,9.5,0.002,15,热处理,固溶,,1050,30,1050,30,,,,,,,,,,,Epit,,1,25,0.0001667,-0.4,0.429,,,,,,,,,NaCl,1,,0.02,,,,,,,,,,0.02,,,,,,,,,,,,,,,,,,,,,,,,,,,,,,,,,,,,,,,,,,,,,,,,,,,,,61c125841596e10017e5edaa_61c124b91596e10017e5e84f.xml
52,DSS2204,双相不锈钢,1,,,1.2,4,,,0.5,,0.3,0.001,,,0.2,,0.03,1.5,,22,1,1,no-heat-treatment,,,,,,,,,,,,,,,PREN,,,,,,,,,,,,,,,,0,,,,,,,,,,,,,,,,,,,,,,,,,,,,,,,,,,,,,,,,,,,,,,,,,,,,,,,,,,,,,,,,29.16,61c185501596e10017e5f275_61c185501596e10017e5f277.xml
52,DSS 2204,双相不锈钢,1,,,1.2,4,,,0.5,,0.3,0.001,,,0.2,,0.03,1.5,,22,1,1,no-heat-treatment,,,,,,,,,,,,,,,CPT,,,,,,,,,,,,,,,,0,,,,,,,,,,,,,,,,,,,,,,,,,,,,,,,,,,,,,,,,,,,,,,,,,,,,,,,,,,,,,,,,27.66,61c1861a1596e10017e5f4dd_61c1861a1596e10017e5f4df.xml
52,DSS 2204,双相不锈钢,1,,,1.2,4,,,0.5,,0.3,0.001,,,0.2,,0.03,1.5,,22,1,1,,1000,60,700,10,,,,,,,,,,,DLEPR,,1,30,0.001667,,,,,,,,0,0,1.62,H2SO4,2,,1.5,NaCl,1,,0.5,HCl,3,,0.5,,0.5,,1.5,,0.5,,,,,,,,,,,,,,,,,,,,,,,,,,,,,,,,,,,,,,,,,,,,,,,,,61c1911d1596e10017e5fef9_61c1911d1596e10017e5fefb.xml
52,DSS 2204,双相不锈钢,1,,,1.2,4,,,0.5,,0.3,0.001,,,0.2,,0.03,1.5,,22,1,1,,1000,60,700,30,,,,,,,,,,,DLEPR,,1,30,0.001667,,,,,,,,0,0,2.37,H2SO4,2,,1.5,NaCl,1,,0.5,HCl,3,,0.5,,0.5,,1.5,,0.5,,,,,,,,,,,,,,,,,,,,,,,,,,,,,,,,,,,,,,,,,,,,,,,,,61c193451596e10017e601a2_61c193451596e10017e601a4.xml
52,DSS 2204,双相不锈钢,1,,,1.2,4,,,0.5,,0.3,0.001,,,0.2,,0.03,1.5,,22,1,1,,1000,60,700,60,,,,,,,,,,,DLEPR,,1,30,0.001667,,,,,,,,0,0,5.04,H2SO4,2,,1.5,NaCl,1,,0.5,HCl,3,,0.5,,0.5,,1.5,,0.5,,,,,,,,,,,,,,,,,,,,,,,,,,,,,,,,,,,,,,,,,,,,,,,,,61c193a21596e10017e60433_61c193a21596e10017e60435.xml
52,DSS 2204,双相不锈钢,1,,,1.2,4,,,0.5,,0.3,0.001,,,0.2,,0.03,1.5,,22,1,1,,1000,60,700,240,,,,,,,,,,,DLEPR,,1,30,0.001667,,,,,,,,0,0,7.73,H2SO4,2,,1.5,NaCl,1,,0.5,HCl,3,,0.5,,0.5,,1.5,,0.5,,,,,,,,,,,,,,,,,,,,,,,,,,,,,,,,,,,,,,,,,,,,,,,,,61c193e71596e10017e606c4_61c193e71596e10017e606c6.xml
52,DSS 2204,双相不锈钢,1,,,1.2,4,,,0.5,,0.3,0.001,,,0.2,,0.03,1.5,,22,1,1,,1000,60,700,480,,,,,,,,,,,DLEPR,,1,30,0.001667,,,,,,,,0,0,9.25,H2SO4,2,,1.5,NaCl,1,,0.5,HCl,3,,0.5,,0.5,,1.5,,0.5,,,,,,,,,,,,,,,,,,,,,,,,,,,,,,,,,,,,,,,,,,,,,,,,,61c194351596e10017e60955_61c194351596e10017e60957.xml
52,DSS 2204,双相不锈钢,1,,,1.2,4,,,0.5,,0.3,0.001,,,0.2,,0.03,1.5,,22,1,1,,1000,60,700,960,,,,,,,,,,,DLEPR,,1,30,0.001667,,,,,,,,0.026,0.003,11.53,H2SO4,2,,1.5,NaCl,1,,0.5,HCl,3,,0.5,,0.5,,1.5,,0.5,,,,,,,,,,,,,,,,,,,,,,,,,,,,,,,,,,,,,,,,,,,,,,,,,61c194de1596e10017e60be6_61c194de1596e10017e60be8.xml
52,DSS 2204,双相不锈钢,1,,,1.2,4,,,0.5,,0.3,0.001,,,0.2,,0.03,1.5,,22,1,1,,1000,60,700,1920,,,,,,,,,,,DLEPR,,1,30,0.001667,,,,,,,,0.0287,0.0035,12.21,H2SO4,2,,1.5,NaCl,1,,0.5,HCl,3,,0.5,,0.5,,1.5,,0.5,,,,,,,,,,,,,,,,,,,,,,,,,,,,,,,,,,,,,,,,,,,,,,,,,61c1957d1596e10017e60e77_61c1957d1596e10017e60e79.xml
52,DSS 2204,双相不锈钢,1,,,1.2,4,,,0.5,,0.3,0.001,,,0.2,,0.03,1.5,,22,1,1,,1000,60,700,3840,,,,,,,,,,,DLEPR,,1,30,0.001667,,,,,,,,0.0282,0.0049,17.31,H2SO4,2,,1.5,NaCl,1,,0.5,HCl,3,,0.5,,0.5,,1.5,,0.5,,,,,,,,,,,,,,,,,,,,,,,,,,,,,,,,,,,,,,,,,,,,,,,,,61c195da1596e10017e61108_61c195da1596e10017e6110a.xml
52,DSS 2204,双相不锈钢,1,,,1.2,4,,,0.5,,0.3,0.001,,,0.2,,0.03,1.5,,22,1,1,,1000,60,700,7680,,,,,,,,,,,DLEPR,,1,30,0.001667,,,,,,,,0,0,40.6,H2SO4,2,,1.5,NaCl,1,,0.5,HCl,3,,0.5,,0.5,,1.5,,0.5,,,,,,,,,,,,,,,,,,,,,,,,,,,,,,,,,,,,,,,,,,,,,,,,,61c1962b1596e10017e61399_61c1962b1596e10017e6139b.xml
52,DSS 2204,双相不锈钢,1,,,1.2,4,,,0.5,,0.3,0.001,,,0.2,,0.03,1.5,,22,1,1,,1000,60,,,,,,,,,,,,,DLEPR,,1,30,0.001667,,,,,,,,0,0,0.65,H2SO4,2,,1.5,NaCl,1,,0.5,HCl,3,,0.5,,0.5,,1.5,,0.5,,,,,,,,,,,,,,,,,,,,,,,,,,,,,,,,,,,,,,,,,,,,,,,,,61c196741596e10017e6162a_61c196741596e10017e6162c.xml
36,2304,双相不锈钢,焊接热循环,,,0.42,4.8,,,0.38,,0.3,0.025,,,0.12,,0.016,1.49,0.001,23.23,未充氢热处理,焊接热循环,,1350,0.092,800,0,,,,,,,,,,,,,,,,,,,,,,,,,,,0,,,,,,,,,,,,,,,,,,,,,,,,,,,,,,,,,,,,,,,,,,,,,,,,,,,,,,,,,,,,,,,,,61c3d1131596e10017e627b6_61c3d1131596e10017e627b8.xml
36,2304,双相不锈钢,焊接热循环,,,0.42,4.8,,,0.38,,0.3,0.025,,,0.12,,0.016,1.49,0.001,23.23,未充氢热处理,焊接热循环,,1350,0.183,800,0,,,,,,,,,,,,,,,,,,,,,,,,,,,0,,,,,,,,,,,,,,,,,,,,,,,,,,,,,,,,,,,,,,,,,,,,,,,,,,,,,,,,,,,,,,,,,61c3d1a61596e10017e62c3a_61c3d1a61596e10017e62c3c.xml
36,2304,双相不锈钢,焊接热循环,,,0.42,4.8,,,0.38,,0.3,0.025,,,0.12,,0.016,1.49,0.001,23.23,未充氢热处理,焊接热循环,,1350,0.458,800,0,,,,,,,,,,,,,,,,,,,,,,,,,,,0,,,,,,,,,,,,,,,,,,,,,,,,,,,,,,,,,,,,,,,,,,,,,,,,,,,,,,,,,,,,,,,,,61c415491596e10017e63044_61c415491596e10017e63046.xml
36,2304,双相不锈钢,焊接热循环,,,0.42,4.8,,,0.38,,0.3,0.025,,,0.12,,0.016,1.49,0.001,23.23,未充氢热处理,焊接热循环,,1350,0.306,800,0,,,,,,,,,,,,,,,,,,,,,,,,,,,0,,,,,,,,,,,,,,,,,,,,,,,,,,,,,,,,,,,,,,,,,,,,,,,,,,,,,,,,,,,,,,,,,61c4165c1596e10017e63236_61c413bf1596e10017e62e41.xml
41,2205,双相不锈钢,1080 °C 固溶处理30min 后水淬,,,3.1,5.46,,,0.47,,0.15,0.023,,,0.15,,0.026,1.37,0.001,22.27,热处理,1080 °C 固溶处理30min 后水淬,,1080,30,1080,30,,,,,,,,,,,,,,,,,,,,,,,,,,,0,,,,,,,,,,,,,,,,,,,,,,,,,,,,,,,,,,,,,,,,,,,,,,,,,,,,,,,,,,,,,,,,,61c41d581596e10017e638bd_61c41d581596e10017e638bf.xml
41,2205,双相不锈钢,1080 °C 固溶处理30min 后水淬,,,3.1,5.46,,,0.47,,0.15,0.023,,,0.15,,0.026,1.37,0.001,22.27,热处理,1080 °C 固溶处理30min 后水淬,,1080,30,1080,30,,,,,,,,,,,,,,,,,,,,,,,,,,,0,,,,,,,,,,,,,,,,,,,,,,,,,,,,,,,,,,,,,,,,,,,,,,,,,,,,,,,,,,,,,,,,,61c41f281596e10017e63eb2_61c41f281596e10017e63eb4.xml
41,2205,双相不锈钢,1080 °C 固溶处理30min 后水淬,,,3.1,5.46,,,0.47,,0.15,0.023,,,0.15,,0.026,1.37,0.001,22.27,热处理,1080 °C 固溶处理30min 后水淬,,1080,30,1080,30,,,,,,,,,,,,,,,,,,,,,,,,,,,0,,,,,,,,,,,,,,,,,,,,,,,,,,,,,,,,,,,,,,,,,,,,,,,,,,,,,,,,,,,,,,,,,61c420591596e10017e643b6_61c4205a1596e10017e643b8.xml
41,2205,双相不锈钢,1080 °C 固溶处理30min 后水淬,,,3.1,5.46,,,0.47,,0.15,0.023,,,0.15,,0.026,1.37,0.001,22.27,热处理,1080 °C 固溶处理30min 后水淬,,1080,30,1080,30,,,,,,,,,,,,,,,,,,,,,,,,,,,0,,,,,,,,,,,,,,,,,,,,,,,,,,,,,,,,,,,,,,,,,,,,,,,,,,,,,,,,,,,,,,,,,61c420fe1596e10017e645bd_61c420fe1596e10017e645bf.xml
41,2205,双相不锈钢,1080 °C 固溶处理30min 后水淬,,,3.1,5.46,,,0.47,,0.15,0.023,,,0.15,,0.026,1.37,0.001,22.27,热处理,1080 °C 固溶处理30min 后水淬,,1080,30,1080,30,,,,,,,,,,,,,,,,,,,,,,,,,,,0,,,,,,,,,,,,,,,,,,,,,,,,,,,,,,,,,,,,,,,,,,,,,,,,,,,,,,,,,,,,,,,,,61c421a71596e10017e647c8_61c421a71596e10017e647ca.xml
48,LDX2101,双相不锈钢,固溶加敏化,,,0.3,1.53,,,0.28,,0.29,0.019,,,0.21,,0.02,5.4,0.001,21.08,热处理,固溶加敏化,,1100,120,700,30,,,,,,,,,,,DLEPR,,1,30,0.001667,,,,,,,,0,0,4.2,H2SO4,2,,0.5,KSCN,13,,0.01,,,,,,,,0.5,,,,,,,,,,,,,,,,,,,,,,0.01,,,,,,,,,,,,,,,,,,,,,,,,,,,,,61c4249d1596e10017e64d76_61c4249e1596e10017e64d78.xml
5,304,奥氏体不锈钢,无,,,0,8.05,,,0.4,,0,0.031,,,0.05,,0.05,,0.001,,无热处理,无,no-heat-treatment,,,,,,,,,,,,,,,,,,,,,,,,,,,,,,,0,,,,,,,,,,,,,,,,,,,,,,,,,,,,,,,,,,,,,,,,,,,,,,,,,,,,,,,,,,,,,,,,,61c424d71596e10017e64f79_61c424d71596e10017e64f7b.xml
48,LDX2101,双相不锈钢,固溶,,,0.3,1.53,,,0.28,,0.29,0.019,,,0.21,,0.02,5.4,0.001,21.08,热处理,固溶,,1100,120,,,,,,,,,,,,,DLEPR,,1,30,0.001667,,,,,,,,0,0,0.43,H2SO4,2,,0.5,KSCN,13,,0.01,,,,,,,,0.5,,,,,,,,,,,,,,,,,,,,,,0.01,,,,,,,,,,,,,,,,,,,,,,,,,,,,,61c424dd1596e10017e64f7d_61c3cfa51596e10017e62171.xml
5,304,奥氏体不锈钢,无,,,0,8.05,,,0.4,,0,0.031,,,0.05,,0.05,,0.001,,无热处理,无,no-heat-treatment,,,,,,,,,,,,,,,,,,,,,,,,,,,,,,,0,,,,,,,,,,,,,,,,,,,,,,,,,,,,,,,,,,,,,,,,,,,,,,,,,,,,,,,,,,,,,,,,,61c4254d1596e10017e6513d_61c4254d1596e10017e6513f.xml
5,304,奥氏体不锈钢,无,,,0,8.05,,,0.4,,0,0.031,,,0.05,,0.05,,0.001,,无热处理,无,no-heat-treatment,,,,,,,,,,,,,,,,,,,,,,,,,,,,,,,0,,,,,,,,,,,,,,,,,,,,,,,,,,,,,,,,,,,,,,,,,,,,,,,,,,,,,,,,,,,,,,,,,61c425c01596e10017e654fd_61c425c01596e10017e654ff.xml
48,LDX2101,双相不锈钢,固溶加敏化,,,0.3,1.53,,,0.28,,0.29,0.019,,,0.21,,0.02,5.4,0.001,21.08,热处理,固溶加敏化,,1100,120,700,120,,,,,,,,,,,DLEPR,,1,30,0.001667,,,,,,,,0,0,9.8,H2SO4,2,,0.5,KSCN,13,,0.01,,,,,,,,0.5,,,,,,,,,,,,,,,,,,,,,,0.01,,,,,,,,,,,,,,,,,,,,,,,,,,,,,61c4260b1596e10017e65501_61c4260b1596e10017e65503.xml
36,2304,双相不锈钢,焊接热循环,,,0.42,4.8,,,0.38,,0.3,0.025,,,0.12,,0.016,1.49,0.001,23.23,未充氢热处理,焊接热循环,,1350,0.183,800,0,,,,,,,,,,,,,,,,,,,,,,,,,,,0,,,,,,,,,,,,,,,,,,,,,,,,,,,,,,,,,,,,,,,,,,,,,,,,,,,,,,,,,,,,,,,,,61c428341596e10017e65b10_61c426c51596e10017e65718.xml
36,2304,双相不锈钢,焊接热循环,,,0.42,4.8,,,0.38,,0.3,0.025,,,0.12,,0.016,1.49,0.001,23.23,未充氢热处理,焊接热循环,,1350,0.092,800,0,,,,,,,,,,,,,,,,,,,,,,,,,,,0,,,,,,,,,,,,,,,,,,,,,,,,,,,,,,,,,,,,,,,,,,,,,,,,,,,,,,,,,,,,,,,,,61c4286e1596e10017e65d00_61c4218d1596e10017e647c6.xml
36,2304,双相不锈钢,焊接热循环,,,0.42,4.8,,,0.38,,0.3,0.025,,,0.12,,0.016,1.49,0.001,23.23,未充氢热处理,焊接热循环,,1350,0.458,800,0,,,,,,,,,,,,,,,,,,,,,,,,,,,0,,,,,,,,,,,,,,,,,,,,,,,,,,,,,,,,,,,,,,,,,,,,,,,,,,,,,,,,,,,,,,,,,61c428fb1596e10017e65f03_61c428fb1596e10017e65f05.xml
36,2304,双相不锈钢,焊接热循环,,,0.42,4.8,,,0.38,,0.3,0.025,,,0.12,,0.016,1.49,0.001,23.23,未充氢热处理,焊接热循环,,1350,0.917,800,0,,,,,,,,,,,,,,,,,,,,,,,,,,,0,,,,,,,,,,,,,,,,,,,,,,,,,,,,,,,,,,,,,,,,,,,,,,,,,,,,,,,,,,,,,,,,,61c429721596e10017e660f5_61c417a21596e10017e6343b.xml
36,2304,双相不锈钢,焊接热循环,,,0.42,4.8,,,0.38,,0.3,0.025,,,0.12,,0.016,1.49,0.001,23.23,未充氢热处理,焊接热循环,,1350,0.306,800,0,,,,,,,,,,,,,,,,,,,,,,,,,,,0,,,,,,,,,,,,,,,,,,,,,,,,,,,,,,,,,,,,,,,,,,,,,,,,,,,,,,,,,,,,,,,,,61c429d01596e10017e662e5_61c428001596e10017e65920.xml
36,2304,双相不锈钢,焊接热循环,,,0.42,4.8,,,0.38,,0.3,0.025,,,0.12,,0.016,1.49,0.001,23.23,未充氢热处理,焊接热循环,,1350,0.917,800,0,,,,,,,,,,,,,,,,,,,,,,,,,,,0,,,,,,,,,,,,,,,,,,,,,,,,,,,,,,,,,,,,,,,,,,,,,,,,,,,,,,,,,,,,,,,,,61c42a2d1596e10017e664e8_61c42a2d1596e10017e664ea.xml
48,LDX2101,双相不锈钢,固溶加敏化,,,0.3,1.53,,,0.28,,0.29,0.019,,,0.21,,0.02,5.4,0.001,21.08,热处理,固溶加敏化,,1100,120,700,240,,,,,,,,,,,DLEPR,,1,30,0.001667,,,,,,,,0,0,10.2,H2SO4,2,,0.5,KSCN,13,,0.01,,,,,,,,0.5,,,,,,,,,,,,,,,,,,,,,,0.01,,,,,,,,,,,,,,,,,,,,,,,,,,,,,61c42cf41596e10017e666aa_61c42cf41596e10017e666ac.xml
5,304,奥氏体不锈钢,无,,,0,8.05,,,0.4,,0,0.031,,,0.05,,0.05,,0.001,,无热处理,无,no-heat-treatment,,,,,,,,,,,,,,,,,,,,,,,,,,,,,,,0,,,,,,,,,,,,,,,,,,,,,,,,,,,,,,,,,,,,,,,,,,,,,,,,,,,,,,,,,,,,,,,,,61c42d461596e10017e666ae_61c42d461596e10017e666b0.xml
