Repository: yuyouyu32/106Lab_Project

# 106Lab_ML
106Lab's machine learning programs.

File: 陶瓷涂层/Data/3_EN.csv
热循环次数,剥落面积百分比,电压(V),电流(A),功率(KW),厚度(μm),氩气(SPLM),氢气(SPLM),载气,送粉量(g/min),喷涂距离(mm)
45,1.762963,68,650,44.2,200,35,5,300,25,120
70,3.4,68,650,44.2,200,35,5,300,25,120
110,5.752693,68,650,44.2,200,35,5,300,25,120
142,6.937226,68,650,44.2,200,35,5,300,25,120
170,6.957238,68,650,44.2,200,35,5,300,25,120
202,7.261417,68,650,44.2,200,35,5,300,25,120
233,9.177408,68,650,44.2,200,35,5,300,25,120
265,9.312332,68,650,44.2,200,35,5,300,25,120
290,9.591423,68,650,44.2,200,35,5,300,25,120
322,11.09386,68,650,44.2,200,35,5,300,25,120
355,11.30202,68,650,44.2,200,35,5,300,25,120
381,11.5125,68,650,44.2,200,35,5,300,25,120
418,11.5125,68,650,44.2,200,35,5,300,25,120

File: 陶瓷涂层/Data/4.csv
热循环次数,剥落面积百分比,电压(V),电流(A),功率(KW),厚度(μm),氩气(SPLM),氢气(SPLM),载气,送粉量(g/min),喷涂距离(mm)
26,1.114849,66,550,36.3,300,35,5,300,25,120
54,2.742809,66,550,36.3,300,35,5,300,25,120
86,4.46931,66,550,36.3,300,35,5,300,25,120
117,8.524049,66,550,36.3,300,35,5,300,25,120
149,11.07955,66,550,36.3,300,35,5,300,25,120
174,11.07955,66,550,36.3,300,35,5,300,25,120
206,11.13813,66,550,36.3,300,35,5,300,25,120
239,11.90564,66,550,36.3,300,35,5,300,25,120
265,11.90564,66,550,36.3,300,35,5,300,25,120
302,11.90564,66,550,36.3,300,35,5,300,25,120
332,11.90564,66,550,36.3,300,35,5,300,25,120
364,11.88796,66,550,36.3,300,35,5,300,25,120
433,12.62398,66,550,36.3,300,35,5,300,25,120
496,13.8435,66,550,36.3,300,35,5,300,25,120

File: 陶瓷涂层/Data/5.csv
热循环次数,剥落面积百分比,电压(V),电流(A),功率(KW),厚度(μm),氩气(SPLM),氢气(SPLM),载气,送粉量(g/min),喷涂距离(mm)
26,0,67,600,40.2,300,35,5,300,25,120
54,0,67,600,40.2,300,35,5,300,25,120
86,0.265813,67,600,40.2,300,35,5,300,25,120
117,1.730674,67,600,40.2,300,35,5,300,25,120
149,2.749431,67,600,40.2,300,35,5,300,25,120
174,3.343465,67,600,40.2,300,35,5,300,25,120
206,4.648291,67,600,40.2,300,35,5,300,25,120
239,6.45974,67,600,40.2,300,35,5,300,25,120
265,7.535345,67,600,40.2,300,35,5,300,25,120
302,7.549614,67,600,40.2,300,35,5,300,25,120
332,7.549614,67,600,40.2,300,35,5,300,25,120
364,7.736828,67,600,40.2,300,35,5,300,25,120
433,7.747673,67,600,40.2,300,35,5,300,25,120
496,7.781919,67,600,40.2,300,35,5,300,25,120

File: 陶瓷涂层/Data/6.csv
热循环次数,剥落面积百分比,电压(V),电流(A),功率(KW),厚度(μm),氩气(SPLM),氢气(SPLM),载气,送粉量(g/min),喷涂距离(mm)
36,0.042259,68,650,44.2,300,35,5,300,25,120
70,0.154525,68,650,44.2,300,35,5,300,25,120
110,0.269372,68,650,44.2,300,35,5,300,25,120
133,3.168192,68,650,44.2,300,35,5,300,25,120
161,3.302424,68,650,44.2,300,35,5,300,25,120
193,3.722649,68,650,44.2,300,35,5,300,25,120
224,3.76482,68,650,44.2,300,35,5,300,25,120
256,3.954768,68,650,44.2,300,35,5,300,25,120
281,5.528875,68,650,44.2,300,35,5,300,25,120
313,9.173032,68,650,44.2,300,35,5,300,25,120
346,9.232152,68,650,44.2,300,35,5,300,25,120
372,9.232152,68,650,44.2,300,35,5,300,25,120
409,9.232152,68,650,44.2,300,35,5,300,25,120
439,9.258756,68,650,44.2,300,35,5,300,25,120
471,9.648355286,68,650,44.2,300,35,5,300,25,120
540,11.7275995,68,650,44.2,300,35,5,300,25,120
603,11.80031688,68,650,44.2,300,35,5,300,25,120
